Repository: ISE-FIZKarlsruhe/Ontology_Evaluation

File: Domain Papers/MDPI/jfb-v01-i01_20240418_Biomaterials_texts/jfb10010003.txt (part 1 of 2)
Periodontal diseases involve injuries to the supporting structures of the tooth and, if left untreated, can lead to the loss of the tooth. Regenerative periodontal therapies aim, ideally, at healing all the damaged periodontal tissues and represent a significant clinical and societal challenge for the current ageing population. This review provides a picture of the currently-used biomaterials for periodontal regeneration, including natural and synthetic polymers, bioceramics (e.g., calcium phosphates and bioactive glasses), and composites. Bioactive materials aim at promoting the regeneration of new healthy tissue. Polymers are often used as barrier materials in guided tissue regeneration strategies and are suitable both to exclude epithelial down-growth and to allow periodontal ligament and alveolar bone cells to repopulate the defect. The problems related to the barrier postoperative collapse can be solved by using a combination of polymeric membranes and grafting materials. Advantages and drawbacks associated with the incorporation of growth factors and nanomaterials in periodontal scaffolds are also discussed, along with the development of multifunctional and multilayer implants. Tissue-engineering strategies based on functionally-graded scaffolds are expected to play an ever-increasing role in the management of periodontal defects.
The primary goal of periodontal tissue engineering is to regenerate the supporting tissues of the tooth. Tooth loss can be the result of trauma or periodontal diseases, including gingivitis, periodontitis, or age-related tissue decay. There are two distinct aims in periodontal tissue engineering strategies, which include the formation of new alveolar bone and connective tissue (cementum and periodontal ligament). If left untreated, periodontal disease invariably leads to the loss of the tooth, and it has been estimated that about 10% of the global population is affected by severe periodontitis [
1
]. Statistics have shown that above 300,000 dental implants are placed annually only in the USA, and this number is expected to further increase in the next decade [
2
,
3
,
4
]. Tooth replacement by using titanium dental implants is currently a routine procedure with a success rate of around 98%; however, it still suffers from some limitations. In this regard, it cannot be ignored that the positive outcome of a titanium screw insertion mainly depends on the quantity and quality of the patient’s alveolar bone which can support the implant in the extraction site [
5
]; hence, the development of suitable strategies for the regeneration of hard tissue is of paramount importance in dental surgery. In the last decades, the treatment of soft tissue defects has also gained increasing attention in order to prevent advanced forms of periodontal injuries related to mucogingival anomalies and better satisfy the aesthetic demands of patients [
6
]. 
Periodontal regeneration is recognized as one of the primary clinical disciplines which has benefitted from the novel technologies based on tissue engineering [
7
]. Biomaterials, bioactive molecules (e.g., growth factors), and (stem) cells are the three critical factors behind the management of periodontal disease (see 
Figure 1
). Current therapies for periodontal tissue repair and regeneration include conservative approach, radicular conditioning, bone grafting/substitution, and guided tissue regeneration (GTR), as well as a combination of the two last strategies. 
Conservative therapy includes the surgical debridement of the periodontal pathogenic microorganisms, mineralized deposits on the root surface, infected cementum as well as all the injured/necrotic tissue parts [
8
,
9
]. This procedure is fundamental to allow periodontal healing and commonly precedes any type of reconstructive strategy. This approach relies on the concept that patients’ fibroblasts from the epithelium are the cells possessing the fastest growth ability; thus, increasing the distance between the epithelial layer and the wound by surgery allows slower connective tissue formation and prevents fibroblasts from achieving the radicular surface before the osteogenic cells. The importance of debridement was first reported by Prichard [
10
] in the late 1950s and, since then, the results have always confirmed the need for reaching specific clinical conditions that include lack of inflammation as well as a minimized and under-controlled bacterial plaque. These situations are ideal for allowing the regeneration of the periodontal tissue [
11
,
12
,
13
]. 
As a direct result of periodontal disease or after a surgical procedure, the root surface could be directly exposed to the oral environment that is invariably full of various types of bacteria. The radicular surface is a suitable substrate for bacterial adhesion and biofilm formation, with the associated risk of the increased inflammatory response [
14
]. In these cases, chemical conditioners are often used to obtain a more biocompatible surface for healthy cells [
8
,
15
]. Citric acid, ethylenediaminetetraacetic acid (EDTA) and tetracycline are the most commonly-used acids, the role of which is to decontaminate the surface from bacteria and endotoxins. Furthermore, the surface of collagen fibers is exposed to the etching of detergents, thereby potentially providing a good condition for adhesion of cells that are responsible for tissue regeneration [
8
]. Despite the minor invasiveness, the actual superiority and clinical benefits of using non-surgical disinfection compared to surgical debridement still remains controversial [
16
]. 
The above-mentioned techniques alone promote periodontal repair rather than periodontal regeneration; a good repopulation of the defect site can be achieved by implanting bone grafting materials (after debridement) that stimulate new bone formation [
17
]. Tissue regeneration is often achieved by combining bone grafting materials and guided tissue membranes, with or without the use of specific growth factors. The use of stem cells is now under development and is considered as a more recent tactic [
18
,
19
], the potential of which could allow overcoming the well-known major drawbacks of most synthetic biomaterials, i.e., the lack in the induction of tissue formation. Despite the great promise of stem cells, there are still many safety, regulatory, and ethical issues concerning their clinical use. 
At present, the majority of tissue-engineering strategies applied to treat periodontal diseases aim at regenerating the alveolar bone through the implantation of suitable scaffold-based constructs. Specifically, periodontal regeneration relies on four basic paradigms [
20
]:
(i) Implanted material (scaffold) acts as a three-dimensional (3D) template supporting new tissue growth; 
(ii) Cells are the primary building blocks of the reconstructive strategies of periodontal tissue thanks to their proliferation and differentiation;
(iii) Bioactive molecules (i.e., growth factors) promote cell activity that results in improved cell proliferation and differentiation;
(iv) The blood supply delivers oxygen, nutrients, and essential factors to tissue, and thus promotes the growth of newly formed tissue and helps to maintain homeostasis inside the 3D scaffold. 
The healing process of the periodontal tissue is traditionally achieved by tissue repair; however, the advent of tissue engineering and regenerative medicine provides new possibilities in this regard [
7
]. Based on the definition, repair process includes the healing of a wound by the growth of tissue that, however, may not fully restore the fine microstructure and, consequently, the function of the lost tissue [
21
,
22
]. Moving a step forward, regenerative medicine uses tissue-engineered constructs to restore the original architecture and function of the injured tissue [
23
]. Two main objectives are simultaneously pursued in the current periodontal tissue engineering approaches, including (i) the stimulation of the growth of the key surrounding tissues by applying barrier membranes and bone grafting materials and (ii) the prevention of the growth and proliferation of undesired cell types like epithelial cells [
24
]. 
The periodontium in its native form is comprised of various parts including alveolar bone, cementum, junctional epithelium, and a gingival connective attachment. This tissue is a result of the interaction between mesenchymal and epithelial cells in the embryo [
25
,
26
]. A series of independent and subsequent events need to complete the periodontal regeneration, which include osteogenesis, cementogenesis, and connective tissue formation [
27
]. It has been well documented that various physico-chemical and mechanical stimuli can cause appropriate responses by the cells during the healing process. The type of cells used in regeneration controls the quality of the healing process since they are responsible for repopulation of the wound first [
24
]. In the case of the periodontal regeneration, four distinct cell types compete—namely, periodontal ligament cells, alveolar bone cells, cementoblasts, and epithelial cells. Among these cells, the first three types are responsible for regenerating the periodontal tissue, while the last type—i.e., epithelial cells—are responsible for soft tissue regeneration. It is worth mentioning that the higher migration rate of epithelial cells (10 times faster) in comparison to the other periodontal cell types is the reason of observing the formation of the long junctional epithelium in the periodontal therapy [
28
]. Infiltration of epithelial cells inside the defect can promote repair by the formation of unusual architecture with a loss of function [
29
]. Therefore, guided tissue membranes are implanted to limit the infiltration of the epithelial cells [
30
]. If epithelial cells are ruled out from the wound, other cell types with regenerative potential are thus allowed to become established, and epithelial down-growth can be successfully prevented [
24
]. A combination of bone graft materials, promoting the migration and differentiation of osteoblast cells, and GTR is the most commonly-used approach for achieving an optimal periodontal regeneration [
31
,
32
]. Two reasons have been identified behind this synergic activity, i.e., the biological effects of bone grafts and the “Melcher hypothesis”, which explains the importance of cells used for the periodontal regeneration. According to this hypothesis, the origin of cells dictates the nature of the attachment in periodontal healing and the complete periodontal regeneration may be achieved when we apply cells with an origin from the periodontal ligament and the perivascular bone cells [
8
,
33
,
34
]. 
The biological actions induced by bone grafting materials can be divided into three interrelated healing processes: osteogenesis, osteoconduction, and osteoinduction [
35
]. The autologous bone graft is the ‘gold standard’ option to achieve osteogenesis [
36
]. In this case, the undifferentiated and pluripotent cells derived from the transplanted material differentiate into the bone-forming cell lineage, i.e., osteoblasts, which will form new bone [
37
]. Osteoconduction refers to the ability of a biomaterial to act a suitable surface for guiding the bone growth by pre-existing preosteoblasts/osteoblasts [
35
,
38
]. Osteoinduction is usually identified as a specific property of materials regarding the induction of the differentiation of the host osteoprogenitor cells into osteoblasts [
39
]. In this case, the graft material excludes the undifferentiated connective cells and just induces the differentiation and proliferation of osteoprogenitor ones, thus leading to new bone formation [
35
,
40
,
41
]. The Melcher hypothesis also points out the importance of barrier materials for enabling cell migration from the connective tissue to avoid the repair process [
24
,
32
,
42
]. Numerous previously performed animal studies clarified the efficacy of non-resorbable and resorbable membranes for GTR [
32
,
42
].
Three correlated steps are involved in the healing process of periodontal tissue injuries. The first step is the epithelization of the internal face of the flap that forms the so-called long epithelium attachment. The maturation of the connective tissue is the second step in which we observe the formation of the so-called connective attachment. The final step is related to the recovery of bone architecture and the periodontal ligament at the level of alveolar bone and in the deepest point of injury. The morphology of the structure of newly formed tissue indicates whether repair or regeneration took place [
7
]. In the case of repair, fibroblasts mostly are involved in the healing process instead of osteoblasts, thus the deposition of the osteoid matrix and new bone formation are inhibited [
21
,
22
]. On the other hand, regeneration involves the complete recovery of both the structure and the function of the periodontal tissue [
7
,
43
]. 
Despite the implementation of this approach, the success of periodontal regeneration depends on the capacity to control local infections, that are caused by microbial pathogens contaminating periodontal wounds [
44
,
45
,
46
]. The removal of necrotic tissue or a zone with acute infection are often identified as the major complications of periodontal defects and are high-risk places for bacterial growth and re-infection of new tissue [
47
,
48
]. Hence, there is a need for implementing appropriate strategies to regenerate the periodontal tissue and restrain bacterial growth [
49
]. There are critical limitations in front of the currently-available strategies (e.g., conventional systemic antibiotic therapy) applied for reducing the risk of wound infection, including the systemic toxicity in the body which can lead to the need of hospitalization for monitoring [
50
,
51
,
52
,
53
]. In order to overcome these problems, several research groups are working on advanced systems able to release low dosage of antibiotics directly in situ (see 
Figure 2
) [
54
,
55
,
56
,
57
,
58
,
59
,
60
]. Promising approaches for avoiding bacterial adhesion and minimizing the side effects of systemic antibiotics include the coating of titanium implants with antiseptic molecules, the implant modification with functional groups exerting a bactericidal action, and the use of specific signaling molecules which selectively act as bactericidal substances [
55
,
61
,
62
,
63
].
Bone grafting materials are widely used in periodontal tissue engineering in order to augment the alveolar bone and provide adequate mechanical support for a future, permanent implant. They include materials of biological (e.g., osseous transplants) or synthetic origin and are made available to dental surgeons in different forms and shapes, such as particles, 3D scaffolds, injectable pastes or composites in combination with polymeric materials. Given that microbial infections play a crucial role in the evolution of periodontal diseases and can have a devastating effect, in the last years some attempts to develop new dental materials with antibacterial properties have been carried out in order to control the infection and increase the implant success rate.
Autologous grafts are currently considered the ‘gold standard’ solution for bone replacement [
64
]. Autografts are tissue portions transplanted from one part of the body to another in the same patient. If the alveolar bone defect is small, the autologous material is usually harvested intraorally from the extraction sockets, edentulous ridges, ramus, symphysis, tuberosity, or from the surrounding buccal plate. In the presence of large bone defects, autografts are typically obtained from extra-oral areas, such as the iliac crest, tibia, or skull; invariably, this latter approach is more stressful to the patient due to the need for a second-site surgery. The implant survival rate for autologous bone grafts was reported to vary in the range of 76–100%, with the worse result for iliac crest bone compared to calvarial bone [
65
,
66
,
67
,
68
]. Other studies, however, reported that the results obtained with intraoral grafts were similar to those observed with extra-oral sources [
67
,
69
]. A robust comparison among all these data is not possible due to donor site variability and often unpredictable complications; hence, the debate about the ‘optimal’ autologous material still lingers on and, at present one cannot claim that a particular technique is clearly superior to another [
70
]. 
The significant advantages of using autografts are that they are osteogenic, prevent disease transmission and are relatively inexpensive. Clinical tests generally showed excellent periodontal regeneration with the formation of new cementum; for example, Schallhorn and colleagues used iliac crest grafts for the management and treatment of infrabony defects with good results (up to 4-mm bone healing) [
71
]. Major drawbacks include the need for a second surgery and the risk of possible complications at the harvesting site, such as infection and postoperative pain [
72
]. Furthermore, the limited availability of autologous material is an additional issue that makes this approach less attractive to treat large injuries.
An allogenic graft is a biologic material harvested from a donor of the same species with a different genotype. The key advantage of allografts is the elimination of a second surgical procedure and tissue resource constraints [
6
]. This type of graft is usually available in tissue banks that process the donor (cadaver) tissues; depending on how the allografts are treated, the tissues can be divided into freeze-dried bone allografts (FDBAs) and decalcified freeze-dried bone allografts (DFDBAs). Allografts have the significant disadvantages to potentially elicit a foreign body immune response and carry the risk of disease transmission, albeit a robust safety and regulatory system has been developed in the last years at the international level [
73
,
74
,
75
]. Despite the mentioned limitations, the researchers and clinicians have recognized allografts as relatively high reliable sources for reconstructive applications since they can serve as osteoconductive or even osteoinductive materials based on the remaining proteins into their matrix [
76
]. While decalcification process of allografts can result in exposing bone morphogenetic proteins (BMPs) that are osteoinductive molecules for bone regeneration, this procedure is the main reason for the high resorption rate of allografts as compared to autografts, which can lead to less effective scaffolding properties. 
Several studies compared the clinical outcomes associated with FDBAs and DFDBAs. Yukna et al. performed animal studies in which both FDBAs and DFDBAs were placed into surgically-created infrabony defects and evaluated by histological analysis [
77
]. After three months, FDBAs showed higher new bone formation than DFDBAs. Altiere et al. [
78
] and Blumenthal et al. [
79
] also reported excellent results as regards new bone formation after using FDBAs. The high variability of these types of grafts was also pointed out: Mellonig showed that DFDBA exhibited similar bone-filling percentage compared to FDBA in one study [
80
] while observing higher bone-filling percentage in a previous study where FDBA was mixed with autologous material [
81
]. Another disadvantage of such an approach is the high material cost compared to other options like xenografts [
82
]. 
Xenogenic materials are bone substitutes obtained from other species (typically bovine and porcine grafts) and transplanted into humans. In the past, storage of these grafts in tissue banks was often preferred as it is possible to extract larger amounts of bone from animals with a specific microstructure as compared to auto- and allografts. Since the main disadvantage of xenografts is their antigenicity, animal tissues should be carefully processed to remove all organic components. There are many commercial products based on this process, such as Geistlich BioOss
®
 particles (Geistlich Pharma, Wolhusen, Switzerland) from the bovine source, which is considered one of the reference products in dental applications worldwide.
However, in spite of the positive results obtained from studies conducted on xenografts, it cannot be ignored that the rate of graft resorption and bone regeneration with these materials might be unpredictable [
83
]. Taschieri et al. observed a periodontal healing rate of 78% in patients implanted with bovine-derived bone grafts after a one-year follow-up but did not detect any difference as compared to non-treated lesions where the only debridement was carried out [
84
]. In another study, eight infrabony defects were treated with xenografts, and the results showed that seven defects successfully healed with actual bone regeneration, while one defect healed by the growth of non-osseous tissue [
85
]. 
Being stored in tissue banks and made promptly available, xenografts are advantageous over autografts as they require a single surgical procedure; on the other hand, some people might refuse to be implanted with these animal-derived materials due to ethical and religious concerns.
The osseous grafts described above suffer from different disadvantages such as the need for second-site additional surgery (autografts), the risk of disease transmission (allograft and xenografts), limited availability (autografts), and unpredictable results (xenografts). In recent decades, man-made biocompatible materials have gained increasing interest thanks to their attractive characteristics, including controlled degradation, osteoconductivity, and/or osteoinductivity, customized mechanical properties, and relatively easy shapability to match the defect dimensions [
86
]. Non-transplant materials used for periodontal tissue regeneration typically belong to the classes of ceramics and polymers or can be the result of their mixture [
64
,
87
]. Bioceramics include calcium phosphates, calcium sulfate, and bioactive glasses [
88
,
89
]. Polymers can be of natural (e.g., modified polysaccharides, polypeptides) or synthetic origin (e.g., poly(glycolic acid), poly(L-lactic acid)). Natural and synthetic polymers are often combined with ceramics for obtaining composite biomaterials with superior osteoinductive properties, enhanced mechanical performance, tunable degradation rate, and better cell adhesion [
64
,
86
,
90
]. 
Calcium phosphate materials have a long history and the early studies about their biological significance date back to 1920 [
91
]. Since then, a huge amount of knowledge and data related to their chemistry, formulations, and properties has been produced and consolidated [
92
,
93
,
94
]. Calcium phosphates are very popular in bone and dental tissue engineering applications due to their compositional affinity with the mineral phase of natural bone. In general, these materials tend to induce a biological response which is similar to that generated during bone remodeling, i.e., resorption of the old bone and, in parallel, the formation of new bone. Since calcium phosphate grafts are chemically similar to the natural bone, their degradation products are non-toxic and can be naturally metabolized by mammals [
95
]. Implantable calcium phosphates are available as solid pieces, 3D porous scaffolds, granules, and pastes or cements. Hydroxyapatite (HA), tricalcium phosphates, and their different combinations are recognized as the most commonly-used calcium phosphates in periodontal reconstructive strategies. 
HA (Ca
10
(PO
4
)
6
(OH)
2
)) is the most abundant inorganic component of natural bone (around 65% of its inorganic phase) and has found a lot of applications as bone filler in the clinical practice. Many studies have been focused on the interaction between HA implants and bone [
96
,
97
,
98
,
99
,
100
]. A direct chemical bond was reported to form between osseous tissue and HA graft, which gives rise to a kind of bone matrix on the implant surface. This newly-formed matrix is composed of both globular mineral deposits and an organized network of collagen fibers, which may enhance the interfacial bonding [
101
]. Osteoblasts can attach on the HA surface and start forming mineralized osteoid, which then matures into fully mineralized bone [
102
]. Apatite crystals—which may also incorporate other ions like carbonate groups—appear on the surface of implanted HA grafts and exhibit a nano-crystalline morphology mimicking the biological apatite of the alveolar bone [
103
]. HA is osteoconductive but has a very slow degradation rate which limits its use alone [
104
]. 
Due to this reason, the interest in tricalcium phosphate (TCP) materials has rapidly increased in recent years. The degree of solubility mainly depends on the Ca-to-P ratio (the rate of dissolution increases with decreasing Ca/P ratio) as well as on the crystallographic structure, thus producing the following progression: HA < β-TCP ≪ α-TCP). 
The most attractive TCP phase in biomedicine is the β one, which has clearly shown good biocompatibility and osteoconductive properties [
90
]. Interestingly, β-TCP exhibits degradation kinetics comparable to the rate of new bone growth and regenerative properties similar to those of autologous bone grafts [
105
]. However, β-TCP has poor mechanical properties and, therefore, its use as implant material is typically recommended only in low-bearing applications and in particle form. Furthermore, the resorption rate could be too fast in very large bone defects. β-TCP resorption in vivo is based on two main mechanisms, i.e., the dissolution occurs due to the lixiviation by biological fluids or the action of osteoclast cells; a coexistence of the two was also hypothesized [
106
]. It was also shown that, as dissolution proceeds, the osteoclast activity decreases over time due to the high amount of calcium ions released into the implant surroundings (modulatory effect on cell behavior) [
107
,
108
]. The dissolution rate of the material depends on many parameters such as the sintering process, micro- and macro-porosity, and purity of the raw material [
109
]. A valuable strategy to control the degradation rate is to produce multiphasic ceramics by mixing different calcium phosphates according to a ratio which fits the needed characteristics [
110
,
111
]. 
A suitable grafting material for periodontal tissue engineering should be osteoconductive, be able to sustain the load applied on the defect site as new bone grows, and safely dissolve without producing any toxic ionic species for the surrounding tissue [
64
,
112
,
113
]. The balance between HA and β-TCP is a crucial point to obtain adequate mechanical strength, suitable degradation kinetics, and osteointegration in biphasic calcium-phosphate ceramics. Several studies were performed in order to assess the best HA-to-β-TCP ratio, but the results are difficult to robustly compare since many variables affect the conclusions from one to another group of researchers [
110
,
114
,
115
]. For example, it has been clarified that the degradation rate, as well as the mechanical and the biological properties, are extensively controlled by the sintering parameters, the mixing method, the raw material source as well as the final shape of the product (e.g., powders, granules, paste, 3D scaffold, and so on). An interesting study carried out by Yamada et al. [
106
] compared the osteoclastic response to different biphasic calcium phosphates depending on the β-TCP-to-HA ratio (wt %), which was changed from 100% of β-TCP to 100% of HA through 75/25 β-TCP/HA and 25/75 β-TCP/HA. Resorption lacunae were observed on pure β-TCP and 75/25 β-TCP/HA material; on the contrary, the material containing higher amounts of HA was not resorbed by osteoclasts. The authors found that the lobulated lacunae formed on the surface of biphasic ceramics are similar to those presented on the natural bone. Moreover, the high dissolution rate of pure β-TCP and the totally absent osteoclast activity on the pure HA suggest that the use of a combination of β-TCP and HA (as a biphasic material) provides a proper condition for osteoclasts to act more naturally. As new bone deposition by osteoblasts is strongly related with osteoclastic resorption during bone remodeling, biphasic calcium phosphates promote the creation of a surface similar to that of the native bone, and hence presumably the dissolution/precipitation process which occurs during the osteoclastic activity favors the formation of a chemical bond between bone apatite and similar apatite formed on the ceramic surface. By changing the proportion between HA and β-TCP, it is feasible to control the degradation rate of the bone graft and, accordingly, the bone formation. The mechanical properties of grafting materials are controlled by the amount of β-TCP and HA of the biphasic material; in particular, a material with a high percentage of β-TCP shows poor mechanical properties. Morra et al. [
116
] recently developed a biphasic granulate bone filler with a HA/β-TCP weight ratio of 75/25; after being implanted in rabbits, this graft elicited an excellent new bone formation without any inflammatory response. The mechanical properties were shown to depend not only on the composition but also on the geometry (e.g., the presence of macropores) and process parameters (i.e., sintering temperature and time), thus opening a broad range of possibilities for optimizing the properties of these bone grafts for use in periodontal tissue engineering. 
In bone tissue engineering, a bioactive material has been traditionally defined as a material that undergoes specific surface reactions in vitro and in vivo, promoting the formation of a HA-like layer which allows a strong bond between host bone and grafting material to occur [
87
,
117
,
118
]. This ability was also referred to as osteostimulation by Schepers and Ducheyne [
119
]. Recent studies have revealed that bioactive glasses are osteoinductive materials, too, as they can induce osteoprogenitor cells to migrate into the structure of the graft and can promote cell differentiation by affecting the gene expression of undifferentiated cells [
120
,
121
,
122
]. These exceptional properties have been associated with the release of therapeutic ionic species, mainly silicate and calcium ions, which can stimulate bone cells towards paths of regeneration and self-repair [
123
,
124
]. 
The most commonly-used bioactive glass with a 50-year history is the well-known 45S5 Bioglass
®
 (45SiO
2
-24.5Na
2
O-24.5-CaO-6P
2
O
5
 wt %), which exhibits a relatively low SiO
2
 content, high Na
2
O, and CaO content, and high CaO/P
2
O
5
 ratio to favor the reactivity with biological fluids [
125
]. This composition promotes the formation of a bone-like nano-crystalline HA layer on the surface of the glass, which can therefore firmly bond to the host bone [
126
,
127
]. 45S5 glass particulate, commercially marketed as PerioGlas
®
 (NovaBone Products LLC, Alachua, FL, USA) in dental applications, was proved able to inhibit the down-growth of epithelial cells and to promote the regeneration of alveolar bone [
128
,
129
]. Bioactive glass particles were also added to the autologous material in large infrabony defects, where the amount of grafting material needed is large, and there is the need for high mechanical properties [
130
]. 
More recent studies in small animal models have proposed the use of borosilicate glasses to regenerate bone as they are characterized by faster apatite-forming and bone-regenerative abilities than silicate glasses [
131
]; however, no studies dealing with the specific application of these glasses in periodontal tissue engineering have been reported yet in the literature. 
Calcium sulfate, which is also known as ‘plaster of Paris’, was used as a tissue augmentation material for the first time in 1892 to fill cavities caused by tuberculosis [
132
]. Since then, this material has been widely used in orthopedics and dentistry to fill bone defects [
133
]. Three different forms of calcium sulfate exist depending on the number of water molecules inside their crystalline structure, namely the anhydrate, dehydrate, and hemihydrate [
134
]; the last material, being quickly soluble, is typically used in medical grade products [
135
]. 
After being completely degraded in biological fluids, calcium sulfate leaves behind calcium phosphate deposits that stimulate bone growth [
133
,
136
]. Moreover, it has been documented that the porosity and hygroscopic properties of calcium sulfate are the key factors allowing adsorption and infiltration of platelets to stimulate the formation of bone and new blood vessels (i.e., angiogenesis). It is worth noting that no adverse reaction (e.g., immunogenicity) has been reported regarding by-products of calcium sulfate, and it could be classified as a short-term space maintainer. Calcium sulfate is preferably used in the forms of moldable paste or putty, and there are many publications dealing with its clinical effectiveness and safety in filling periodontal defect [
137
,
138
,
139
]. Furthermore, calcium sulfate has been used as a tentative barrier material to prevent ingrowth of soft tissues, even if its tendency to rapidly dissolve limits its efficacy in the short term [
140
,
141
]. Gitelis and Brebach also impregnated calcium sulfate pellets with antibiotics in order to develop an implantable system for local drug delivery [
142
]. 
If good biological properties and relative inexpensiveness have encouraged the use of calcium sulfate as a graft material for many years, the advent of other biomaterials with more controllable solubility and predictable fate in contact with blood and saliva has progressively reduced its use over the last decade [
136
,
143
]. In order to overcome the problems associated with fast resorption, calcium sulfate has also been combined with other materials, such as calcium phosphates, thereby achieving a more stable structure and a finer control on the resorption kinetics [
138
,
139
,
141
]. Other approaches involve the production of biphasic calcium sulfate, in which dehydrate and hemihydrate types are mixed to decrease the dissolution rate and make a rigid matrix post-implantation [
144
]. Today, the primary uses of calcium sulfate and its composites in dentistry and maxillofacial surgery are in the field of injectable bone fillers for sinus augmentation and alveolar bone regeneration in small periodontal defects [
145
].
The use of soft moldable materials in periodontal tissue engineering is a widespread practice. They can be applied as barrier membranes, hydrogels, and in combination with glass and ceramics. Natural polymers can mimic the extracellular matrix (ECM) of the bone tissue and allow cell infiltration, proliferation, and new bone formation [
146
]. Natural polymers possess a few properties, including elasticity, hydrophilicity, biodegradability, moldability, and biocompatibility, which are very suitable for tissue engineering applications. However, there are some disadvantages, too, including source variability, immunogenicity (if they are not pure), and poor mechanical properties (compared to bone) when used alone.
Collagen is the most popular among the natural materials for tissue engineering since it has proven biocompatibility and ability to promote wound healing [
147
]. It may be extracted from several allogenic sources being the most common structural protein found in the ECM of different connective tissues such as bone, cartilage, muscle, tendon, and skin [
148
]. Up to now, a large number of studies have been conducted on type I collagen that is the most abundant form of collagen in the body and forms the major component of periodontal connective tissue [
147
,
148
]. Collagenous materials degrade via enzymatic lysis, and the resulting by-products are biocompatible and do not cause any inflammatory response [
149
]. Collagen is widely used in barrier membranes as guiding material for tissue regeneration, in hydrogel sponges and as a coating material on ceramic scaffolds or metallic dental implants to mimic the natural component of bone ECM, thus providing the underlying substrate with a biomimetic surface (
Figure 3
) [
79
,
150
]. The tensile strength and elastic modulus of collagen can be improved by crosslinking agents, such as (1-ethyl-3-(3-dimethylaminopropyl) carbodiimide hydrochloride) (EDC), glutaraldehyde, and tannic acid. Crosslinking of collagen fibers typically improves the mechanical properties and decreases the degradation rate, but it can have a negative impact on cell response since most of the chemical crosslinking agents are toxic [
151
,
152
]. 
Chitosan is a natural linear polysaccharide derived from chitin that is commonly extracted from the crustaceous exoskeleton and is composed of randomly distributed β–(1,4)–glucosamine and N-acetyl-D-glucosamine [
153
]. White mushrooms are other sources of chitosan which may be preferred to eliminate any animal-related immunogenic and ethical issues; however, the extraction process is a bit more expensive, and the yield is lower.
The widespread use of chitosan in bone tissue engineering applications and pharmaceutics is related to its attractive characteristics including biocompatibility, antibacterial activity, and the ability to promote cell adhesion, proliferation, and differentiation [
154
,
155
]. Furthermore, chitosan has a backbone similar to that of glycosaminoglycans, the major components of bone ECM [
156
]. After being implanted in patients with periodontitis, chitosan could reduce gingival inflammation thanks to its antimicrobial properties [
157
]. 
Many biomedical applications involve the combination of soft chitosan with stiff, high-strength bioceramics to produce porous foams or composite pastes [
158
,
159
]. 
Interestingly, chitosan exhibits a poly-cationic nature allowing the creation of ionic interactions with other poly-anionic materials, thus generating the so-called polyelectrolyte (PEI) hydrogel [
153
,
160
,
161
,
162
]. These properties are used to produce smart materials for controlled drug release, especially for use in the intestinal tract: in fact, this ionic bond is pH-sensitive e and, therefore, the drug release rate depends on the pH of the organ [
160
,
163
].
Pectin is a natural anionic polysaccharide which is abundantly contained in citrus cell walls and apple peel by-products and consists of a poly(D-galacturonic acid) chain with partly-methoxylated carboxylic groups [
164
,
165
]. Although the use of pectin is a historical background in the food industry, it has recently found some medical applications in bone tissue engineering and controlled drug release, too [
166
,
167
]. The ionic crosslinking of pectin carboxylic groups can be achieved by calcium ions to form the so-called “egg box” structure, where a divalent cation (Ca
2+
) is bonded with different carboxylic anions [
168
,
169
]. Furthermore, a PEI structure can form as a result of the ionic interactions with poly-cationic polysaccharides, as already observed for chitosan [
170
]. 
The major limitation of pectin is its fast solubility in aqueous media, which causes rapid dissolution and when used as a drug carrier, a burst release of the therapeutic molecules [
162
]. In the attempt to overcome this problem, studies have been carried out to combine pectin with other materials, such as chitosan, in order to increase the chemical resistance in water [
161
,
163
,
171
,
172
,
173
]. Pectin has also been used in combination with calcium phosphate particles, since it can mimic the ECM and guide cell proliferation, or be applied as a surface coating in different biomedical applications, such as antiadhesive surgical meshes [
174
,
175
,
176
,
177
,
178
].
