Repository: ISE-FIZKarlsruhe/Ontology_Evaluation

File: Domain Papers/MDPI/jfb-v01-i01_20240418_Biomaterials_texts/jfb1010022.txt (part 1 of 3)
In the late 1960s, much interest was raised in regard to biomedical applications of various ceramic materials. A little bit later, such materials were named bioceramics. This review is limited to bioceramics prepared from calcium orthophosphates only, which belong to the categories of bioactive and bioresorbable compounds. There have been a number of important advances in this field during the past 30–40 years. Namely, by structural and compositional control, it became possible to choose whether calcium orthophosphate bioceramics were biologically stable once incorporated within the skeletal structure or whether they were resorbed over time. At the turn of the millennium, a new concept of calcium orthophosphate bioceramics—which is able to promote regeneration of bones—was developed. Presently, calcium orthophosphate bioceramics are available in the form of particulates, blocks, cements, coatings, customized designs for specific applications and as injectable composites in a polymer carrier. Current biomedical applications include artificial replacements for hips, knees, teeth, tendons and ligaments, as well as repair for periodontal disease, maxillofacial reconstruction, augmentation and stabilization of the jawbone, spinal fusion and bone fillers after tumor surgery. Exploratory studies demonstrate potential applications of calcium orthophosphate bioceramics as scaffolds, drug delivery systems, as well as carriers of growth factors, bioactive peptides and/or various types of cells for tissue engineering purposes.
One of the most exciting and rewarding research areas of material science involves various applications to health care. Examples are sutures, catheters, heart valves, pacemakers, breast implants, fracture fixation plates, nails and screws in orthopedics, dental filling materials, orthodontic wires, as well as total joint replacement prostheses. Furthermore, during recent decades, both an ageing population and a democratization of high-risk sports have led to a surge of bone-related diseases and bone fractures, which must be treated. However, in order to be accepted by the living body, all implantable items must be prepared from a special class of materials, called biomedical materials or biomaterials, in short.
In general, all solids are divided into four major groups of materials: metals, polymers ceramics and composites thereof. Similarly, all biomaterials are also divided into the same major groups: biometals, biopolymers, bioceramics and biocomposites. All of them play very important roles in replacement and regeneration of human tissues. However, due to a great number of publications, this review is limited to bioceramics only. In general, the modern bioceramics comprise various polycrystalline materials, glasses, glass-ceramics, as well as ceramic-filled bioactive composites. All of them might be manufactured in both porous and dense forms in bulk, as well as in the forms of powders, granules and/or coatings. An expansion of bioceramics to health care has been characterized by a significant increase in the number of publications and patents in this field and an ever-increasing number of major international conferences and themed meetings [
1
,
2
,
3
,
4
,
5
].
Interestingly, the chemical elements used to manufacture bioceramics form just a small set of the Periodic Table. Namely, bioceramics might be prepared from alumina, zirconia, carbon, silica-contained and calcium-contained compounds, as well as some other chemicals [
3
]; however, this review is limited to calcium orthophosphates only. Calcium orthophosphate-based biomaterials and bioceramics are now used for a number of different applications throughout the body, covering all areas of the skeleton. Applications include dental implants, percutaneous devices and use in periodontal treatment, healing of bone defects, fracture treatment, total joint replacement (bone augmentation), orthopedics, cranio-maxillofacial reconstruction, otolaryngology and spinal surgery [
2
,
3
,
4
,
5
,
6
]. Depending upon the required properties, different calcium orthophosphates might be used. For example, 
Figure 1
 shows some randomly chosen samples of the commercially available calcium orthophosphate bioceramics for bone graft applications.
In this review, the focus has been placed upon applications of calcium orthophosphates as medical implants to repair and reconstruct damaged or diseased hard tissues of the body (usually, those of the musculo-skeletal system, such as bones or teeth) and to describe some of the major developments in this field during the past ~40 years. To narrow the subject further, with a few important exceptions, bioceramics prepared from undoped and un-substituted calcium orthophosphates have been considered and discussed only. Furthermore, calcium orthophosphate bioceramics prepared from biological resources, such as bones, teeth, corals, 
etc
., are not considered either. Readers interested in these topics are advised to read the original papers [
7
,
8
,
9
,
10
,
11
,
12
,
13
,
14
,
15
,
16
,
17
,
18
,
19
,
20
,
21
,
22
,
23
,
24
,
25
,
26
,
27
,
28
,
29
,
30
,
31
,
32
,
33
,
34
,
35
,
36
,
37
].
A number of definitions have been developed for the term “biomaterials”. Until recently, the consensus definition developed by the experts in this field has been the following: biomaterials are synthetic or natural materials used to replace parts of a living system or to function in intimate contact with living tissues [
38
]. However, in September 2009, a more advanced definition was introduced: “A biomaterial is a substance that has been engineered to take a form which, alone or as part of a complex system, is used to direct, by control of interactions with components of living systems, the course of any therapeutic or diagnostic procedure, in human or veterinary medicine” [
39
]. In any case, biomaterials are intended to interface with biological systems to evaluate, treat, augment or replace any tissue, organ or function of the body and are now used in a number of different applications throughout the body [
4
,
5
,
40
]. The major difference between biomaterials and other classes of materials is the ability of biomaterials to remain in a biological environment without damaging the surroundings and without being damaged themselves in the process. Thus, biomaterials are solely associated with the health care domain and must have an interface with tissues or tissue components. One should stress that any artificial materials that are simply in contact with skin, such as hearing aids and wearable artificial limbs, are not included in the definition of biomaterials since the skin acts as a protective barrier between the body and the external world.
The biomaterials discipline is founded in the knowledge of the synergistic interaction of material science, biological science, chemical science, medical science and mechanical science and requires input and comprehension from all these areas so that implanted biomaterials perform adequately in a living body and interrupt normal body functions as little as possible [
41
]. As biomaterials mainly deal with all aspects of material synthesis and processing, the knowledge in chemistry, material science and engineering is essential. On the other hand, as clinical applications are the main purposes of biomaterials, biomedical sciences become a key part of the research. These include cell and molecular biology, anatomy and animal and human physiology. The final aim is to achieve the ideal biological interaction of implanted biomaterials with living tissues of a host. In order to achieve these goals, several stages have to be performed, namely: material synthesis, design and manufacturing of prostheses, followed by various types of tests. Furthermore, any potential biomaterial must also pass all regulatory requirements before its clinical application [
42
].
Biomaterials must be distinguished from 
biological materials
 because the former are the materials that are accepted by living tissues and, therefore, they might be used for tissue replacements, while the latter are the materials being produced by various biological systems (wood, cotton, bones, chitin, 
etc.
) [
43
]. In addition, there are 
biomimetic materials
, which are not made by living organisms but have similar composition, structure and properties to biological materials. Further, 
bioceramics
 (or biomedical ceramics) might be defined as biomaterials of the ceramic origin [
44
]. In general, bioceramics can have structural functions as joint or tissue replacements, can be used as coatings to improve the biocompatibility [
45
] of metal implants, as well as function as resorbable lattices, providing temporary structures and frameworks those are dissolved and/or replaced as the body rebuilds the damaged tissues [
46
,
47
,
48
,
49
,
50
,
51
]. Some types of bioceramics even feature a drug-delivery capability [
52
,
53
].
A progressive deterioration of all tissues with age is the major contributor to the need for spare parts for the body. Bone is especially vulnerable to fracture in older people due to a loss of density and strength with age. This effect is especially severe in women due to the hormonal changes associated with menopause. A graphical representation of the effect of time on bone strength and density from the age of 30 years onward is available in literature [
Ref. 48
, 
Figure 1
]. Bone density decreases because bone-growing cells (osteoblasts) become progressively less productive in making new bone and repairing micro-fractures. The lower density greatly deteriorates the strength of bones and an unfortunate consequence is that many old people fracture their hips or have collapsed vertebrae and spinal problems [
48
].
Surface reactivity is one of the common characteristics of bioceramics. It contributes to their bone bonding ability and their enhancing effect on bone tissue formation. During implantation, various reactions occur at the material/tissue interfaces that lead to time-dependent changes in the surface characteristics of the implanted bioceramics and the surrounding tissues [
54
]. Bioceramics are needed to alleviate pain and restore functions to diseased or damaged calcified tissues (bones and teeth) of the body. A great challenge facing the medical application of bioceramics is to replace old, deteriorating bone with a material that can function the remaining years of the patient’s life and, ideally, be replaced by a new mature bone without transient loss of mechanical support [
1
]. Because the average life span of humans is now 80+ years and the major need for spare parts begins at about 60 years of age, the implanted non-resorbable bioceramics need to last, at least, for 20+ years. This demanding requirement of survivability is under conditions of use that are especially harsh to implanted materials: corrosive saline solutions at 37 °C under variable, multiaxial and cyclical mechanical loads. The excellent performance of the specially designed bioceramics that have survived these clinical conditions represents one of the most remarkable accomplishments of research, development, production and quality assurance during the past century [
48
].
[a]
 These compounds cannot be precipitated from aqueous solutions.
[b]
 Cannot be measured precisely. However, the following values were found: 25.7 ± 0.1 (pH = 7.40), 29.9 ± 0.1 (pH = 6.00), 32.7 ± 0.1 (pH = 5.28). The comparative extent of dissolution in acidic buffer is: ACP >> α-TCP >> β-TCP > CDHA >> HA > FA.
[c]
 Stable at temperatures above 100 °C.
[d]
 Always metastable.
[e]
 Occasionally CDHA is named as precipitated HA.
[f]
 In the case 
x
 = 1 (the boundary condition with Ca/P = 1.5), the chemical formula of CDHA looks as follows: Ca
9
(HPO
4
)(PO
4
)
5
(OH).
[a]
 These compounds cannot be precipitated from aqueous solutions.
[b]
 Cannot be measured precisely. However, the following values were found: 25.7 ± 0.1 (pH = 7.40), 29.9 ± 0.1 (pH = 6.00), 32.7 ± 0.1 (pH = 5.28). The comparative extent of dissolution in acidic buffer is: ACP >> α-TCP >> β-TCP > CDHA >> HA > FA.
[c]
 Stable at temperatures above 100 °C.
[d]
 Always metastable.
[e]
 Occasionally CDHA is named as precipitated HA.
[f]
 In the case 
x
 = 1 (the boundary condition with Ca/P = 1.5), the chemical formula of CDHA looks as follows: Ca
9
(HPO
4
)(PO
4
)
5
(OH).
The main driving force behind the use of calcium orthophosphates as bone substitute materials is their chemical similarity to the mineral component of mammalian bones and teeth [
55
,
56
,
57
,
58
]. As a result, in addition to being non-toxic, they are biocompatible, not recognized as foreign materials in the body and, most importantly, exhibit both bioactive behavior [
59
] and integrate into living tissue by the same processes active in remodeling healthy bone. This leads to an intimate physicochemical bond between the implants and bones, termed osteointegration [
60
]. More to the point, calcium orthophosphates are also known to be osteoconductive (able to provide a scaffold or template for new bone formation) and support osteoblast adhesion and proliferation [
61
,
62
]. Even so, the major limitations to use calcium orthophosphates as load-bearing bioceramics are their mechanical properties; namely, they are brittle with a poor fatigue resistance [
46
,
47
,
48
,
63
]. The poor mechanical behavior is even more evident for highly porous bioceramics and scaffolds because porosity greater than ~100 µm is considered as the requirement for proper vascularization and bone cell colonization [
64
,
65
,
66
]. Thus, for biomedical applications, calcium orthophosphates are used primarily as fillers and coatings, rendering it impossible to use them for repair of large osseous defects [
57
,
58
].
The complete list of known calcium orthophosphates, including their standard abbreviations and the major properties, is given in 
Table 1
, while detailed information on their synthesis, structure, chemistry, other properties and biomedical application has been comprehensively reviewed recently [
57
,
58
]; interested readers are referred here. Additional thorough information on various calcium orthophosphates can be found in books and monographs [
67
,
68
,
69
,
70
,
71
,
72
,
73
,
74
,
75
]. One should note that among the existing calcium orthophosphates (
Table 1
), only certain compounds are useful for biomedical applications, because those having a Ca/P ionic ratio less than 1 are not suitable for implantation due to their high solubility and acidity. Due to its basicity, TTCP is not suitable either. However, to be used in medicine, the “unsuitable” calcium orthophosphates might successfully be combined with either other calcium orthophosphates or other chemicals.
The performance of living tissues is the result of millions of years of evolution, while the performance of acceptable artificial substitutions that humankind has designed to repair damaged tissues are only a few decades old. However, attempts to repair the human body with the use of implant materials are recorded in the early medical writings of the Hindu, Egyptian and Greek civilizations. The earliest successful implants were in the skeletal system. Historically, selection of the materials was based on their availability and an ingenuity of the individual making and applying the prosthetic [
76
]. Archaeological findings exhibited in museums showed that materials used to replace missing human bones and teeth included animal or human (from corpses) bones and teeth, shells, corals, ivory (elephant tusk), wood, as well as some metals (gold or silver). For instance, the Etruscans learned to substitute missing teeth with bridges made from artificial teeth carved from the bones of oxen, while in ancient Phoenicia loose teeth were bound together with gold wires, tying artificial ones to neighboring teeth. In the 17th century, a piece of dog skull was successfully transplanted into the damaged skull of a Dutch duke. The Chinese recorded the first use of dental amalgam to repair decayed teeth in the year 659 AD, while pre-Columbian civilizations used gold sheets to heal cranial cavities following trepanation [
77
]. Furthermore, in 1970, Amadeo Bobbio discovered Mayan skulls, some of then more than ~4000 years old, in which missing teeth had been replaced by nacre substitutes [
78
]. Unfortunately, due to the practice of cremation in many societies, little is known about prehistoric materials used to replace bone lost to accident or disease.
The first widely tested artificial bioceramic was plaster of Paris. However, in the past, many implantations failed due to infections, which tended to be exacerbated in the presence of implants, since they provided a region inaccessible to the body’s immunologically competent cells. Thus, the use of biomaterials did not become practical until the advent of an aseptic surgical technique developed by J. Lister in the 1860s. Furthermore, there was a lack of knowledge about the toxicity of selected materials. In this frame, application of calcium orthophosphates appears to be logical due to their similarity with the mineral phases of bones and teeth [
55
,
56
,
69
,
79
,
80
]. Calcium orthophosphates are not toxic and do not cause cell death in the surrounding tissues. However, according to available literature, the first attempt to use them (it was TCP) as an artificial material to repair surgically created defects in rabbits was performed in 1920 [
81
]. Although this may be the first scientific study on use of a calcium orthophosphate for bone defects repair, it remains unclear whether the calcium orthophosphate was a precipitated or a ceramic material and whether it was in a powder or granular form. The second clinical report was published 30 years later [
82
]. More than 20 years afterwards, the first dental application of a calcium orthophosphate (erroneously described as TCP) in surgically created periodontal defects [
83
] and the use of dense HA cylinders for immediate tooth root replacement [
84
] were reported. According to the available databases, the first paper with the term “bioceramics” in the abstract was published in 1971 [
85
], and with the term in the title in 1972 [
86
,
87
]. However, application of the ceramic materials as prostheses had been known before [
88
,
89
,
90
,
91
]. Further historical details might be found in literature [
92
,
93
]. On April 26, 1988, the first international symposium on bioceramics was held in Kyoto, Japan.
Commercialization of the dental and surgical applications of calcium orthophosphate (mainly, HA) bioceramics occurred in the 1980s, largely due to the pioneering efforts by Jarcho [
94
,
95
,
96
,
97
] in the USA, De Groot [
67
,
98
,
99
] in Europe and Aoki [
100
,
101
,
102
,
103
] in Japan. Shortly afterwards, HA became a bioceramic of reference in the field of calcium orthophosphates for biomedical applications. Preparation and biomedical applications of apatites derived from sea corals (coralline HA) [
104
,
105
,
106
] and bovine bone [
107
] were reported at the same time [
108
].
Currently, calcium orthophosphate bioceramics can be prepared from various sources [
109
,
110
,
111
,
112
,
113
,
114
,
115
,
116
]. Unfortunately, up until now, all attempts to synthesize bone replacement materials for clinical applications featuring physiological tolerance, biocompatibility and a long-term stability have had only relative success; showing the superiority and a complexity of the natural structures [
117
].
In general, calcium orthophosphate bioceramics should be characterized from many viewpoints such as the chemical composition (stoichiometry and purity), homogeneity, phase distribution, morphology, grain sizes and shape, grain boundaries, crystallite size, crystallinity, pores, cracks, surface, 
etc
. From the chemical point of view, the vast majority of calcium orthophosphate bioceramics is based on HA, β-TCP, α-TCP and/or biphasic calcium phosphate (BCP, which is an intimate mixture of either β-TCP + HA [
118
,
119
,
120
,
121
,
122
,
123
,
124
,
125
,
126
,
127
,
128
,
129
,
130
] or α-TCP + HA [
7
,
8
,
9
,
10
,
11
]) [
131
,
132
,
133
,
134
,
135
,
136
,
137
,
138
,
139
]. One should note that recently the concept of BCP has been extended by preparation and characterization of biphasic TCP, consisting of α-TCP and β-TCP phases [
140
,
141
,
142
,
143
,
144
]. The biphasic TCP is usually prepared by heating ACP precursors [
142
,
143
,
144
], in which the α-TCP/β-TCP ratio can be controlled by aging time and pH value during synthesis of the amorphous precursor [
143
]. Furthermore, very recently, a triphasic formulation, consisting of HA, α-TCP and β-TCP has been prepared [
145
]. The preparation techniques of various calcium orthophosphates have been extensively reviewed in literature [
57
,
58
,
67
,
68
,
69
,
70
,
71
,
72
,
73
,
74
,
75
] and references therein. When compared to both α- and β-TCP, HA is a more stable phase under the physiological conditions, as it has a lower solubility (
Table 1
) and, thus, a slower resorption kinetics [
69
,
131
,
132
]. Therefore, the BCP concept is determined by the optimum balance of a more stable phase of HA and a more soluble TCP. Due to a higher biodegradability of the α- or β-TCP component, the reactivity of BCP increases with increasing TCP/HA ratio. Thus, 
in vivo
 bioresorbability of BCP can be controlled through the phase composition [
127
]. Similar conclusions are also valid for both the biphasic TCP (in which α-TCP is a more soluble phase) and the triphasic (HA, α-TCP and β-TCP) formulation.
As implants made of calcined HA are found in bone defects for many years after implantation, bioceramics made of more soluble calcium orthophosphates [
7
,
8
,
9
,
10
,
11
,
118
,
119
,
120
,
121
,
122
,
123
,
124
,
125
,
126
,
127
,
128
,
129
,
130
,
133
,
134
,
135
,
136
,
137
,
138
,
139
,
140
,
141
,
142
,
143
,
144
,
145
,
146
,
147
] are preferable for biomedical purposes. Furthermore, experimental results showed that BCP had a higher ability to adsorb fibrinogen, insulin or type I collagen than HA [
148
]. Thus, according to both observed and measured bone formation parameters, calcium orthophosphates have been ranked as follows: low sintering temperature BCP (rough and smooth) ≈medium sintering temperature BCP ≈ TCP > calcined low sintering temperature HA > non-calcined low sintering temperature HA > high sintering temperature BCP (rough and smooth) > high sintering temperature HA (calcined and non-calcined) [
149
]. This sequence was developed in 2000 and, thus, neither biphasic TCP, nor triphasic (HA, α-TCP and β-TCP) formulation have been included. Recent developments in processing and surface modification of HA have been reviewed elsewhere [
150
].
In order to fabricate bioceramics in more and more complex shapes, scientists are investigating the use of old and new manufacturing techniques. These techniques range from an adaptation of age-old pottery techniques to the latest manufacturing methods for high-temperature ceramic parts for airplane engines. For example, reverse engineering and rapid prototyping technologies have revolutionized a generation of physical models, allowing an engineer to efficiently and accurately produce physical models and customized implants with high levels of geometric intricacy [
151
,
152
,
153
]. Combined with the computer-aided design and manufacturing (CAD/CAM), complex physical objects of the anatomical structure can be fabricated in a variety of sizes. In a typical application, an image of a bone defect in a patient can be taken and used to develop a three-dimensional (3D) CAD computer model [
154
,
155
,
156
]. A computer can then reduce the model to slices or layers. The 3D objects are constructed layer-by-layer using rapid prototyping techniques such as fused deposition modeling [
157
,
158
], selective laser sintering [
159
,
160
,
161
], 3D printing [
162
,
163
,
164
,
165
,
166
,
167
,
168
,
169
,
170
] or stereo lithography [
171
,
172
,
173
,
174
]. A custom-made implant of actual dimensions would reduce the time it takes to perform the medical implantation procedure and subsequently lower the risk to the patient. Another advantage of a prefabricated, exact-fitting implant is that it can be used more effectively and applied directly to the damaged site rather than a replacement that is formulated during surgery from a paste or granular material [
175
,
176
,
177
]. In some cases, laser processing can be applied as well [
178
].
The manufacturing technique depends greatly on the ultimate application of the bioceramic device, whether it is for a hard-tissue replacement or integration of the device within the surrounding tissues. In general, three types of processing technologies are used: (1) employment of a lubricant and a liquid binder with ceramic powders for shaping and subsequent firing; (2) application of self-setting and self-hardening properties of water-wet molded powders (cementation); (3) melting of materials to form a liquid and shaping during cooling and solidification [
179
,
180
,
181
,
182
]. Since calcium orthophosphates are either thermally unstable (MCPM, MCPA, DCPA, DCPD, OCP, ACP, CDHA) or have a melting point at temperatures exceeding ~1400 °C (α-TCP, β-TCP, HA, FA, TTCP), only the first and second consolidation approaches are used to prepare bulk bioceramics and scaffolds. The methods include uniaxial compaction [
183
,
184
], isostatic pressing (cold or hot) [
185
,
186
,
187
,
188
,
189
,
190
,
191
], granulation [
192
], loose packing [
193
], slip casting [
194
,
195
,
196
], gel casting [
173
,
174
,
197
,
198
,
199
,
200
,
201
,
202
], pressure mold forming [
203
], injection molding [
204
], polymer replication [
205
,
206
,
207
,
208
], extrusion [
209
,
210
,
211
], slurry dipping and spraying [
212
]. In addition, formation of ceramic sheets from slurries tape casting [
130
,
199
,
213
,
214
], doctor blade [
215
] and colander methods might be employed [
63
,
179
,
180
,
181
,
182
]. Furthermore, some of these processes might be performed under the magnetic field, which helps crystal aligning [
216
,
217
,
218
,
219
].
Powders are usually pressed damp in metal dies or dry in lubricated dies at pressures high enough to form sufficiently strong structures to hold together until they are sintered. An organic binder such as polyvinyl alcohol helps to bind the powder together [
185
]. Drying at about 100 °C is a critical step in preparing damp-formed pieces for firing. Too much or too little water in the compacts can lead to blowing apart the ware on heating or crumbling, respectively. The binder is removed by heating in air to oxidize the organic phases to carbon dioxide and water [
179
,
180
,
181
,
182
].
Furthermore, forming and shaping of any ceramic products require a proper selection of the raw materials in terms of particle sizes and size distribution. Namely, tough and strong bioceramics consist of pure, fine and homogeneous microstructures. To attain this, pure powders with small average size and high surface area must be used as the starting sources. However, for maximum packing and least shrinkage after firing, mixing of ~70% coarse and ~30% fine powders have been suggested [
182
]. Mixing is usually carried out in a ball mill for uniformity of properties and reaction during subsequent firing. Mechanical die forming, or sometimes extrusion through a die orifice, can be used to produce a fixed cross-section. Drying involves removal of water and subsequent shrinkage of the product. However, due to local variations in water content, warping and even cracks may be developed during drying. Dry pressing and hydrostatic molding can minimize these problems [
182
]. Afterwards, the manufactured green samples are sintered.
Finally, to produce the accurate shaping, necessary for the fine design of bioceramics, machine finishing might be essential [
156
,
179
,
220
]. Unfortunately, cutting tools developed for metals are usually useless for bioceramics due to their fragility; therefore, grinding and polishing appear to be the convenient finishing techniques [
156
,
179
]. Furthermore, the surface of bioceramics might be modified by various additional treatments [
221
].
A sintering (or firing) procedure appears to be of a great importance to manufacture bulk bioceramics with the required properties. Usually, this stage is carried out according to controlled temperature programs of electric furnaces in adjusted ambience of air with necessary additional gasses; however, always at temperatures below the melting points of the materials. The firing step can include temporary holds at intermediate temperatures to burn out organic binders [
179
,
180
,
181
,
182
]. The heating rate, sintering temperature and holding time depend on the starting materials. For example, in the case of HA, these values are in the ranges of 0.5–3 °C/min, 1000–1250 °C and 2–5 h, respectively [
222
]. In the majority cases, sintering allows a structure to retain its shape. However, this process might be accompanied by a considerable degree of shrinkage [
107
], which must be accommodated in the fabrication process. The sintering mechanism is controlled by both surface and volume diffusion at grain boundaries. In general, when solids heat to high temperatures, the constituent ions or atoms are driven to move to fill up pores and open channels between the grains of powders, as well as to compensate for the surface energy differences among their convex and concave surfaces. At the initial stages, bottlenecks are formed and grow among the particles (
Figure 2
). Existing vacancies tend to flow away from the surfaces of sharply curved necks; this is an equivalent of a material flow towards the necks, which grow as the voids shrink. Small contact areas among the particles expand and, at the same time, a density of the compact increases and the total void volume decreases. As the pores and open channels are closed during a heat treatment, the particles become tightly bonded together and density, strength and fatigue resistance of the sintered object improve greatly. Grain-boundary diffusion was identified as the dominant mechanism for densification [
223
]. Furthermore, strong chemical bonds form among the particles and loosely compacted green bodies are hardened to denser materials [
179
,
180
,
181
,
182
].
In the case of calcium orthophosphates, several specific processes occur during sintering. Firstly, moisture, carbonates and all other volatile chemicals remaining from the synthesis stage, such as ammonia, nitrates and any organic compounds, are removed as gaseous products. Secondly, unless powders are sintered, the removal of these gases facilitates production of denser ceramics with subsequent shrinkage of the samples (
Figure 3
). Thirdly, all chemical changes are accompanied by a concurrent increase in crystal size and a decrease in the specific surface area. Fourthly, a chemical decomposition of all acidic orthophosphates and their transformation into other phosphates (e.g., 2HPO
4
2−
 → P
2
O
7
4−
 + H
2
O↑) takes place.
In addition, sintering causes toughening [
225
], densification [
226
], as well as increasing the mechanical strength [
227
,
228
]. The latter events are due to presence of air and other gases filling gaps among the unsintered powders. At sintering, the gases move towards the outside of powders and green bodies shrink owing to decrease of distances among powders. However, in the case of FA sintering, a linear shrinkage was found to occur at ~715 °C and the material reached its final density at ~890 °C. Above this value, grain growth became important and induced an intra-granular porosity, which was responsible for density decrease. At ~1180 °C, a liquid phase forms due to formation of a binary eutectic between FA and fluorite contained in the powder as impurity. This liquid phase further promoted the coarsening process and induced formation of large pores at high temperatures [
229
]. Sintering of a biologically formed apatite has been investigated [
230
,
231
] as well, and the obtained products have been characterized [
232
,
233
]. In all cases, the numerical value of the Ca/P ratio in sintered apatites of biological origin was higher than that of the stoichiometric HA. One should mention that in the vast majority of cases, calcium orthophosphates with Ca/P ratio < 1.5 (
Table 1
) are not sintered, since these compounds are thermally unstable, while sintering of CDHA and ACP leads to their transformation into BCP (HA + β-TCP [
234
] or HA + α-TCP [
235
]).
An extensive study on the effects of sintering temperature and time on the properties of HA bioceramics revealed a correlation between these parameters and density, porosity, grain size, chemical composition and strength of the scaffolds [
236
]. Namely, sintering below ~1000 °C was found to result in initial particle coalescence, with little or no densification and a significant loss of the surface area and porosity. The degree of densification appeared to depend on the sintering temperature, whereas the degree of ionic diffusion was governed by the period of sintering [
236
]. Furthermore, various sintering additives might be added to calcium orthophosphate bioceramics to enhance sinterability [
237
,
238
,
239
,
240
]. Unexpectedly, a magnetic field during sintering was found to influence the growth of HA grains [
241
].
HA powders can be pressurelessly sintered up to the theoretical density at 1000–1200 °C. Processing at higher temperatures may lead to exaggerated grain growth and decomposition because HA becomes unstable at temperatures exceeding ~1300 °C [
67
,
68
,
69
,
70
,
71
,
72
,
73
,
74
,
75
,
242
]. The decomposition temperature of HA bioceramics is a function of the partial pressure of water vapor. Moreover, processing under vacuum leads to an earlier decomposition of HA, while processing under high partial pressure of water prevents the decomposition. On the other hand, the presence of water in the sintering atmosphere was reported to inhibit densification of HA and accelerate grain growth [
63
,
243
]. A definite correlation between hardness, density and grain size in sintered HA bioceramics was found: despite exhibiting high bulk density, hardness started to decrease at a certain critical grain size limit [
244
,
245
].
Hot pressing [
245
,
246
,
247
,
248
,
249
,
250
,
251
], hot isostatic pressing (HIP) [
189
,
190
] or hot pressing with post-sintering [
252
,
253
] processes make it possible to decrease the temperature of the densification process, diminish the grain size, as well as achieve higher densities. This leads to finer microstructures, higher thermal stability of calcium orthophosphates and subsequently better mechanical properties of bulk bioceramics. Microwave [
254
,
255
,
256
,
257
,
258
,
259
,
260
,
261
] and spark plasma [
262
,
263
,
264
,
265
,
266
,
267
,
268
,
269
,
270
] sintering techniques are alternative methods to the conventional sintering, hot pressing and HIP. Both techniques were found to be time and energy efficient densification methods. Recently, a hydrothermal hot pressing method was developed to fabricate OCP bioceramics without thermal dehydration and/or thermal decomposition [
271
]. Further details on the sintering and firing processes of calcium orthophosphate bioceramics are available in literature [
47
,
63
,
69
,
70
,
272
,
273
].
To conclude this part, one should mention an excellent recent review on various ceramic manufacturing techniques [
274
], to which interested readers are referred to extend their knowledge on ceramic processing.
Ideally, a bone substitute should be replaced by a mature bone without transient loss of mechanical support. Unfortunately for material scientists, a human body provides one of the most inhospitable environments for implanted materials. It is warm, wet and both chemically and biologically active. Furthermore, the body is capable of generating quite massive force concentrations and the variance in such characteristics among individuals might be enormous. Therefore, all types of potential biomaterials and bioceramics must sustain attacks of a great variety of aggressive conditions. Regrettably, there is presently no material fulfilling all these requirements.
On the other hand, any ceramics, when they fail, tend to do so in a dramatic manner. Namely, the brittle nature of calcium orthophosphate bioceramics is attributed to high strength ionic bonds. Thus, it is not possible for plastic deformation to happen prior to failure, as a slip cannot occur. Consequently, if a crack is initiated, its progress will not be hindered by the deformation of material ahead of the crack, as would be the case in a ductile material (e.g., a metal). The crack will continue to propagate, rapidly resulting in a catastrophic failure [
180
].
Accordingly, from the mechanical point of view, calcium orthophosphate bioceramics appear to be brittle polycrystalline materials for which the mechanical properties are governed by crystallinity, grain size, grain boundaries, porosity and composition [
188
]. It appears to be very sensitive to slow crack growth [
275
]. For dense bioceramics, the strength is a function of the grain size. Finer grain size materials have smaller flaws at the grain boundaries and thus are stronger than bioceramics with larger grain sizes. In general, the mechanical properties decrease significantly with increasing content of an amorphous phase, microporosity and grain size, while a high crystallinity, a low porosity and small grain size tend to give a higher stiffness, a higher compressive and tensile strength and a greater fracture toughness. Thus, calcium orthophosphate bioceramics possess poor mechanical properties (for instance, a low impact and fracture resistances) that do not allow use in load-bearing areas, such as artificial teeth or bones [
46
,
47
,
48
,
49
,
50
,
51
,
52
,
276
]. For example, fracture toughness [
277
] of HA bioceramics does not exceed ~1.2 MPa·m
1/2
 [
278
] (human bone: 2–12 MPa·m
1/2
). It decreases almost linearly with increasing porosity [
63
]. Generally, fracture toughness increases with decreasing grain size. However, in some materials, especially non-cubic ceramics, fracture toughness reaches the maximum and rapidly drops with decreasing grain size. For example, Halouani 
et al.
 investigated fracture toughness of pure hot pressed HA with grain sizes of 0.2–1.2 µm [
251
]. There appeared to be two distinct trends, where fracture toughness decreased with increasing grain size above ~0.4 µm and subsequently decreased with decreasing grain size. The maximum fracture toughness measured was 1.20 ± 0.05 MPa·m
1/2
 at ~0.4 µm [
251
]. Fracture energy of HA bioceramics is in the range of 2.3–20 J/m
2
, while the Weibull modulus [
279
] is low (~5–12) in wet environments, which means that HA behaves as a typical brittle ceramics and indicates low reliability of HA implants [
63
]. Interestingly, three peaks of internal friction were found at temperatures about −40, 80 and 130 °C for HA but no internal friction peaks were obtained for FA in the measured temperature range; this effect was attributed to the differences of the positions of F
-
 and OH
-
 in FA and HA, respectively [
280
].
Bending, compressive and tensile strengths of dense HA bioceramics are in the range of 38–250 MPa, 120–900 MPa and 38–300 MPa, respectively. Similar values for porous HA bioceramics are in the range of 2–11 MPa, 2–100 MPa and ~3 MPa, respectively [
63
]. These wide variations in the properties are due to both structural variations (e.g., an influence of remaining microporosity, grain sizes, presence of impurities, 
etc
.) and manufacturing processes, as well as caused by a statistical nature of the strength distribution. Strength [
281
