Repository: ISE-FIZKarlsruhe/Ontology_Evaluation

File: Domain Papers/MDPI/jfb-v01-i01_20240418_Biomaterials_texts/jfb3010037.txt
Chitosan is currently proposed to be one of the most promising polymers in wound dressing development. Our research focuses on its potential as a vehicle for nano-delivery systems destined for burn therapy. One of the most important features of wound dressing is its bioadhesion to the wounded site. We compared the bioadhesive properties of chitosan with those of Carbopol, a synthetic origin polymer. Chitosan-based hydrogels of different molecular weights were first analyzed by texture analysis for gel cohesiveness, adhesiveness and hardness. 
In vitro
 release studies showed no difference in release of model antimicrobial drug from the different hydrogel formulations. Bioadhesion tests were performed on pig ear skin and the detachment force, necessary to remove the die from the skin, and the amount of remaining formulation on the skin were determined. Although no significant difference regarding detachment force could be seen between Carbopol-based and chitosan-based formulations, almost double the amount of chitosan formulation remained on the skin as compared to Carbopol formulations. The findings confirmed the great potential of chitosan-based delivery systems in advanced wound therapy. Moreover, results suggest that formulation retention on the 
ex vivo
 skin samples could provide deeper insight on formulation bioadhesiveness than the determination of detachment force.
Wound therapy represents one of the challenging areas in drug product development, as in the United States alone more than 6.5 million patients are affected annually and the costs of treatment is estimated to be US$ 25 billion per year [
1
]. Wound infections, particularly of burn wounds, are the most serious complications related to burn injuries [
2
]. Up to 1% of population requires medical treatment each year due to burn injuries [
3
].
The consensus within the wound therapy field recommends that modern wound dressings should preserve a humid environment and create a protective barrier against both mechanical stress and secondary infections. The dressing should enable absorption of wound exudate and potential microorganisms, as well as be safe and nonirritant. Other important properties of a wound dressing are its acceptability to the patient and cost per unit [
4
].
Chitosan is a polysaccharide obtained through partial deacetylation of chitin, which is often derived from shells and crustaceans [
5
]. Chitosan is biodegradable, with hemostatic, bacteriostatic and wound healing properties, and is, therefore, used in a wide range of biomedical applications [
6
]. Based on those facts, we focused on the development of chitosan-based delivery systems for wound therapy, particularly burn therapy. Since many drugs and active ingredients with potentials for wound treatment are poorly water soluble, liposomes were used as a drug carrier system serving as drug solubilizer. Liposomes are known to reduce skin irritation by sustaining the release of drugs and by hydration of the epidermis [
7
]. Due to the fact that the application of wound dressing might be painful for the patient, sustained release is a desirable property of the formulation, enabling the reduction in need for dressing change.
Successful wound treatment is dependent on many factors. Besides the effectiveness of the active ingredient, textural properties of the formulation and drug release pattern, it is also of great importance for how long will the formulation remain on the wounded skin. Wound exudates complicate the adhesion of formulation at the site of application due to high water content. Good bioadhesiveness can assure prolonged retention time for applied drug formulation to guarantee an effective local drug concentration and the expected pharmacological response. Consequently, an increase in the bioadhesiveness results in an improvement in the therapeutic outcome. Bioadhesion studies enable a better overview of the formulation’s retention time and its applicability, indicating the success of the therapy.
Carbopol
®
 Ultrez 10 was a product of Noveon (Cleveland, OH, USA). Low Mw chitosan (Brookfield viscosity 20.000 cps, degree of deacetylation (DDof 92), medium Mw chitosan (Brookfield viscosity 200.000 cps, DD of 82) and high Mw chitosan (Brookfield viscosity 800.000 cps, DD of 77) were purchased from Sigma Aldrich Chemistry (St. Luis, MO, USA). Chloramphenicol was purchased from the Norsk Medisinal Depot (Oslo, Norway). Triethylamine was obtained from Merck Schuchardt (Hohenbrunn, Germany) and glycerol was purchased from Merck KGaA (Darmstadt, Germany). Lipoid S100 was a generous gift of Lipoid GmbH (Ludwigshafen, Germany). Triglycerides (medium chain) were obtained from Fagron GmbH&Co KG, Barsbüttel, Germany. All other chemicals used in experiments were of analytical grade.
The skin used in the bioadhesion experiments was derived from the inner part of pig ear. The samples were kindly provided from the local animal department (Department of Comparative Medicine, University of Tromsø, Tromsø, Norway). The skin was shaved and thoroughly rinsed prior to experiments.
Carbopol
®
 Ultrez 10 hydrogels were prepared by the modified method of Fresno 
et al.
 [
8
]. In short, the amount of Carbopol powder (to prepare 0.5% and 1.0% w/w mixtures, respectively) was dispersed in distilled water. For deprotonation of the acid groups in polymer matrix, triethylamine (defined quantity) was added to adjust the pH of hydrogels to be between 6 and 7. The gels were left to swell for at least 24 h at room temperature before further experiments.
Chitosan hydrogels were prepared as previously described [
9
]. Low, medium and high molecular weight chitosans were dissolved in a blend of diluted acidic acid (2.5%, w/w) and glycerol (10%, w/w), respectively. The mixtures were hand-stirred for 10 min and put in an ultrasonic bath for additional 30 min to remove entrapped air bubbles. The gels were allowed to swell for 48 h at room temperature prior to further handling.
The conventional dry film method [
10
] was used for preparation of liposomes. Lipoid S100 (200 mg) was dissolved in approximately 20 mL of methanol. The solvent was completely removed on a rotary vacuum evaporator (Büchi R-124, Büchi Labortechnik, Flawil, Switzerland). The remaining lipid film was rehydrated with 10 mL of distilled water and hand shaken for at least 5 min.
For 
in vitro
 release studies chloramphenicol as a model drug was incorporated into liposomes. Chloramphenicol (20 mg) was dissolved together with Lipoid S100 (200 mg) in methanol. Liposomes containing chloramphenicol were prepared in the same manner as described for empty liposomes.
The size of liposomes (approximately 1 µm, polydispersity index 0.637) was determined by dynamic light scattering (NICOMP submicron particle sizer, model 370, Nicomp Particle Sizing system, Langhorne, PA, USA). For determination of entrapment efficiency of chloramphenicol, the liposomal dispersion was ultracentrifuged for 25 min at 10 °C and 32,000 rpm (Beckmann-L8-70M ultracentrifuge, Beckmann instruments Inc., Palo Alto, CA, USA).
Pellet, containing chloramphenicol loaded liposomes, was dissolved in methanol and, together with supernatant (unentrapped drug) analyzed by HPLC (Waters separation module 2695 and waters 2487 UV-spectrometer detector, Waters Milford, MA, USA; with XTerra
TM
 RP
18
 5 µm (3.9 × 150 mm) W01671T 004 column, Waters Milford, MA, USA). The mobile phase consisted of methanol:filtrated H
2
O:acetic acid (glacial) in ratio 55:45:0.1. Temperature of column and samples was maintained at 35 ± 2 °C during the chromatographic separation. The flow rate was 1 mL/min and a running time was 5 min. UV detection wave-length was set at 270 nm [
11
]. 
Liposomal dispersion (10%, w/w) was carefully incorporated into the hydrogel by hand-stirring [
12
]. Random samples of liposomal hydrogels were evaluated and uniformity of liposomes distribution within the hydrogel network confirmed (data are not shown).
All chitosan hydrogels were characterized by texture analysis according to Hurler 
et al.
 [
9
]. In brief, a Texture Analyzer TA.XT Plus (Stable Micro Systems Ltd., Surrey, UK) was used for backwards extrusion measurements. A disc (40 mm diameter) was pushed at a speed of 4 mm/s for a distance of 10 mm into the hydrogel (60 g) and redrawn. The gel hardness was determined and texture properties such as cohesiveness, adhesiveness were calculated.
The hardness was represented by the maximal force that is achieved during the downwards movement of the disc. Cohesiveness was the work that is required to compress the disc into the gel, whereas adhesiveness was the adequate work in the upwards movement of the disc, representing a measure of the ability of the formulation to adhere on the disc. 
The measurements were performed in triplicates, whereof each sample was measured five times.
The release studies were performed in a spiral release chamber, with 25 g of formulation in the donor part of the release system. The system was designed and manufactured at University of Freiburg, Germany to be applied in the release studies of semi-solid dosage forms such as creams, gels, 
etc
. (
Figure 1
). 
The receiver phase consisted of 50 mL of medium chain triglycerides. A polyamide membrane (Sartorius AG, Göttingen, Germany) separated the two phases. Samples were drawn at 0.25, 0.5, 1, 2, 3, 4, 6, 8, 12 and 24 h time period [
11
]. The amount of released chloramphenicol was quantified by HPLC (see 
Section 2.2.3
).
The release profiles were fitted according to the following equation: M
t
/M
∞
 = k × t
1/2
. M
t
/M
∞
 is the ratio of the absolute cumulative amounts of drug released at time t to the absolute amount of drug incorporated with the system at time t = 0, 
k
 is a release constant represented by the slope of the linear regression analysis of the relation between the fraction of released chloramphenicol and the square root of time [
13
].
The release studies were performed in triplicates.
The samples (hydrogels in our case) were evenly filled into the donor part of the release cell and covered with the membrane. Subsequently, the receiver part was inserted on the top and fastened. The release cells were connected to a receiver reservoir by tubes, allowing for the receiver phase to be pumped through the system (Ismatec IPC, Ismatec SA, Glattbrugg, Switzerland).
Bioadhesion test was performed by two different methods. The first method was based on modified method of Keegan 
et al.
 [
14
], originally developed for formulations destined for buccal therapy. A mucoadhesion rig for a Texture Analyzer TA.XT Plus (Stable Micro Systems Ltd., Surrey, UK) was used to test bioadhesion. The formulation to be tested (150 µL corresponding to 140 ± 10 µg) was applied by the help of a one-mL syringe onto the die, which was part of the mucoadhesion test rig. A skin slice was clamped onto the membrane holder and rinsed thoroughly with ethanol (96%, v/v) prior to experiment. The die was pinched for exactly 10 s with a pressure of 25 g onto the skin slice. The die was redrawn from the skin at a speed of 0.1 mm/s until the gel slipped. The detachment force was recorded.
The second method used in bioadhesion test was focused on the determination of the exact amount of formulation that remained on the skin slice, as we expected that this parameter will provide deeper insight on the formulation bioadhesiveness. The amount of the formulation retained on the skin slice mimics more closely the actual conditions encountered by wound dressing in wound therapy. For that purpose, the die was weighed before and after the testing. All tests were performed in triplicates and each formulation was tested five times. In between the measurements, the skin slice was rinsed with ethanol.
Successful treatment of wounds or burns depends not only on the activity of the topically applied drug but also on the properties of the vehicle in applied formulation. Texture analysis provides deeper insight on the vehicle properties and enables correlation to applicability of the formulation. Texture properties such as gel cohesiveness, adhesiveness and hardness can be measured in a straight forward measure [
9
]. The results of measurements for different chitosan-based hydrogels are presented in 
Table 1
.
During characterization of chitosans of various molecular weights and same concentration of polymer, we realized that viscosity of formulations was very much different (data not shown) implicating difference in texture properties as well. The choice of chitosan concentrations used in the study was based on expected similarities in textural properties. Nevertheless, MMW chitosan (3.5%, w/w) showed to be the weakest in respect to gel hardness of the tested gels, whereas HMW chitosan (2.5%, w/w) was shown to be the strongest (
Table 1
). 
We reported previously [
9
] that the direct comparison of results obtained by texture analysis of hydrogels made of different polymers (e.g., chitosan and Carbopol) is not reliable due to the fact that the experimental set up needs to be adjusted to the gel properties. Gel hardness, cohesiveness and adhesiveness for Carbopol-based hydrogels was found to be higher than for chitosan-based hydrogels [
9
]. For example 0.5% (w/w) Carbopol hydrogels showed cohesiveness in range of several thousand g*s, whereas all chitosan hydrogels (
Table 1
) showed values in the range of several hundred g*s. The most similarities were observed in gel hardness, for which 6% LMW chitosan gel exhibited similar hardness to low concentrations of Carbopol gels [
9
]. The focus of current work was on full characterization of chitosan gels (
Table 1
). All three types of chitosan hydrogels appeared to have satisfactory cohesiveness, adhesiveness and hardness to be applied to the skin and wounded area. Based on the findings that HMW chitosan gels exhibited similar textural properties at much lower polymer concentration as compared to MMW and LMW chitosan gels, they were selected for further evaluation.
Drug release from topical formulations is affecting the efficiency of topical therapies to a great extent. Chloramphenicol, a model antimicrobial drug, which can be used in topical wound treatment [
15
], was incorporated into liposomes and its release properties from both Carbopol and chitosan-based delivery systems tested. Medium chain triglycerides (MCT) were chosen as the receiver phase, as it is known that MCT have been shown to have similar properties as the stratum corneum [
16
].
Drug release profiles from several tested formulations are shown in 
Figure 2
(a–c). After a 24 h time period, no significant difference in drug release could be seen between the three different formulations. Although the chitosan formulation had released the highest amount of chloramphenicol (37.5% of the incorporated chloramphenicol was released in total), Carbopol hydrogels (both concentrations) showed a very similar release pattern. It could be explained by potential of HMW chitosan and Carbopol Ultrez 10 hydrogels to have a similar microviscosity, although the bulk viscosity might be different, as suggested by Gabrijelcic and Sentjurc for xantan hydrogels [
17
]. Al-Khamis and group claimed that drug release from gel is controlled by two factors, namely the thermodynamic activity of the drug and the microviscosity of the gel [
18
]. Ji 
et al.
 confirmed these findings through the determination of protein release from hydroxypropyl methylcellulose gels [
19
]. Kristl 
et al.
 [
20
] suggested that in the microenvironment of chitosan high molecular weight gels, the drug release is strongly affected by the degree of deacetylation of chitosan. 
Another indicator for the similar microviscosity of HMW chitosan (2.5%) and Carbopol Ultrez 10 gels (0.5 and 1.0%) is the similarity in the values of the release constant 
k
 (8.79, and 8.36 and 8.91, respectively), which are reflecting structural and geometric characteristics of the hydrogel [
21
].
Chloramphenicol release is expected to be fully diffusion controlled as the cumulative percentage of drug released is proportional to the square-root of time. The regression lines show a good fit with R
2
 ≥ 0.97. Higuchi reported this kind of relation between release and square-root of time for suspension-ointments originally [
22
]. The findings in our study are in accordance to the results of a release study for salicylates from Carbopol 940 hydrogels of different concentrations, which showed also a diffusion controlled release [
8
]. 
Adhesion of topical formulations on wounded skin is of a great importance for the efficiency of topical wound treatment. In 
Figure 3
 the results of the detachment force measurements of all tested formulations are presented. Detachment force is defined as the force needed to overcome the adhesive bond between formulation and skin, when redrawing the die from the skin. In addition, it can be correlated to the cohesiveness of the formulation and shear [
23
]. 
Qi and Tester [
24
] tested bioadhesion of tablets made of compressed Carbopol and chitosan. They found that chitosan exhibited less bioadhesiveness than Carbopol. However, we could not see a significant difference between tested formulations made of two different polymers. On the contrary, a higher force was needed to detach the die from chitosan-based formulations compared to Carbopol-based formulations, though it was not significant.
Although the chitosan formulations showed significant difference in their textural properties, namely gel cohesiveness, adhesiveness and hardness, no significant difference could be seen in the detachment force values.
Most of the bioadhesion studies reported till date were performed with solid dosage forms for buccal [
24
,
25
] or vaginal [
26
] applications. Jones 
et al.
 studied bioadhesion of semisolid polymer formulation destined for buccal application [
27
]. To the best of our knowledge, there are no reported studies dealing with semisolid formulations intended for application onto the skin. Especially wounded skin remains to be a challenge in topical therapy due to the presence of wound exudate. Therefore it is crucial not only to determine the detachment force as a measure of bioadhesion but also to determine the actual amount of formulation that remains onto the skin.
Determination of the remaining amount of the formulation (bioadhesion testing) revealed the significant differences between Carbopol-based formulations and chitosan-based formulations (
Figure 4
). Significantly larger (p < 0.05, 
t
 test) amount of chitosan formulation remained on the skin after the removal of the die, as compared to Carbopol formulation. Carbopol (1.0%, w/w) formulation showed the lowest retention value. This can be attributed to the lower cohesion of Carbopol 0.5%, as previously reported by us [
9
]. Although the adhesive capacity of carbopol hydrogels was extensively studied by Blanco-Fuente 
et al.
 [
28
], the differences in parameters used in measuring bioadhesion in their study (adhesion work measured on tensile tester) and our study do not permit direct comparison. 
All chitosan formulations showed similar amount of retained hydrogel on the animal skin, indicating that bioadhesion is a complex interaction of many different factors, including gel cohesiveness and adhesiveness. In the case of chitosan, also the degree of deacetylation might play an important role [
20
].
These findings confirmed that chitosan has a great potential in advanced wound therapy. By developing chitosan-based hydrogels, we can achieve prolonged release of liposomally incorporated drug and assure good bioadhesiveness of the whole formulation onto the wounded area. Although Carbopol is known for its good bioadhesion [
24
], chitosan showed to be better in retaining on the skin at similar measuring conditions (detachment force values).
Chitosan has a great potential as a dressing for advanced wound therapy. Chitosan possesses not only hemostatic, biodegradable, bacteriostatic and non-toxic properties, but the present study confirmed its good bioadhesiveness and potential to provide, in combination with liposomes, sustained drug release, which is highly beneficial for wound treatment. Moreover, an expanded method of measuring bioadhesion was developed, including not only the detachment force that is necessary to remove a die from the skin, but also the possibility to determine the actual amount of formulation that remains on the skin.
We thank our students Hans-Frieder Schött, Theresa Reger and Veronika Braig for their contributions in the lab. Further, we thank Siri Knudsen from the Department of Comparative Medicine, University of Tromsø, for providing pig skin. The generosity of Lipoid (Germany) is highly appreciated.

File: Domain Papers/MDPI/jfb-v01-i01_20240418_Biomaterials_texts/jfb3020418.txt
In this study we present a scheme for quantitative determination of biofilm viability offering significant improvement over existing methods with metabolic assays. Existing metabolic assays for quantifying viable bacteria in biofilms usually utilize calibration curves derived from planktonic bacteria, which can introduce large errors due to significant differences in the metabolic and/or growth rates of biofilm bacteria in the assay media compared to their planktonic counterparts. In the presented method we derive the specific growth rate of 
Streptococcus mutans
 bacteria biofilm from a series of metabolic assays using the pH indicator phenol red, and show that this information could be used to more accurately quantify the relative number of viable bacteria in a biofilm. We found that the specific growth rate of 
S. mutans
 in biofilm mode of growth was 0.70 h
−1
, compared to 1.09 h
−1
 in planktonic growth. This method should be applicable to other bacteria types, as well as other metabolic assays, and, for example, to quantify the effect of antibacterial treatments or the performance of bactericidal implant surfaces.
Bacterial biofilms are structures consisting of extracellular polymeric substances and single or multiple species of bacteria that form clusters and adhere to surfaces [
1
,
2
]. A major proportion of the biofilm, up to 97%, consists of bound water [
3
]. Compared to planktonic bacteria, bacteria in biofilms better survive harsh environmental conditions, and consequently biofilm bacteria show a 10–1,000 times higher resistance towards antibiotics than planktonic bacteria [
4
]. This has become a major healthcare concern as antibiotic-resistant bacterial strains like methicillin-resistant 
Staphylococcus aureus
 (MRSA) are appearing. Multiple factors contribute to this resistance, including physical and chemical diffusion barriers [
5
], reduced sensitivity towards antibiotics due to the slow growth rate of bacteria in biofilms [
6
,
7
,
8
], as well as the structural heterogeneity within biofilms and development of biofilm-specific biocides-resistant bacteria phenotypes [
4
,
9
]. Furthermore, biofilms are often associated with implants or other biomaterials as such biocompatible materials also provide an ideal substrate for biofilm formation. Understanding biofilms and the antibacterial methods for their removal or inhibition is thus critical in the development of functional biomaterials.
To be able to determine the microbial antibiotic susceptibility, or assess the effectiveness of other bactericidal treatments on bacteria in biofilm, it is essential to be able to determine the amount of viable bacteria in the biofilm, or at least the relative reduction in viable bacteria due to the treatment. There are several means for quantification of bacterial viability, but these are generally much better suited for evaluating planktonic cultures. Unfortunately, one cannot transfer results from tests performed on planktonic bacteria to biofilm bacteria since it is known that, for example, bacteria in biofilm have an inherent lack of susceptibility to antibiotics compared to planktonic cultures of the same bacteria. The classical means of determining bacterial viability is counting the number of colony forming units (cfu) after plating cultures. Using this method to assess biofilm viability can lead to significant errors, since there is a high degree of aggregation due to the presence of the biofilm matrix. Procedures such as sonication or the use of matrix degrading enzymes can be used to separate bacteria from the matrix or the surface to which they are attached, but have the disadvantage that the viability of the bacteria may be affected. Additionally, the bacteria cells must be re-suspended in order to perform the cfu counting. The Calgary Biofilm Device [
10
] is a popular method that utilizes such procedures in determining the microbial antibiotic susceptibility of bacteria in biofilm, but does not detect the number of bacteria in the biofilm. Staining techniques such as crystal violet or live/dead staining [
11
] provide valuable information, but also have inherent limitations. Crystal violet provides a good measure of biofilm mass; however, it does not give a measure of biofilm viability as it stains both the bacteria cells and the extracellular matrix. Live/dead staining is used to quantify planktonic bacteria in combination with, for example, flow cytometry [
11
], and is useful for imaging biofilms, but is not ideal for high-throughput quantification of biofilm viability as it must be used in conjunction with a laser scanning confocal microscope in a time consuming process where only a small section of the biofilm can be assessed at a time.
Metabolic assays are excellent candidates for quantification of bacterial viability in biofilm. These assays are indirect methods based on the detection of metabolic products produced by bacteria and have the advantage of being able to assess viability without sample manipulation since these assays generally do not require the removal of the biofilm from the adherent surface. A number of different indicators are used for the detection of bacterial metabolic activity. For example, the resazurin assay (also known as the Alamar Blue assay) is based on the reduction of resazurin, a blue dye that can be reduced by metabolically active cells to pink resorufin, which is fluorescent [
12
]. Thus, fluorescent measurements of a resazurin assay containing a biofilm can be used to quantify the viability of the biofilm [
13
,
14
]. Similarly, an assay based on the conversion of non-fluorescent fluorescein diacetate (FDA) into the highly fluorescent fluorescein has been used for the quantification of biofilm mass [
15
,
16
] and viability [
17
]. Another strategy is the use of a pH indicator to measure the change in pH of a viability assay due to the production of acids by bacterial metabolism [
18
,
19
]. Part of the reason for the existence of the variety of metabolic assays is the fact that often the assays are strain specific or work better with certain types of bacteria.
However, a significant limitation of these metabolic assays that has not been adequately addressed is the fact that bacteria in biofilm do not have the same metabolic activity as planktonic bacteria. In order to correlate the metabolic signal of the assay containing the biofilm in question, one must know how many viable bacteria in such a biofilm produce a given signal. Typically, assays performed on biofilm are calibrated against their planktonic cultures, with the assumption that the metabolic rates are similar. However, this introduces significant errors since it is known that the metabolic rates of bacteria can differ greatly between their planktonic and biofilm form [
4
,
20
,
21
]. For example, it has been shown that when using the resazurin metabolic assay, 
Staphylococcus aureus
 planktonic bacterial suspensions generate a larger signal than that from the same concentration of corresponding biofilm bacteria [
22
]. 
We present a scheme for quantitative determination of biofilm viability and show that this information could be used to determine, for example, the effect of antibacterial treatments or the performance of a bactericidal implant surface [
23
,
24
,
25
]. The specific growth rate of biofilm bacteria is determined by a series of metabolic assays, and this information is used to calibrate the results of biofilm bacteria viability testing. We apply the method for quantification of a 
Streptococcus mutans
 biofilm.
A metabolic assay is used to assess the number of viable bacteria in the assay media through the production of metabolites that are subsequently detected or measured. Normally the relationship between the starting bacterial population and the signal level (or time to achieve a certain signal level) in an assay is empirically determined by producing a standard curve from a series of bacteria cultures with different starting concentrations. This poses no difficulty with planktonic bacterial cultures since it is easy to determine the starting concentration; however, this is not the case with bacteria in biofilm form since it is practically impossible to know the starting number of viable bacteria in a biofilm. 
The amount of metabolite produced by a biofilm, or a planktonic culture, in a viability assay will depend on both the metabolic activity of the individual bacteria and the number of bacteria. If the assay indicator (e.g., color of the pH indicator or the amount of fluorescence) is measured shortly after the biofilm is placed in the assay, the measurement corresponds to the initial number of viable bacteria in the biofilm since the bacteria have not had time to multiply. However, signal levels may be too small to be detected reliably if the bacteria population is relatively small. The detection range of the method can be greatly extended by allowing the culture to multiply until the population of bacteria is large enough to produce a measureable signal. In this case, the growth rate of the bacteria plays an important part in the measured signal. An example of this type of viability assay is one incorporating phenol red, a pH indicator that changes the color of the assay media when the bacteria have produced enough acid metabolites.
An analytic estimation of the time for a bacterial culture to produce a certain signal level can be determined by the following analysis. In this analysis, we consider the assay to contain an excess of sustenance that allows the bacteria to exist in the exponential growth phase. In this case, we can represent the number of bacteria at time 
t
 by the Equation (1)

 

Where 
 
 is the initial number of bacteria, 
 
 is the specific growth rate, and the time for the bacterial population to double (
i.e.
, the generation time) is given by 
 
.
If 
 
 is the amount of metabolite produced per bacterium per unit of time, then 
 
 is the amount of metabolite produced in the time interval 
dt
 at time 
t
. In order to calculate the accumulated amount of metabolite at time 
t
 we integrate 
dm
:

 

where 
v
 is the integration variable. If the 
 
 (
i.e.
, the bacterial population is constant), then Equation (2) simplifies to 
 
 as expected (this can be proved by taking the Maclaurin series of 
 
 before setting 
 
 in Equation (2)).
If a certain amount of metabolite is required to produce a signal (e.g., a specific amount of metabolite is required to change the color of the phenol red assay to yellow) we can write the relationship between the time, 
 
, it takes a starting amount of bacteria, 
 
, to produce the required amount of metabolite, 
 
:

 

solving for 
 
 gives

 

for 
 
,

 
 
Equation (5) can also be expressed in terms of 
 
:

 
Thus, if we plot 
 
 as a function of 
 
 we find that the slope of the line corresponds to the inverse of the specific growth rate of the bacteria. This plot corresponds to the standard curves that are used to calibrate metabolic viability assays; different known starting concentrations of bacteria are placed in the assay and the times for the required amount of metabolite to be produced are recorded and plotted against the starting concentrations of bacteria. In fact, if we look at standard curves that have been produced in other studies with viability assays incorporating indicators such as phenol red or resazurin [
14
,
19
], we can observe the logarithmic relationship between time and initial bacterial concentration as indicated by Equation (6).
The fact that we show that the slope of the line in the standard curve is directly related to the specific growth rate suggests that these viability assays can be calibrated by other means that provide the specific growth rate of the bacteria in the assay media. With only knowledge of the bacterial growth rate, we cannot correlate the result of a viability assay to an exact number of viable bacteria; however, we can use it to quantify the relative number of viable bacteria between different samples. This would be of great use in determining the log reduction in antibiotic susceptibility testing or other types of antimicrobial treatments. 
For planktonic bacterial suspensions one could use turbidity (optical density, OD) measurements to determine the specific growth rate, since this is a standard method of determining the specific growth rate of bacteria cultures. One could argue, however, that this is unnecessary since a standard curve can be readily prepared with know bacterial concentrations when dealing with planktonic bacteria. However, this is not the case with biofilm since it is practically impossible to know the starting number of viable bacteria in a biofilm. Instead, one could perform a series of assays with, for example, a varying number of sample disks covered with biofilm. Plotting this relative number of biofilm bacteria versus the time required to produce the required signal would allow one to calculate the specific growth rate using Equation (6), and thus be able to quantitatively determine the log reduction in, for example, antibiotic susceptibility tests.
If the above technique using a varying number of sample surfaces covered with biofilm is not possible or practical, another means of determining the specific growth rate is required. Returning to Equation (3), we can see that for a fixed initial number of bacteria 
 
 there is an exponential relationship between the amount of metabolite required to produce a signal and the corresponding time 
 
 for values of 
 
. Thus, if a series of assays containing the same initial amount of biofilm 
 
 are performed using different volumes (
i.e.
, varying 
 
), a plot of 
 
 versus 
 
 can be made and the specific growth rate can be extracted from the slope of the line for values of 
 
:

 

where the slope = ln(10)/
μ
. Once the specific growth rate is known, this information can be used to calibrate the results from antibacterial testing on the biofilm and thus quantitatively determine the log reduction. A schematic overview of the method alternative in which the volume of the assay media is varied is displayed in 
Figure 1
. 
Streptococcus mutans
 (strain NCTC 10449) was employed in both planktonic and biofilm form in this study. 
S. mutans
 bacteria are known to initiate and dominate the growth of dental plaque [
26
]. Brain heart infusion (BHI) broth was used to culture planktonic 
S. mutans
. The broth was prepared by dissolving 17.5 g BHI powder, 10 g peptone, 2 g glucose, 5 g NaCl and 2.5 g Na
2
HPO
4
 (all from Sigma-Aldrich, Steinheim, Germany) in 1 L distilled water followed by sterilization for 15 min at 121 °C. Biofilm culture media (BHIS broth) was made by adding 2 wt% sterile sucrose (VWR, Leuven, Belgium) to BHI broth. 
Sample disks for biofilm testing consisted of an adhesive resin made by mixing 2,2-bis[4-(2-hydroxy-3-methacryloxypropoxy)phenyl]-propane (BisGMA, Polysciences Europe GmbH, Eppelheim, Germany) and 2-hydroxyethyl methacrylate (HEMA, Sigma-Aldrich, Schnelldorf, Germany) in a 55/45 wt/wt ratio. Disks were cast in circular Teflon molds (diameter 8 mm, thickness 1 mm) and light-cured with 460 nm light for 20 s (BlueLEX GT1200, Monitex, Taiwan) under N
2
 flow.
To produce biofilm on the sample disks, 
S. mutans
 was first cultured to exponential phase in BHI broth (OD
600
 = 1.0) and then diluted in a container with 25 ml of BHIS broth to obtain a bacterial concentration of 10
6
 cfu/ml. Sample disks were cultured at the bottom of the container for 16 h at 37 °C. After cultivation the sample disks with biofilm were rinsed 5 times with 10 ml sterile Dulbecco’s phosphate buffered saline to remove the loosely attached bacteria [
27
]. One sample disk with 16-hour-old biofilm was fixed and sputter coated with gold/palladium (Polaron SC7640, Thermo VG Scientific, West Sussex, UK) and scanning electron microscopy (SEM) images were recorded with a LEO 1550 SEM (Zeiss, Oberkochen, Germany).
Planktonic 
S. mutans
 bacteria cultured to exponential phase in BHI broth were inoculated to 12 mL of BHIS broth and cultured statically at 37 °C. Every 30 min the culture was mixed well and a 300 μL aliquot was removed and turbidity measurements to assess the bacterial concentration were made using a multimode microplate reader (Infinite M200, Tecan) in absorbance mode at 600 nm. The specific growth rate of planktonic 
S. mutans
 in BHIS broth was calculated from these OD
600
 measurements as a function of time based on Equation (1). 
The viability assay used in this study, based on the BioTimer assay [
19
] and hereafter referred to as the metabolic activity assay (MAA), evaluates the amount of viable bacteria with the help of a pH indicator. The accumulation of metabolic acid products causes a drop in pH of the assay, which is indicated by a change in color of the MAA from red to yellow due to the pH indicator phenol red. The MAA broth was prepared by adding 25 mg/L of phenol red (Sigma-Aldrich, Steinheim, Germany) to BHIS and adjusting the pH to 7.1.
An MAA standard curve for planktonic 
S. mutans
 was determined by measuring the time for color change as a function of initial 
S. mutans
 concentration. Fourteen wells containing 2 mL of MAA broth were inoculated with 
S. mutans
 at bacterial concentrations ranging from 10 to 10
8
 cfu/mL. The sensitivity of the MAA, which is about 10 cfu/mL, is limited by deviations in diluting very small populations of cells. Incubation was performed at 37 °C without shaking, and color of the MAA broth was checked every 20 min. 
The initial 
S. mutans
 concentrations used for the MAA standard curve were set according to OD, which had been correlated to concentration by cfu counting. To ensure accurate correlation between OD and concentration, a 10 ml sample of the media containing bacteria was sonicated for 3 s at 20% intensity in order to separate the bacteria (Vibra-cell CV33 with tapered microtip 6300418, Sonics & Materials, Inc., Newtown, PA, USA) before culturing on an agar plate for cfu counting. Due to the possibility that the ultrasound treatment killed a small proportion of the cells, a comparison of the number of live cells before and after the ultrasonic treatment was made using a live/dead bacterial viability assay (L13152, Invitrogen, Eugene, OR, USA). It was found that 3% were killed due to the sonication, and thus a correction factor was applied to the OD-cfu correlation. 
Additionally, a series of ten MAA were performed on planktonic 
S. mutans
 (initial number of bacteria 
 
 = 5 × 10
5
 cfu for all assays) in assay volumes ranging from 3 to 200 mL.
A series of 6 MAA was performed on S. mutans in biofilm form in which the initial number of bacteria was controlled by varying the number of disks cultured with 
S. mutans
 biofilm from 1 to 32 disks in an assay volume of 10 mL. Finally, a series of 8 MAA was performed in assay volumes ranging from 1 to 50 ml in which each assay contained a single disk cultured with 
S. mutans
 biofilm.
Figure 2
 shows the OD
600
 of a planktonic 
S. mutans
 culture grown in BHIS broth as a function of time. Aliquots of culture were taken at 30 min intervals. The data in 
Figure 2
 represents single measurements. When data points were recorded in triplicates the maximum variation in each point was found to be less than 5%. 
The decrease in growth rate after approximately 2.5 h indicates that the culture has entered another growth phase, possibly due to aggregation of bacterial cells. A fit to Equation (1) of the initial exponential growth phase portion of the OD curve (t < 2.5 h) gives a specific growth rate of 1.08 h
−1
. Since the OD is proportional to the concentration of bacteria, OD measurements are a standard method of determining the specific growth rate of bacteria. Note that the specific growth rate calculated here is relevant for 
S. mutans
 cultured in BHIS media, and is faster than the growth rate in BHI broth due to the added sucrose. OD measurements were made in BHIS media since this is the culture media used in the MAA.
Figure 3
a displays single measurements of the time needed for the culture medium color to switch from red to yellow as a function of the initial concentration of planktonic 
S. mutans
 bacteria. The particular experiment was repeated three times in total and the variation in the slope of the fitted curve was found to be less than 2%. 
Time point 0 indicates the time at which incubation in the viability assay was started. From the figure, it is observed that the time it takes for the color of the culture medium to switch decreases logarithmically with increasing initial bacteria concentration in the entire concentration interval under study: When the initial 
S. mutans
 concentration is increased by a factor of 10, the color switching time decreases by 2.12 hours. From Equation (6) we find 
μ
 = 1.09 h
−1
, which is very close to the value that was calculated from the OD measurements. During the time interval prior to the color change of the MAA broth, the metabolic acid product (lactic acid) of the 
S. mutans
 accumulates [
28
]. The length of this time interval depends not only on the type and the initial concentration of bacteria in the medium, but also on systematic factors, like the buffering properties of the culture medium, the starting pH value and the type of nutrients the bacteria metabolize [
28
]. Therefore it is important to use the same batch of MAA broth to help ensure that the recorded time for color switch only depends on the initial concentration of 
S. mutans
 as shown in 
Figure 3
a. 
The excellent agreement between the specific growth rate calculated from 
Figure 3
a using Equation (6) and the specific growth rate calculated from OD measurements in 
Figure 2
 suggests that the assumptions made in deriving Equation (6) are valid. The assumption that the bacteria exist in the exponential growth phase may not be valid at the start of the incubation in the MAA as the bacteria will likely transit an adjustment or lag phase, but if this delay is approximately constant for all tests, the slope of the 
 
 versus 
 
 curve would remain unchanged. However, it is likely that these assumptions would not hold if too high of an initial concentrations of bacteria were used. From 
Figure 2
 we can observe that the growth rate of the bacteria changes above OD values of about 0.2, which corresponds to a bacterial concentration of approximately 2 × 10
8
 cfu/ml. The highest initial concentration of bacteria used in 
Figure 3
a was 10
8
 cfu/ml. Indeed, viability assay standard curves in several other studies [
14
,
17
,
18
,
19
] show such a log-linear relationship between the initial planktonic bacterial population and the time for a metabolic indicator to reach a certain level. In the MAA the dynamic range is very good as it shows an exponential relationship over seven orders of magnitude of initial bacterial concentration.
As indicated by Equation (7), if we vary the amount of metabolite needed to provide a certain indication (
i.e.
, by varying the volume of the assay), the specific growth rate can be determined from the slope of the 
 
 versus 
 
 line. 
Figure 3
b displays a series of ten MAA performed on planktonic 
S. mutans
 in assay volumes ranging from 3 to 200 ml in which the starting concentration of bacteria was identical in all tests. A logarithmic curve fit to the data and using Equation (7) gives 
μ
 = 1.08 h
−1
 in excellent agreement with both 
Figure 2
 and 
Figure 3
a.
Generally it is not possible to produce a standard curve for the MAA when testing biofilm viability because it is difficult to ascertain the initial number of bacteria in the biofilm. However, in this study we cultured biofilm onto small disks, and thus were able to approximately set the number of starting bacteria by varying the number of disks used in the MAA, assuming that the same number of viable bacteria was cultured on each disk. 
Figure 4
 displays SEM images of a 16-hour-old 
S. mutans
 biofilm attached on the surface of a sample disk, in which multilayers of bacteria can be observed.
Figure 5
a displays a series of 6 MAA measurements in which the number of disks inoculated in 10 ml of MAA broth was varied from 1 to 32 disks. This plot is similar to the standard curve in 
Figure 3
a for planktonic bacteria, except that the number of biofilm bacteria in the different samples is not known. However, as detailed in the theory section above, the specific growth rate of the biofilm bacteria from this standard curve can be extracted using Equation (6) and used to quantitatively determine the log reduction in, for example, antibiotic susceptibility tests. By applying a logarithmic fit to the data points and applying Equation (6), a specific growth rate of 0.687 h
−1
 is found. This corresponds to a doubling time of 1 h compared to 38 min. for planktonic 
S. mutans
. Note that the specific growth rate is derived without knowing the exact number of viable bacteria; instead it is the relative number of bacteria that is used to determine 
μ
.
Figure 5
b displays an alternate means of producing a standard curve for biofilm viability testing in which a series of 10 MAA of 
S. mutans
 biofilm on a single sample disk is tested in assay volumes ranging from 1 to 50 ml. A logarithmic curve fit to the data and using Equation (7) gives 
μ
 = 0.715 h
−1
 in very good agreement with 
Figure 5
a. These two values determined for the specific growth rate of biofilm 
S. mutans
 bacteria differ less than 4% and give an average value of 
μ
 = 0.70 h
−1
.
This close agreement shows that we can determine the specific growth rate of biofilm bacteria by either varying the relative amount of biofilm on equivalent sample surfaces such as disks as in 
Figure 5
a, or varying the assay volume while using the same starting amount of biofilm as in 
Figure 5
b. As mentioned previously, although we can not determine the exact number of viable bacteria in a biofilm sample, the specific growth rate still allows us to calculate relative amounts, which is very useful in determining log reduction in antibiotic susceptibility testing or other bactericidal tests. 
It can be observed that the dynamic range of the MAA series in 
Figure 5
 is much less than the dynamic range in 
Figure 3
a. However, a much better estimation of the actual 
μ
 of the bacteria in biofilm form can be made with this method than if the standard curve from planktonic bacteria is used. This difference in 
μ
 can be quite important when quantifying the log reduction in bactericidal tests. For example, if the standard curve from planktonic bacteria, in which 
μ
 is higher than that for their biofilm counterparts, is used to calibrate the results from bactericidal tests on biofilms, an overestimation of the log reduction would result.
In this study we presented a scheme for quantitative determination of biofilm viability offering significant improvement over existing methods with metabolic assays. Two variations of a standard curve for biofilm bacteria were presented from which the specific growth rate of 
Streptococcus mutans
 bacterial biofilm was extracted. It was shown that this information could be used to more accurately quantify the relative number of viable bacteria in a biofilm in, for example, antibiotic susceptibility testing or other types of antimicrobial treatments. We found that the specific growth rate of 
S. mutans
 in biofilm form was 0.70 h
−1
, compared to 1.09 h
−1
 in planktonic form. Although this method was demonstrated using a 
S. mutans
 biofilm and a metabolic assay incorporating phenol red, it should be applicable to other bacteria types, as well as other metabolic assays, thus providing the opportunity to evaluate and compare new and existing antimicrobial treatments on biofilms.
The authors declare no conflict of interest.
The Swedish Science council, The Carl Trygger Foundation, The Bo Rydin Foundation, The Swedish Foundation for Strategic Research and Vinnova are acknowledged for financially supporting our research.
