Repository: ISE-FIZKarlsruhe/Ontology_Evaluation

File: Domain Papers/MDPI/jfb-v01-i01_20240418_Biomaterials_texts/jfb3020432.txt (part 1 of 2)
Strategies for bone tissue engineering and regeneration rely on bioactive scaffolds to mimic the natural extracellular matrix and act as templates onto which cells attach, multiply, migrate and function. Of particular interest are nanocomposites and organic-inorganic (O/I) hybrid biomaterials based on selective combinations of biodegradable polymers and bioactive inorganic materials. In this paper, we review the current state of bioactive and biodegradable nanocomposite and O/I hybrid biomaterials and their applications in bone regeneration. We focus specifically on nanocomposites based on nano-sized hydroxyapatite (HA) and bioactive glass (BG) fillers in combination with biodegradable polyesters and their hybrid counterparts. Topics include 3D scaffold design, materials that are widely used in bone regeneration, and recent trends in next generation biomaterials. We conclude with a perspective on the future application of nanocomposites and O/I hybrid biomaterials for regeneration of bone.
Bone defects, ranging from small voids to large segmental defects are a prevalent and persistent problem in clinical orthopedics and dentistry. Bone defects arise from a variety of causes including fracture nonunion [
1
,
2
], dental and orthopedic implant fixation [
2
], trauma or tumour resection [
1
,
3
,
4
], periodontitis [
5
,
6
], and musculoskeletal disorders such as rheumatoid arthritis [
7
]. In these and other clinical circumstances, bone repair and regeneration can be accelerated using natural and synthetic bone grafts are desired to ensure rapid restoration of skeletal function. Furthermore, intervention is necessary to repair nonunions or critical size defects, which are intraosseous wounds of a size that do not heal by regeneration, or in which some pathologic process exists that prevents regeneration. In these cases, bone-graft materials are often required to provide an osteogenic response promoting the formation of new bone [
1
].
Current standard procedures for bone defect repair include autografts and allografts [
8
,
9
]. These are tissues harvested from one individual and implanted into the same or a different individual, respectively. Autografts such as those derived from aspirated bone marrow, cancellous or cortical bone, or vascularized grafts are osteogenic, osteoconductive, and osteoinductive and are considered the gold standard [
10
,
11
]. However, autografts are associated with high operating costs for harvesting the graft, limited availability, donor site morbidity and complications including infection, pain, and hematoma [
8
,
9
,
12
,
13
,
14
]. On the other hand, allografts are subject to cleaning and preparation processes designed to remove cells to minimize immune response. These processing techniques potentially reduce the osteoinductivity, osteoconductivity, and mechanical strength of the graft [
8
,
10
]. To overcome these limitations, significant effort has been devoted to the development of biomaterials as bone-graft substitutes that can augment or regenerate bone [
8
].
Regeneration of bone tissue requires: (1) an osteogenic signal; (2) host cells that will respond to the signal; (3) three-dimensional (3D) scaffold designed to support the growth of responsive host cells and permit the formation of extracellular matrix (ECM); (4) a vascularized host bed [
8
]. The scaffold serves as a space filling construct providing cell anchorage sites, structural cues, bioactive agents and/or growth factors, as well as inhibiting the formation of fibrous or bridging tissue (a consequence of the natural rapid repair sequence), while providing space for newly synthesized tissue and integration with surrounding host tissue [
15
,
16
]. Ideally the scaffold material not only provides mechanical stability to the individual cells, but also to the surrounding tissue prior to the synthesis of functioning new tissue [
16
]. Therefore, it is advantageous to match the mechanical properties of the scaffold material to that of the targeted tissue in order to withstand 
in vivo
 stress and loading [
12
,
17
].
Bone tissue engineering can be defined as the use of a scaffold to induce bone formation from the surrounding tissue 
in vivo
, or act as a delivery template for implanted bone cells and/or tissue, which have been grown and expanded 
in vitro
 [
8
]. A number of different strategies exist for the tissue engineering of bone. Hutmacher [
12
] describes one common strategy, which is subdivided in to six phases: (1) fabrication of a bioresorbable scaffold; (2) seeding of osteoblasts into the scaffold in static culture; (3) growth of immature tissue in a dynamic environment (spinner flask); (4) growth of mature tissue in a physiologic environment (bioreactor); (5) surgical transplantation; (6) tissue-engineered transplant assimilation/remodeling. However, a range of different tissue engineering concepts, varying from acellular scaffolds to cellular/scaffold constructs, which are implanted with little or no 
in vitro
 culturing, have been studied in various situations including large animal models and clinical applications. In these studies, the animal/human body served as the bioreactor [
8
,
18
,
19
]
In order to promote bone healing, a scaffold construct must provide osteogenic, osteoconductive, and/or osteoinductive activity to the specific defect site [
10
]. In the case of noncritical size defects, which heal naturally, tissue engineering principles can be used to accelerate bone regeneration by providing a construct to support osteoblasts attachment and ECM synthesis to bridge the defect. For nonunions and defects of critical size, often the osteogenic response is insufficient to promote complete healing. As such, the scaffold must provide an enhanced response by including sufficient number of osteoblasts precursors and/or ideal concentrations of osteoinductive growth factors [
9
].
The main purpose of scaffolds for tissue regeneration is to provide a supportive and conductive construct for the formation of new tissue [
15
]. Brekke 
et al.
 [
20
] compiled a comprehensive list of the critical considerations during 3D scaffold design determined from an extensive literature review. As such, scaffold constructs are to be fabricated as 3D porous structures with appropriate pore size, porosity, and interconnectivity between pores, to allow for cell and tissue ingrowths [
8
,
21
]. Large surface area to volume ratio is desirable to promote cell ingrowths and appropriate cell density and distribution to induce vascularization of the construct from the surrounding tissue. Meanwhile, high porosity and interconnectivity are fundamental for sufficient diffusion of nutrients and oxygen and removal of metabolic wastes [
11
,
21
].
For bone tissue engineering, scaffold architecture should mimic that of cancellous bone, which is characterized by a random pore structure [
20
]. 
In vitro
, osteogenesis is enhanced by lower porosity, which suppresses cell proliferation and promotes cell aggregation, however, 
in vivo
 higher porosity and pore size results in greater bone ingrowth [
17
]. Initially, a pore size of 100 μm was thought to be a minimum requirement due to cell size and migration, and diffusion issues. More recently, studies have identified a pore size in the range of 200–400 μm as optimal for cell and bone-tissue ingrowths, and sufficient vascularization [
8
,
17
,
20
,
21
]. For example, an 
in vitro
 and 
in vivo
 study [
22
] which tested poly(ε-caprolactone) (PCL) scaffolds with different range of pore sizes, showed both chondrocytes and osteoblasts preferred larger pore sizes in the range of 380–405 μm when cultured 
in vitro
. In contrast, when implanted 
in vivo
 (cranial defects of rabbits), PCL scaffolds with a lower pore size ranging from 290–310 μm showed more new bone formation, which progressed further into the center of the scaffold.
In view of critical scaffold design parameters and their application in bone tissue engineering, a number of techniques have been investigated to fabricate 3D scaffolds with high porosity and surface area. The conventional methods for scaffold fabrication include drop-on-demand printing,[
23
] gas foaming [
24
,
25
,
26
], solvent casting/particulate leaching [
22
,
27
,
28
,
29
,
30
,
31
,
32
,
33
,
34
,
35
], precipitation casting [
36
], electrospinning [
37
,
38
], microsphere sintering, particulate leaching [
27
,
34
,
39
,
40
,
41
,
42
], freeze-drying [
43
] and a combination of these techniques.
Since natural bone matrix is a composite of biological ceramic (hydroxyapatite) and polymer (collagen), it is not surprising that several synthetic and natural biomaterials based on natural/synthetic polymers, bioceramics and their composites, and hybrids have been used to prepare scaffolds for bone tissue engineering application [
12
,
43
,
44
,
45
,
46
]. The following section is intended to discuss some of the basic characteristics of these materials.
Various types of natural (collagen, poly hyaluronic acid, chitosan and alginate, 
etc.
) [
12
,
45
,
46
,
47
], and synthetic, polymers (poly (glycolic acid) (PGA), poly (L-lactic acid) (PLA), PCL, 
etc.
) [
12
,
48
] have been investigated for bone regeneration. Although the preliminary results are promising for naturally derived polymers [
45
,
46
], concerns about the feasibility of finding large amounts of materials needed for clinical applications has prompted researchers to explore the use of synthetic polymers. These materials can be easily manufactured into differing shapes and their physical and degradation properties can be tailored for specific application. The remarkable property of these polymers is their ability to support the mechanical needs for a wide variety of applications such as screws and fixation devices in orthopedics [
49
]. In particular investigators have concentrated on synthetic biodegradable polymers that are approved by the United States Federal Food and Drug Administration (FDA) as suture materials. These polymers are mainly poly (α-hydroxy esters) that are degraded by hydrolysis, which can be metabolized and excreted. The most common of these polymers are PGA, PLA, PCL and their co-polymers [
8
,
44
,
50
]. However, in spite of their wide application in tissue regeneration poly(α-hydroxy esters) have suboptimal biocompatibility due to the acidic degradation products. Furthermore, they also have limited strength and mechanical stability to match with the bone when made with large volume fractions of macro-porosity, which is a critical design consideration for tissue regenerative materials. In addition, they are not osteoconductive and do not directly bond to bone. The commonly used biocompatible and biodegradable synthetic polymers for bone tissue engineering applications are summarized in 
Table 1
.
Particularly, scaffolds for tissue regeneration are required to be at the very least, capable of supporting cell attachment and provide sufficient mechanical strength to resist fractional forces produced by cells and contractile forces exerted by the natural healing process 
in vivo
 [
16
,
17
]. For bone tissue engineering, the defect must be shielded from intrusion of competing cell types and formation of non-osseous tissue such as scar tissue, which forms as a result of a rapid repair sequence and can be a site for failure [
10
,
20
]. The scaffold material should be biodegradable and bioresorbable, allowing for excretion of the initial foreign material and its degradation by products. Ideally, the scaffold degradation rate is expected to be in consort with, or lower than the remodeling rate of the tissue, under physiological loading [
12
,
16
]. Bone regeneration scaffolds are thought to maintain their physical and mechanical properties for 3–6 months with mass loss only to occur after [
12
,
13
,
14
,
15
,
16
,
17
,
18
] months [
17
]. The majority of degradable polymer systems undergo bulk degradation, which is highlighted by a two-stage degradation process [
12
]. Initially, biodegradation begins with slow reduction in viscosity and molecular weight of the polymer. The second stage results mass loss characterized by diffusion of molecular chains out of the bulk polymer, resulting in an accelerated degradation and resorption kinetics. The release of acidic by-products often associated with mass loss degradation of polymer systems could be a potential cause of inflammatory reactions [
12
].
Calcium phosphates (CaP) are biocompatible, osteoconductive, and possess remarkable ability to bond directly to bone [
55
,
56
]. In particular HA, has attracted a great deal of attention in dental and orthopedic applications due to its similarity to the mineral phase of bone and teeth [
57
,
58
]. Synthetic HA powder can be produced by a variety of wet chemical methods and solid state reactions [
5
,
59
]. Wet precipitation represents a common commercial route for HA production where the drop-wise addition of phosphoric acid to a suspension of calcium hydroxide, or reactions between calcium nitrate and ammonium phosphate, both under alkaline conditions, results in a calcium deficient apatite precipitate [
5
,
60
,
61
]. Hydrolysis methods are also used to prepare HA, using acid calcium phosphates such as dicalcium phosphate dihydrate, octacalcium phosphate or dicalcium phosphate anhydrous [
5
]. Commercially available CaP, such as β-TCP, are also easily hydrolyzed to produce HA [
62
]. Sol-gel chemistry, involving the hydrolysis of phosphorous containing alkoxides and calcium salt and subsequent polycondensation, is a well-known and widely studied synthesis route. Advantages of sol-gel techniques include atomic level molecular level mixing providing a high degree of control over the composition and chemical homogeneity of the final product. However, production of crystalline HA powders from sol-gel synthesis typically require calcinations at elevated temperature, which is associated with the formation of secondary phases such as β-TCP and granular particle shapes [
63
,
64
]. Alternatively, hydrothermal processes synthesize crystalline HA at relatively low temperatures (<250 °C) by subjecting calcium and phosphorus precursors to high pressure steam in an acid digestion bomb [
65
,
66
]. Recently, HA nanowires with tunable aspect ratio were synthesized by a combination of sol-gel chemistry and hydrothermal treatment in aqueous solvent [
67
].
The synthesis of compact and dense HA and TCP scaffolds for bone regeneration often requires high temperature sintering and are poorly degradable in their highly crystalline form, while their amorphous counterparts are mechanically too fragile to be used for fabrication of highly porous scaffolds. The dissolution rate for calcium phosphates is in the following order:
Amorphous HA > α-TCP > β-TCP > crystalline HA
the crystalline HA, which is sintered at high temperature, has high chemical stability in contact with tissue fluids, which leads to limited bioactivity and osteoconductive effect [
68
]. Alternatively, their amorphous counterpart are characterized by a high dissolution rate 
in vivo
, which accelerates material desorption and elicit immunologic response. Consequently, the dissolution rate and subsequent bioactivity has been improved by synthesizing biphasic calcium phosphates (BCP) consisting of varying mixtures of HA and the more soluble β-TCP. BCP in the form of granules, blocks, and specifically designed shapes are commercially available and are used in numerous orthopedic and dental applications [
69
].
In vitro
 studies using human bone marrow cells showed improved cellular attachment, proliferation and differentiation when cultured on HA as compared to other commonly used biomaterials, titanium and high molecular weight polyethylene [
70
]. 
In vitro
 culturing of osteoblasts-like cells on to porous PCL scaffolds showed significant increase in osteoconductivity and bone formation when embedded with HA particles or coated with biomimetic HA [
71
]. Osteoconductivity is clearly evident from 
in vivo
 experiments. Improved bone ingrowths into porous implant materials was obtained when coated with CaP [
72
,
73
,
74
,
75
,
76
,
77
,
78
,
79
], as well as eliminating fibrous tissue encapsulation commonly seen at the tissue/material interface of implanted polymer scaffolds [
80
,
81
]. Indeed clinical applications of calcium phosphate coatings for total joint arthroplasty has shown improved osseointegration at bone/implant interface resulting in superior implant stability [
82
]. Further, 
in vivo
 studies have shown potential osteoinductivity of biomimetic CaP coatings where ectopic bone formation occurred when coated implants were inserted in nonosseous sites [
83
,
84
,
85
].
Bioactive glasses (BG) are amorphous and biologically active silicate-based glasses. They can react with physiological fluids to form tenacious bonds to bone through the formation of bone-like HA layers when implanted into living tissue [
86
,
87
,
88
]. The bonding mechanism involves a sequence of reaction steps leading to the precipitation of a carbonated HA layer on the implant surface. Furthermore, these reactions, which lead to the release of critical concentrations of soluble ions, induce favourable intracellular and extracellular responses leading to rapid bone formation [
89
].
Early BGs were prepared by the classic quenching of melts comprising SiO
2
 and P
2
O
5
 as network formers and CaO and Na
2
O as network modifiers [
86
]. This was the route followed until the early 1990s when sol-gel processing was introduced for the synthesis of bioactive glasses [
90
]. The sol-gel synthesis consists of a series of hydrolysis and polycondensation reactions of metal alkoxides followed by ageing, drying and thermal stabilization. A metal alkoxide has the generic structure M-(OR)x, and is a molecule consisting of a central metallic ion (M) bound to functional organic groups (R) through an oxygen linkage (O). Metal alkoxides, such as tetraethoxysilane (TEOS) and tetramethoxysilane (TMOS) are often used as silica precursors due to their ability to readily react with water. The acid catalyzed hydrolysis reaction results in the replacement of alkoxy side chains with hydroxyl groups. Hydrolysis occurs through a nucleophilic attack on the silicon atom by the oxygen atom in the water molecule [
91
].
Hydrolysis: M-(OR)
4
 + 4(H
2
O) 
 
 HO-M(OR)
3
 + R-OH
where –R represents an alkoxy functional group, e.g., C
2
H
5
OH.
The ratios of the reagents can be adjusted to control the degree of hydrolysis, ultimately leading to the formation of either clusters or branched polymeric chains. Subsequently, the polycondensation reaction results an increase in viscosity as the interconnectivity of the inorganic network grows [
90
,
91
]. These reactions are illustrated as follows:
Condensation: (OR)
3
M-OR + HO-/m(OR)
3
 → (OR)
3
M-O-M(OR)
3
 + ROH
HO-M(OR)3 + HO-M(OR)3 → (OR)
3
M-O-M(OR)
3
 + H
2
O
The condensation reaction liberates alcohol and water as a by-product. The water remains in the pores of the gel. The aging process holds water in the pores, enabling localized solution and reprecipitation of the solid network. This increases the thickness of interparticle necks and increases the density and strength. The aging process usually takes place for several hours/days at elevated temperatures [
92
]. The pore liquid and residual alcohol is removed from the monolith in the drying stage, leaving small interconnected pores with diameter in the range of 1–20 nm [
92
]. Stabilization at increased temperatures results further drying and removing of surface silanol groups and formation of three membered silica rings from the network. The process also increases density, strength and hardness and converts the glass network to resemble that of the melt-derived counterpart [
90
,
93
]. Addition of reagents such as tri-ethylphosphate (TEP) and calcium chloride or calcium nitrate yield the oxides of phosphorous and calcium, respectively.
The sol-gel route allows glasses of higher purity and homogeneity to be obtained, and the ranges of their compositions and textural properties to be expanded. In addition, all the steps in this route are carried out at temperatures notably lower than those required to obtain glasses by the melting method [
90
,
94
,
95
]. Therefore, it was no longer necessary to include components intended to decrease the melting temperature (
i.e.
, Na
2
O). In addition, the sol-gel-derived BG tends to have more simple compositions than melt-derived BG and due to the mesoporous structure the sol-gel derived BG exhibited enhanced bioactivity and resorbability. Furthermore, the presence of large number of silanol groups in the external surface of silica network enables the organic modification of the scaffold. Consequently, to prepare organic-inorganic hybrid scaffolds, which are chemically grafted with different active agents, such as certain peptides, proteins and growth factors, that act as powerful osteoinductive signals able to promote the appropriate bone cellular functions in the place where needed.
Most of the current studies on BGs are not only focusing on bone bonding, but also on their osteogenic potential and applications in bone regeneration. In addition to precipitating bone mineral, BGs have also been found to support enzyme activity [
96
], vascularization [
97
] as well as promote osteoblasts adhesion, growth and differentiation [
98
,
99
] BGs were also shown to induce the differentiation of mesenchymal cells into osteoblasts and to provide osteoconductivity [
100
]. The dissolution products of BGs have shown to exert a genetic control over osteoblast cycle and rapid expression of genes that regulate osteogenesis and the production of growth factor [
101
]. Silicon has been found to play a key role in bone mineralization and gene activation [
102
], which has led to the substitution of silicon for calcium in synthetic HA. 
In vivo
 investigation has shown that bone ingrowths into silicon-substituted HA granules was remarkably greater than that of pure HA [
103
]. Despite their advantages, BGs are much more brittle than natural bone, thus making them unsuitable for load bearing applications. Investigation of new strategies to enhance their mechanical property has been one of the main research interests. Coating of BG on organic polymer substrates or producing a composite of BG with organic polymer has been developed to “mimic” the composite nature of natural bone [
95
].
Despite the availability of materials with appropriate biological and structural properties they still need improvement to satisfy all the requirements for bone regeneration. A major stumbling block in the development of tissue engineering scaffolds is that most materials are not mechanically competent, bioactive and biodegradable all at the same time. Typically, mechanically strong materials are bioinert [
104
], while bioactive and biodegradable materials tend to be mechanically weak, when produced with large volume fraction of porosity [
104
,
105
]. Therefore, combining biodegradability, bioactivity and mechanical competence, hybrid and nanocomposite materials offer an exceptional opportunity to produce scaffolds with desired biological, physical and structural properties. O/I hybrid biomaterials differ from their nanocomposite counterparts wherein the inorganic components and the polymer chains interact through chemical bonding at the molecular level. Furthermore, O/I hybrids form a single phase material, consisting of a homogenous mixture between the organic and inorganic components. As such, the intimate nature of the organic-inorganic interface in O/I hybrids results in superior mechanical properties. 
From a biological perspective, the constituents of O/I hybrids and nanocomposites resemble the structure of bone tissue, where the inorganic component mimics the carbonated HA and the polymer component mimics the collagen rich ECM (
Figure 1
). Biodegradable polymers and bioceramics that have the ability to degrade 
in vivo
, are ideal candidates for composite scaffolds, which gradually degrade while new tissue is formed. The release of acidic degradation by-products from polymers can cause inflammatory reactions, while the basic degradation of CaP or BG could buffer the acidic by-products. This may help avoid the formation of an unfavourable environment for cells due to the low pH.
Mechanically, bioceramics are stronger than polymers and play a critical role in providing mechanical stability to constructs prior to formation of new bone. However, most bioceramics are very fragile and prone to catastrophic failure due to their intrinsic brittleness and flaw sensitivity. The synthesis of O/I hybrids and nanocomposites capitalizes on the advantages of both material types. Increasing the content of the inorganic filler is generally proportional to an increase in stiffness. Typically, nanoparticles are highly aggregated and incompatible with the organic polymer matrix. This leads to an increase in the number of interfaces, which may give rise to more fracture surfaces resulting in crack propagation. Therefore, in order to optimize the mechanical properties of nanocomposites the surface of inorganic nanoparticles has been modified by grafting with organic molecules, which promotes polymer/inorganic-nanofiller compatibility and nanoparticle dispersion [
106
].
Nanocomposite materials can be prepared by adding inorganic nanoparticles or nanofibres into different polymer matrices. The size of the filler particles is an important parameter. The nano-sized fillers have a large surface area as compared to conventional (micro-sized) fillers. Nano-sized fillers can form a more tight interface with polymer matrix in composites, and hence, a high performance in mechanical properties is expected [
107
]. Furthermore, the intrinsic properties of nano-sized fillers contribute towards the different interactions between the filler particles and the polymer matrix. This leads to an increase in the mechanical strength and stiffness of composites in comparison to the properties of the unfilled polymer and of composites with micron-size reinforcement [
108
,
109
]. In particular, the particle size [
110
,
111
] and morphology [
112
] have measureable influences on the ability of HA to reinforce materials, with smaller diameters and larger aspect ratios (length/diameter) having the most profound effect on mechanical properties.
The increased specific surface area of nanoparticles showed an improved bioactivity compared to micron-sized particles. Webster 
et al.
 [
114
] have reported that a significant increase in protein adsorption and osteoblast adhesion has also been observed on nano-scale ceramic materials compared to micron-sized ceramic materials and composites. In related study, the bioactivity, degradation rate and mechanical properties of PLGA doped with nano-scale amorphous CaPs were strongly improved when compared to the pure polymer [
115
]. However, problems associated with poor interfacial bonding and particle agglomeration may be more pronounced when using nano-sized particles. As it is highlighted in the following sections, different strategies have been employed to improve the interfacial interaction between inorganic particles and polymer matrix, including silane coupling agents and polymer grafting on the surface of inorganic fillers. Recent studies [
116
,
117
,
118
] have also indicated that a sol-gel method can also be used to produce organic-inorganic hybrid materials with tailorable mechanical properties, controlled degradation profile and improved interfacial bonding between the inorganic and organic phase.
The following review sections are divided into two separate and distinguishable classes of biomaterials: (1) nanocomposites, either (i) conventional or (ii) surface modified, consisting of BG or HA as inorganic fillers in polymer matrices; (2) sol-gel derived O/I hybrids subdivided into (i) class I and (ii) class II hybrids.
Earlier studies have shown that HA powders consisting of micron-sized particles were successful in improving the mechanical performance of high-density polyethylene based materials [
110
,
119
], silk based porous scaffolds [
120
] and calcium phosphate cements [
121
]. The emergence of nanotechnology, coupled with the need for bioactive and biodegradable synthetic biomaterials has lead to the use of HA powders consisting of nano-sized particles, rods, and wires for producing nanocomposites for bone regeneration.
A host of different research groups have combined nano-sized HA with synthetic biodegradable polymers to produce nanocomposites for bone tissue engineering [
122
,
123
,
124
,
125
,
126
]. HA nanowires, having aspect ratios in the range 60–100, were used to produce dense nanocomposites comprising PCL as the matrix [
67
]. Mechanical testing of nanocomposites showed an increase in Young’s and compressive moduli. Scanning electron microscopy and energy dispersive X-ray spectroscopy of nanocomposites demonstrated a uniform distribution of HA nanowires within PCL [
67
].
Highly porous PLLA nanocomposite scaffolds were prepared by a thermally induced phase separation technique [
122
]. Unfilled PLLA and HA/PLLA nanocomposites scaffolds with greater than 89% porosity and pores sizes ranging from 50–100 μm were produced. Compressive modulus of nanocomposites scaffolds were significantly higher (8.3 MPa) as compared to unfilled PLLA (4.3 MPa). Scaffolds with varying HA content were immersed in fetal bovine/phosphate buffer solution to evaluate protein adsorption, which is thought to be a determining factor for cell adhesion and survival. Composite scaffolds containing high HA loading adsorbed 2–3 times more serum proteins than unfilled PLLA scaffolds. The authors believed the higher HA loading was more effective in protein adsorption because the increased HA weight fraction allowed for more HA particles to be exposed on the surfaces of the pore walls. The authors further showed that for high HA loading, composite scaffolds containing nano HA improved protein adsorption compared to scaffolds synthesized with micron sized HA particles at similar loading rates. 
Using a salt leaching and phase inversion process, Biossard 
et al.
 [
123
] developed porous nanocomposites scaffolds composed of biocompatible poly(ester urethane) (PU) and PCL with HA nano-particles. Micro-CT scans of scaffolds showed that scaffold pore size and porosity decreased with an increase in HA content, while the wall strut thickness increased. Results from the tensile test indicated that the Young’s modulus moderately increased for the nanocomposites compared with those without HA. At higher filler contents the HA particles aggregate, which may hinder the mobility of the polymer matrix. The authors concluded that preventing reorientation and alignment of the polymer segments, led to the formation of stress concentrations ultimately resulting in a decrease in the Young’s modulus of the composites. However, the authors did not address whether the improvement in mechanical properties of the composite was due to reinforcement of the polymer matrix by the HA filler, or by the decrease in porosity and increase in strut thickness as measured by the micro-CT analysis. 
PU/HA nanocomposites were further evaluated 
in vitro
 by a protein adsorption study and 
in vivo
 by a mouse dorsal skin fold chamber model to assess the biocompatibility and vascularization of biomaterials [
127
]. The nanocomposite and the unfilled PU scaffolds adsorbed protein on their surfaces, however the nanocomposite scaffolds greater levels of adsorption. Moreover, the 
in vivo
 results demonstrated that the host tissue response to the scaffolds were comparable for the PU/HA nanocomposites and the unfilled PU. The scaffolds promoted only a weak angiogenic host response, however, showed favorable biocompatibility with little acute leukocytic inflammatory activity throughout the entire study period.
Prabhakaran 
et al.
 [
128
] fabricated nanofibrous PLLA and PLLA/collagen/HA nanocomposite scaffolds, containing HA nanoparticles, by electrospinning. 
In vitro
 experiments, using cultures of human fetal osteoblasts, showed that the inclusion of HA nanoparticles in nanocomposites scaffolds enhanced cell proliferation, differentiation, and mineralization.
Grafting of biodegradable polymers on the surface of nano-sized HA represents a unique approach to obtaining biomimetic nanocomposites materials for bone regeneration. The rationale of surface grafting is to improve the interfacial interaction between the organic and inorganic phases of the nanocomposites. The surface hydroxyl functional groups found on HA nano particles offer reactive groups for grafting with naturally derived chitosan [
129
] and the facile ring opening polymerization of various lactone based polymers such as poly-l-lactic acid (PLLA) and polycaprolactone (PCL) [
130
].
Hong 
et al.
 [
131
] developed a method of grafting PLLA on the surface nano HA crystals,ring-opening polymerization of L-lactide monomers in the presence of nano HA crystals (diameters of 20–40 nm) using stannous octanoate (Sn(Oct)
2
) catalyst. The surface grafted nano HA showed distinctly improved dispersion in both chloroform and PLLA composites, as compared to un-grafted HA. The grafting effect on the mechanical properties of the PLLA/HA nanocomposite was evaluated [
131
,
132
]. The results showed an increase in Young’s modulus with increasing filler content, however the difference was negligible. Improvement in mechanical strength of composites containing grafted HA was most notable by an increase in tensile strength. However, nanocomposites comprising un-grafted HA showed decreased tensile strength with an increase in filler content. Further improvements in mechanical properties were seen in the bending strength and modulus, and ductility of nanocomposites containing grafted HA. The stress-strain behavior of grafted HA composites resembled a tough material, exhibiting a necking phenomenon after yielding, in comparison to un-grafted composites, which displayed a brittle nature. The authors attributed the improvements in tensile strength and toughness of grafted HA composites to the grafted PLLA chains. The polymer chains on the HA surfaces, penetrate, entangle, and crystallize with the molecular chains of the PLLA matrix and therefore provide an interfacial covalent link. 
Wang 
et al.
 [
133
] evaluated the effects of PCL-grafted HA nanoparticles on the compressive modulus and strength of porous PCL/HA nanocomposite scaffolds produced by phase inversion/salt particulate leaching method. Results indicated a significant increase in both compressive strength and modulus with increase in filler content. Furthermore, the improvement in the mechanical properties was 50% higher for scaffolds containing surface grafted HA nanoparticles as compared to scaffolds with equivalent filler content of un-grafted HA.
Previous studies showed a limited reactivity with surface hydroxyl group of HA, which results in low polymer grafting density [
130
,
131
,
134
]. It has been proposed that increasing the grafting rate would improve the adhesion between the HA nanoparticles and polymer matrices. In an attempt to improve dispersion of HA nanoparticles in the nanocomposite and subsequently increase the mechanical properties, studies aimed at increasing the number of functional groups on the surface of HA nanoparticles, or reducing the steric hindrance allowing better access to hydroxyl groups have been reported. 
Qiu 
et al
. [
135
] modified the surface of HA nanoparticles by grafting with L-lactic acid and followed by ring open polymerization. The chemical linkages were formed between calcium atoms on the surface of HA and the carboxylic groups of L-lactic acid and PLLA. In this study, the surface modification with L-lactic acid prior to the grafting process successfully increased the amount of grafted PLLA up to 22 wt%, which is significantly higher than previously reported values [
130
,
131
,
134
]. Tensile testing revealed significantly higher tensile modulus and strength of nanocomposites containing PLLA grafted HA as compared to nanocomposites consisting of pure HA. The surface modified HA with L-lactic acid imparted a toughening effect to nanocomposites, improving the ductility and allowing for an elongation up to 44% strain prior to fracture, in comparison to 12.4% and 6.5% for PLLA-grafted HA composites and unfilled PLLA respectively. The authors attributed the observed ductile behavior to a debonding of surface modified HA particles from the PLLA matrix, citing debonding in particle filled glassy polymers as a well-known phenomenon in producing yield points and ductile behavior. 
In a different approach, atom transfer radical polymerization (ATRP) was used to introduce new hydroxyl functional groups in the form of poly(hydroxyethyl methacrylate) (PHEMA), prior to ring-opening polymerization of caprolactone [
134
]. The PHEMA grafted HA nanoparticles was able to increase the grafting rate of PCL on HA nanoparticle surfaces to over 20 wt%. Similarly, ATRP was used to modify the surface of HA nanoparticles with poly(methyl methacrylate) [
136
]. The authors reported 48.7 wt% PMMA content on the HA surfaces and a large increase in water contact angle confirming the change from hydrophilicity of HA nanoparticles to hydrophobicity, which will lead to better compatibility with polymer matrices.
The applicability of the surface grafted HA in biomedical applications was evaluated by 
in vitro
 experiments using primary cultures of human chondrocyte cells [
132
]. Nanocomposite films containing PLLA-grafted HA showed higher levels of chondrocyte attachment and proliferation over 7 days, attributed to a reduction in the amount of lost HA during rapid degradation of nanocomposite films. A subsequent cell biocompatibility study using primary cultures of rabbit osteoblasts was conducted on nanocomposites produced of poly(lactide-co-glycolide) (PLGA) and PLLA-grafted HA nanoparticles to confirm the potential of the nanocomposites for bone regeneration [
137
]. An increase in cell attachment and proliferation was observed for films consisting of PLLA grafted HA as compared to unfilled PLLA films after 1, 3, and 5 days culture.
The findings from the vitro experiments prompted a further study by Zhang 
et al.
 [
138
] to evaluate 
in vivo
 mineralization and osteogenesis of porous unfilled PLGA and PLGA nanocomposites scaffolds containing (10 wt%) PLLA grafted and ungrafted HA. Scaffolds were implanted into dorsal muscles, and radius critical size defects in a rabbit model. The results showed improved osteoconductivity, mineralization and osteogenesis for scaffolds containing HA nanoparticles as compared to unfilled PLGA. The study revealed no decrease in osteogenesis or osteoconductivity of the HA due to surface grafting of PLLA, while providing improved HA particle distribution in the pores and better microstructure stability of the nanocomposite scaffold 
in vivo
.
A similar rabbit radius critical size defect model was used to assess the ability of porous PLGA scaffolds, and PLGA nanocomposites containing 10 wt% HA, and 5–40 wt% PLLA-grafted HA, to repair the defect after 24 weeks post-surgery [
139
]. Radiographic evaluation (
Figure 2
