Repository: ISE-FIZKarlsruhe/Ontology_Evaluation

File: Domain Papers/MDPI/jfb-v01-i01_20240418_Biomaterials_texts/jfb3040799.txt (part 1 of 2)
Damage to articular cartilage can eventually lead to osteoarthritis (OA), a debilitating, degenerative joint disease that affects millions of people around the world. The limited natural healing ability of cartilage and the limitations of currently available therapies make treatment of cartilage defects a challenging clinical issue. Hopes have been raised for the repair of articular cartilage with the help of supportive structures, called scaffolds, created through tissue engineering (TE). Over the past two decades, different designs and fabrication techniques have been investigated for developing TE scaffolds suitable for the construction of transplantable artificial cartilage tissue substitutes. Advances in fabrication technologies now enable the strategic design of scaffolds with complex, biomimetic structures and properties. In particular, scaffolds with hybrid and/or biomimetic zonal designs have recently been developed for cartilage tissue engineering applications. This paper reviews critical aspects of the design of engineered scaffolds for articular cartilage repair as well as the available advanced fabrication techniques. In addition, recent studies on the design of hybrid and zonal scaffolds for use in cartilage tissue repair are highlighted.
Articular cartilage is a specialized tissue that covers the ends of the bones in articulating joints. It provides a low friction, highly elastic surface [
1
] that can withstand dynamic compressive loads several times body weight [
2
]. This behavior is attributed to the complex biochemistry and physical structure of the cartilage extracellular matrix (ECM), which is secreted by the chondrocyte cells that reside therein. Unfortunately, the natural healing ability of human articular cartilage is extremely limited, which poses significant clinical challenges for the treatment of joint cartilage defects [
3
]. These include articular cartilage degeneration resulting from osteoarthritis (OA), a debilitating joint disease that afflicts ~70% of the population aged 65 years and older [
4
]. In addition, articular cartilage lesions resulting from traumatic joint injuries in children and young adults are a serious health problem with, at present, no entirely satisfactory clinical management solution [
5
]. Although some clinical treatments are available for articular cartilage repair [
6
], their success to date has been limited as they do not result in long-term correction of cartilage pathologies [
1
]. 
Tissue engineering (TE) aims to replace damaged articular cartilage with a long-lasting biomanufactured replacement tissue, and holds great promise as an effective treatment for joint repair. Most cartilage tissue engineering strategies incorporate three main components: a suitable biocompatible scaffold, live chondrocytes or multipotent mesenchymal cells capable of developing into chondrocytes, and a combination of appropriate bioactive molecules (e.g., growth factor proteins (GFs)) [
7
,
8
]. It is hoped the dynamic interaction of these components will generate a transplantable artificial tissue construct that integrates well with normal articular cartilage and approximates its unique biomechanical properties [
9
,
10
]. The TE scaffold is typically a three-dimensional (3-D) structure manufactured from synthetic polymers and/or natural biopolymers to provide temporary mechanical physical and biological support for the embedded chondrocytic cells; this in turn promotes their growth 
ex vivo
, maintains their phenotype, and encourages their production of cartilage-specific extracellular matrix components. In addition, the fabricated scaffold exerts control over the shape and volume of the engineered cartilage tissue construct [
11
,
12
,
13
,
14
]. Accordingly, scaffold design and manufacturing techniques are critical elements for successful cartilage tissue engineering. 
Because cartilage tissue engineering is aimed at creating artificial constructs for use in joint cartilage repair, this review will begin with a synopsis of relevant features of normal articular cartilage structure and the pathology of osteoarthritic cartilage breakdown. The main body of our review will focus on critical considerations in the design of scaffolds for cartilage TE and the fabrication techniques currently available. Finally, we discuss recent and promising advances in biomimetic scaffold construction, including the use of hybrid solid polymer/hydrogel scaffolds and zonal scaffolds to manufacture cartilage tissue substitutes that more closely replicate the biomechanical characteristics and stratified organization of natural articular cartilage. 
Articular cartilage is a smooth, partially translucent tissue that covers the distal ends of bones in diarthrodial joints of the body, such as the knee and elbow. It provides a deformable, low friction surface that facilitates the movement of articulating bones within the joint and is capable of supporting high dynamic compressive loads. The unique biomechanical properties of articular cartilage are attributable to the composition of its specialized extracellular matrix (ECM), which is the secretory product of its single resident cell type: chondrocytes. Although cartilage ECM contains a plethora of molecular components [
5
,
15
], it is primarily comprised of fibrils of 
type II collagen
 protein together with a cartilage-specific proteoglycan, 
aggrecan
 (
Figure 1
A). The collagen II fibrils, which account for up to 60% of articular cartilage dry weight [
16
], provide the tissue with high tensile strength and the ability to withstand shear stresses. In contrast, the aggrecan proteoglycans (which comprise ~35% of cartilage dry weight) confer cartilage tissue with the ability to support high compressive loads. Each individual aggrecan molecule consists of a polypeptide core protein from which extend numerous covalently linked glycosaminoglycan (GAG) side chains, specifically chondroitin sulfate and keratan sulfate polysaccharides. Molecules of 
link protein
, which associate with the base of each aggrecan core protein, mediate the attachment of numerous aggrecan monomers to a common long 
hyaluronan
 polysaccharide chain (
Figure 1
A). This creates huge supramolecular cartilage proteoglycan complexes embedded within the collagen II fibril network. The high negative charge densities of the chondroitin sulfate and keratan sulfate GAG side chains of the entrapped aggrecan complex create an osmotic potential that draws water into the cartilage ECM from the synovial fluid of the joint cavity and other adjacent tissues. Therefore, articular cartilage consists of up to 80% water with respect to total wet weight. Indeed, the fluid phase of articular cartilage is a critical factor for its load-bearing function [
16
].
Natural articular cartilage has a layered or “zonal” organization (
Figure 1
 B, C). Its four layers, going from the articular surface down to underlying subchondral bone, are usually termed the 
superficial zone
, the 
middle (or transitional) zone
, the 
deep zone
, and the 
calcified zone
 [
18
]. These zones differ with respect to the molecular composition and organization of the cartilage ECM, the shape and density of the resident chondrocytes, and their mechanical properties. The superficial zone, which faces the synovial joint cavity, represents 10%–20% of total articular cartilage thickness. It is characterized by densely packed, tangentially oriented, fine collagen fibrils [
19
] and a relatively low proteoglycan content [
20
]. The superficial zone is the layer primarily responsible for bearing tensile and shear stresses [
21
]. The middle zone (40%–60% of articular cartilage thickness) is characterized by randomly oriented collagen fibrils [
18
] and the highest proteoglycan content [
2
], which may contribute to the higher compression modulus in this zone [
22
] caused by the larger osmotic water swelling effect. The deep zone (30%–40% of articular cartilage thickness) exhibits radially oriented, larger diameter collagen fibers and a lower proteoglycan content than the middle zone [
20
,
23
]. The cell density of chondrocytes decreases from the superficial zone to the deep zone, and their morphology changes from a flattened discoidal shape in the superficial zone, to a more spherical shape in the middle zone, to a slightly elongated form in the deep zone [
24
] (
Figure 1
B). The calcified zone provides a transition between the hyaline cartilage tissue of the overlying zones and the basal 
subchondral bone
 [
5
]. Within the calcified zone, the cartilage ECM is mineralized and type II collagen is replaced by a distinct type X collagen.
Traumatic joint injuries, abnormal joint loading, and degenerative joint diseases can all cause defects in articular cartilage tissue. Unfortunately, cartilage tissue has an extremely limited ability for self repair. This is attributed to its lack of both a vascular supply and any intrinsic mesenchymal stem cell population to facilitate tissue regeneration. Physical trauma to the knee or other articular joints can lead to several types of focal cartilage lesions, which are classified as chondral lesions, osteochondral lesions, and microfractures. Chondral defects solely affect the articular cartilage layer and do not extend to the underlying subchondral bone. In osteochondral lesions, the damage extends through the articular cartilage into the subchondral bone [
5
]. Microfractures, or fractures in the cartilage that are not be visible to the naked eye but affect the collagen network [
25
], can lead to further matrix destruction upon repeated loading [
17
]. Because of the inability of articular cartilage to repair itself, the initial focal cartilage damage leads to abnormal compressive loading and increased mechanical stress in the surrounding healthy cartilage, which gradually expands the area of articular damage. Over a period of years, this leads to a gradual erosion of the articular cartilage layer of the joint, resulting in osteoarthritic disease. In the end stages of osteoarthritic disease progression, the articular cartilage is totally destroyed thus exposing the subchondral bone [
5
]. This results in debilitating joint pain and severely reduced joint mobility. Due to the potential of traumatic joint injuries to initiate osteoarthritic disease progression, and the serious clinical consequences of late stage OA, there is tremendous interest in developing improved therapies for articular cartilage repair.
Nonsurgical treatment of OA includes activity modification, physical therapy, dietary supplements, weight loss, anti-inflammatory drugs (e.g., aspirin, ibuprofen, Celebrex), and injections of viscous hyaluronan preparations into the synovial cavity [
5
]. These mainly alleviate the pain and discomfort in the arthritic joint without correcting the underlying pathology. Current surgical therapies include arthroscopic microfracture, autologous chondrocyte implantation (ACI) [
26
], osteotomy, and arthroplasty. In microfracture surgery, damaged cartilage is removed at the site of lesion and the subchondral bone is microfractured to stimulate a healing response from subchondral bone mesenchymal stem cells and growth factors. However, the repair tissue induced by microfracture treatment is predominantly fibrocartilage that contains more type I collagen than type II collagen and has inferior biomechanical properties to articular cartilage [
27
]. In ACI, articular chondrocytes isolated from a healthy non-load-bearing region of a patient’s joint are expanded in tissue culture and subsequently reimplanted into the site of the cartilage lesion [
28
]. The tissue formed following ACI can be hyaline articular cartilage (~15% of cases) or fibrocartilage [
29
,
30
]. The scarcity of source material, donor site morbidity, and the requirement for multiple invasive surgeries limit the use of ACI [
5
]. Osteotomy decreases pressure in the defected area by reshaping the bone to shift the mechanical axis of bearing load to the healthier part of the joint. Osteotomy can temporarily restore knee function and decrease osteoarthritic pain, but over the long term often results in joint deterioration and eventual arthroplasty [
31
]. Arthroplasty, or joint replacement surgery, is the treatment for end-stage OA and involves replacement of the arthritic joint by an artificial prosthesis. Eventual loosening and deterioration of the prosthetic implant, and possible stress shielding effect induced damage to the adjacent bone, are some limitations of arthroplasty surgery. Moreover, arthroplasty is unsuitable for child and adolescent patients whose skeletons are still growing and who require a long-term solution [
5
]. Indeed, the common problem in most current therapies is their inability to provide long-term relief and resumption of activity [
5
]. The aim of cartilage tissue engineering is to promote long-lasting, functional repair of defective articular cartilage lesions through the development and 
ex vivo
 manufacture of implantable artificial cartilage tissue substitutes.
Design of TE scaffolds for cartilage repair generally includes customization of biochemical and physical properties for better engineering of cartilage tissue constructs [
32
]. Biochemical design concerns chemical composition and biological properties of the scaffold, which mainly affect the cellular behavior and activity. Physical design concerns the internal and external scaffold architecture, mechanical properties, and degradation properties. This review discusses physical design considerations of engineered scaffolds with a brief discussion of the typical backbone materials used for cartilage tissue engineering. 
The scaffold material is one of the main design factors to be considered in scaffold-based cartilage TE. The chosen material should meet several criteria, including biocompatibility, mechanical strength, cell affinity and ability to promote cartilage tissue formation, and adjustable biodegradability. The mechanical properties of the material are particularly important for cartilage TE applications due to the load-bearing nature of the target tissue. More precisely, a scaffold material must maintain its structural integrity and stability during fabrication, clinical handling, and fixation at the implant site [
33
]. It should also protect the embedded cells from harmful mechanical stresses and withstand the 
in vivo
 loading environment until the newly formed tissue can assume the load-bearing function. Furthermore, it should provide a desirable environment for biological activities such as cell attachment, proliferation, differentiation, and cell–cell interaction [
5
,
32
,
33
]. Hydrogels (highly hydrated polymer networks) and solid polymers are typical scaffold materials and have been widely investigated for cartilage tissue engineering (
Figure 2
). 
Hydrogels are easily prepared and embedded with chondrocytes, which retain their phenotype and morphology through impregnation [
34
,
35
]. Hydrogels can be made of a wide variety of biomaterials, including natural materials, which may be carbohydrate-based (e.g., alginate, agarose, chitosan, hyaluronic acid (HA)), protein-based (e.g., fibrin glue, collagen type I and II, silk) [
5
,
28
], or some combination of the two, and synthetic materials, such as poly(hydroxyethyl methacrylate), polyethylene glycol and its derivatives, or poly(vinyl alcohol) (PVA) [
36
]. Hydrogels exhibit characteristics similar to soft tissues and therefore provide a supportive matrix for chondrocyte activity and cartilage ECM secretion both 
in vitro
 and 
in vivo
 [
37
,
38
,
39
,
40
]. High efficiency of cell encapsulation and uniform cell distribution within the hydrogel are advantages that influence the quality of formed tissue. However, hydrogels have very weak mechanical properties that limit their application for cartilage TE [
41
]; for example, their compression moduli can range from 10% to 20% [
42
,
43
] to 50% [
44
] of natural cartilage values. Limited control over shape and internal structure is another issue that makes architectural design of hydrogel scaffolds difficult. A comprehensive review of hydrogel scaffolds for cartilage TE is given in [
45
]. 
Polyester-based solid scaffolds are generally created from biocompatible synthetic materials and have superior biomechanical properties to those based on hydrogels [
1
,
5
]. Furthermore, these materials allow easier fabrication of scaffolds with designed shapes and internal architectures. Some frequently used synthetic polymers in cartilage TE include poly (glycolic acid) (PGA), poly(lactic acid) (PLA), poly(lactic-co-glycolic acid) (PLGA), poly-caprolactone (PCL), and poly(ethyl glycol) (PEG), all of which received FDA approval more than 20 years ago. Created by chemical processes, synthetic polymers allow for easier customization of material properties, e.g., mechanical and degradation properties, compared to hydrogel materials. PCL- and PGA-based scaffolds with exactly the same structure exhibit markedly different mechanical properties; for example, the aggregate modulus of a PCL-based scaffold was 0.787 MPa compared to 0.173 MPa for a PGA-based scaffold [
46
]. Mechanical modulus values of scaffolds made of poly(glycerol sebacate) (PGS) polymer, a newly developed biomaterial, can be increased to the range of native articular cartilage by material modifications that include changing the molar ratios of glycerol:sebacic acid and increasing the polymer curing time [
47
]. Although their adjustment can improve scaffold mechanical strength, material properties should still allow for gradual hydrolytic attack and degradation of the temporary scaffold [
48
] and replacement by neocartilage. Although mechanically suitable for cartilage TE, solid synthetic scaffolds have shown less affinity for cell adhesion and activity than hydrogels [
28
]. Different techniques have been used to improve surface cell adhesion and bioactivity of synthetic polymers, such as blending or copolymerization with hydrophilic/hydrophobic materials including chitosan [
49
], polymethacrylic acid [
50
], fibronectin and collagen [
51
,
52
], and chondroitin sulfate molecules [
36
]. A review of polymeric materials for cartilage tissue engineering is given in Puppi 
et al
. [
53
]. Recently, decellularized tissue materials (
i.e
., shattered natural cartilage ECM) have been used to create solid scaffolds for cartilage TE [
54
,
55
,
56
]; natural ECM proteins and structures present in the decellularized scaffolds promote good cell affinity and ECM formation. 
As natural cartilage tissue originally develops in a 3D environment, there are distinct advantages of using 3D 
vs.
 2D scaffold structures, including better maintenance of chondrocyte morphology and differentiation [
48
,
57
] and higher expression of genes that regulate cell activities and ECM production [
58
,
59
]. The most commonly used 3D scaffold architectures in cartilage TE are porous 3D sponges and nonwoven fibrous structures (
Figure 3
A,B) [
60
]. Gradient fibrous structures [
61
], whose architectural properties vary through the depth of scaffold (
Figure 3
C), and woven architectures [
46
] (
Figure 3
D) have also been developed for cartilage TE. Different design parameters within these architectures, including pore size and geometry, pore distribution, pore accessibility and tortuosity, and porosity, play significant roles in the morphology, composition, mechanical properties, and functionality of the neocartilage [
48
,
62
,
63
,
64
]. 
The influence of scaffold pore size on cartilage formation has been studied [
65
,
66
,
67
]. The presence of both macro and micropores are important in 3D scaffolds, as macropores (>50 µm) promote cell migration [
68
] and micropores promote cell–cell interaction and mass transport, which improve tissue formation especially 
in vivo
 [
69
]. Titanium alloy constructs with a small average pore size (13 μm) form thicker cartilage tissue with significantly greater proteoglycan and cell density than those with larger pore sizes (43 and 68 μm) [
67
]. Larger pore sizes (400 μm) in nonwoven fibrous scaffolds cultured with cells result in a significantly larger GAG content compared to constructs with 100 and 200 μm pore sizes [
70
]. Lien 
et al
. [
71
] show that pore sizes between 250 and 500 μm in scaffolds are appropriate for chondrocyte proliferation and ECM secretion. Cell response and chondrogenesis may vary with pore size and influence different components of tissue formation, such as cell phenotype and activity as well as the amount and composition of ECM; small pore sizes might help maintain chondrocyte phenotypes, as chondrocytes are more likely to differentiate when the pore size is about 30 times the cell diameter (10–15 µm) [
72
,
73
,
74
]. On the other hand, larger pore sizes increase the extension of ECM. In other words, small pore sizes increase the tendency for cell proliferation, while large pore sizes benefit the formation of ECM [
71
]. Gradient structures [
61
] or composite scaffolds (micro to macropore structures [
69
]) that exhibit a range of pore sizes can better facilitate both chondrocyte activity and secretion of ECM. In addition to pore size, scaffold fiber size affects the cell activity. Relatively large fiber diameters (hundreds of micrometers) in fibrous scaffolds negatively influence cell function because they present as a more two dimensional (2D) attachment surface for individual cells [
21
]. Chondrocytes seeded on nanofiber meshes show better chondrogenesis than on larger fiber scaffolds [
75
].
High degrees of porosity and pore interconnectivity are essential factors in the design of scaffolds, because they allow for initial cell or cell–carrier substance impregnation into and through the scaffold, further cell–cell interactions, mass transfer of nutrients and metabolites, and tissue growth [
32
]. Highly porous substrates provide for more cell attachment (about four times) than less porous substrates and result in more cartilage tissue formation [
76
]. Although this might be due to a greater chance of nutrient and metabolite transfer in more porous scaffolds, the exact factor(s) responsible for higher cell spreading and ECM production in the highly porous substrate are not known. Practically speaking, there is a compromise between porosity and mechanical properties of the scaffold, where the degree of stiffness tends to decrease as porosity increases [
77
]. As a result, scaffolds should be designed to provide an interconnected pore network with enough overall porosity while maintaining sufficient strength and stiffness [
69
,
78
]. Sponge scaffold designs generally have higher porosities than fibrous scaffolds [
57
], although the porosity of fibrous scaffolds can be precisely controlled in the fabrication process [
61
]. Woven scaffolds have compact structures with low porosity (70% [
79
]) and limited interconnectivity [
21
], which may cause inhomogeneous cell seeding and tissue growth as well as reduced nutrition transfer throughout the scaffold [
46
,
80
,
81
]. Gradient structures with varying porosities might allow tailoring of both mechanical and architectural properties with minimal compromise. 
Pore interconnectivity can influence the ability of a scaffold to support chondrogenesis as well as the quality of formed tissue, even in scaffolds with similar porosities [
57
,
82
]. Interconnected structures with open pores are more capable of facilitating homogeneous cell seeding and better nutrient dispersion throughout the construct [
21
]. Lack of sufficient pore interconnectivity can cause inhomogeneous chondrogenesis, with cartilage formation only evident on the peripheral boundaries of TE constructs [
83
,
84
]. Sponge scaffold architecture is largely controlled by the fabrication process rather than design parameters [
85
], and thus there is no control over the interconnectivity of the pores. A comparison of 3D sponge and organized fibrous scaffolds shows that the sponge scaffold contains random pores with tortuous paths, a lower average pore size (about five times smaller), and a higher specific area [
57
]. In addition, sponge architectures have a higher chance of pore blockage (filtration effect) than fibrous architectures. As the diffusion coefficient of a structure is directly proportional to porosity and inversely proportional to tortuosity, diffusion of nutrients is less in sponge structures than organized fibrous structures despite both architectures having similar porosities. This difference may not result in different cartilaginous tissue growth 
in vitro
 [
57
]; however, 
in vivo
 implantation revealed more chondrogenesis in the organized fibrous scaffold that had a denser and more homogeneous structure. These results demonstrate the effect of scaffold architecture as well as the importance of considering differences between 
in vitro
 and 
in vivo
 environments when designing scaffolds.
The design of pore distribution using natural cartilage as a model has also been investigated in oriented porous polymer scaffolds [
86
], fiber-reinforced scaffolds [
87
], and gradient pore size structures [
61
]. In the latter study, growth of cartilaginous tissue in fibrous scaffolds with three different fiber spacings along the length of scaffold (large to small spacing from bottom to top) was investigated for mimicking the zonal structure of natural cartilage. Results indicate that an anisotropic scaffold architecture can promote inhomogeneous tissue formation; however, it cannot produce zonal cartilage matrix similar to natural tissue. Different parameters in the architectural design of a scaffold may not have similar effects on all components of engineered cartilage, and different combinations of these parameters may differently influence cartilage tissue formation. For instance, scaffold architecture and pore size may not influence the formation of collage type II [
57
,
66
] and total collagen content [
67
]. However, chondrocyte proliferation and GAG content are improved in scaffolds with small pore sizes (<20 µm) (more cell–cell interaction) [
65
]. Thus, it is important to investigate how the various components of scaffold architectural design influence the individual biological properties of the engineered cartilage construct. 
Table 1
 summarizes some of the architectural properties of scaffolds, with ranges of associated values for two commonly studied designs (sponge and fibrous) in cartilage TE applications. 
In contrast to solid scaffolds, hydrogels do not provide much flexibility for creating structures with defined internal architectures. Few efforts have been able to develop architecturally designed hydrogel scaffolds [
88
,
89
,
90
,
91
] and, therefore, the effect of architectural parameters on chondrogenesis, as has been considered for solid scaffolds, is yet to be determined. However, the significant influence of other hydrogel scaffold design parameters, such as macromere molecular weight and wt % concentration [
92
,
93
], as well as the structure of the polymer network (e.g., mesh size) [
94
,
95
,
96
], on the synthesis and distribution of engineered cartilage ECM has been investigated. Higher wt % concentration of HA hydrogels can better upregulate collagen type II and proteoglycan content [
92
]. However, the higher density of the hydrogel network impedes the distribution of deposited ECM, which interferes with the mechanical properties of the formed tissue construct [
93
]. The structure of the hydrogel network, controlled by the polymer chemistry and gelation mechanism [
94
,
96
,
97
] can dictate the spatial distribution of formed ECM by influencing the diffusion of nutrients and the degradation profile. To engineer a functional cartilage tissue construct, a fine balance among these design parameters must be achieved. A review of design aspects for hydrogel scaffolds along with examples of successful hydrogel systems for impregnation of chondrocytes are given in Nicodemus and Bryant [
97
].
*cut off value; fraction of total pores that are 100% interconnected.
*cut off value; fraction of total pores that are 100% interconnected.
The load-bearing nature of the joint environment in which the engineered scaffold/construct will be implanted must be considered when designing the mechanical properties of the scaffold. Design considerations with respect to mechanical strength will depend on whether the scaffold will be used 
in vitro
 or 
in vivo
. If the scaffold will be implanted into an articular joint 
in vivo
 shortly after fabrication, its mechanical characteristics should ideally match those of natural cartilage to support the loads encountered in the joint. The peak force applied to knee cartilage during normal physiological loading ranges from 1.9 to 7.2 times body weight [
107
], which corresponds to about 0.84 to 3 MPa for a 70 kg person [
108
]. If the scaffold is designed to initially promote engineered tissue growth 
in vitro
 before implantation 
in vivo
, it may not require the same level of mechanical strength as natural cartilage. This is because the scaffold will largely act as a supportive environment to help formation of the tissue construct. Rather, the newly formed tissue or neocartilage–scaffold construct (partially developed cartilage) must achieve the required mechanical properties to replace the damaged tissue 
in vivo
 [
5
]. 
In addition to the initial strength of the backbone material, architectural properties can play an important role with respect to the overall mechanical properties of the scaffold. The dynamic stiffness of 3D fibrous scaffolds [
57
] is higher than 3D sponge scaffolds, and close to that of bovine articular cartilage [
85
] and human knee cartilage [
109
], even when both scaffolds are made of exactly the same material. Poly-l-lactide acid (PLLA) sponge scaffolds (300 µm pore sizes and 90% and 95% porosities) and fibrous scaffolds (1 mm pore sizes and 85% porosity) can all exhibit mechanical properties (compression Young’s modulus) similar to that of natural cartilage [
110
].
Mechanical properties of scaffolds are also influenced by the variation of architectural parameters, such as porosity [
69
,
111
], pore size [
70
,
111
], pore shape [
112
,
113
], fiber diameter [
1
], and fiber spacing [
85
]. Fibrous scaffolds with different macropore and macro/micropore porosities have varying mechanical properties [
69
]. El-Ayoubi 
et al
. [
69
] demonstrated the design of scaffold architectures that result in similar mechanical properties to bovine articular cartilage and a good environment for cell attachment and activity. Sponge scaffolds with macropores ranging from 300 to 500 µm have varying mechanical properties, with those of lower porosity best resembling the performance of rabbit articular cartilage in compression and stress relaxation tests [
111
]. 
The effect of pore size on the mechanical properties of woven chitosan-HA copolymeric fibrous scaffolds was studied by Yamane 
et al
. [
70
]. Chondrocyte-seeded scaffolds with the smallest pore size (100 µm) had a larger compression modulus than scaffolds with 200 or 400 µm pore sizes. However, after 28 days of cultivation, the scaffolds with the smaller pore sizes had reduced compression moduli while the two others (specifically 400 µm) had increased compression moduli and significantly enhanced ECM production. Thus, the scaffold with the larger pore size presents a better environment for developing a stronger tissue substitute. Increased ECM content can also be accompanied by improved mechanical properties [
114
,
115
]. The influence of pore shape on the mechanical properties of cartilage TE scaffolds [
112
,
113
] and constructs [
113
] as well as chondrogenesis [
116
,
117
] has also been studied. Chondrocytes produce more robust ECM (higher sulfated GAGs) in the presence of ellipsoidal pores than cubical pores. Jeong and Hollister [
113
] show that a 3D spherical pore-shaped scaffold enhances chondrogenic activity compared to cubical pore shapes. When the porosity and surface area of the scaffolds were kept similar, increased chondrogenesis in spherical pore-shaped scaffolds was attributed to the lower permeability, subsequent higher cell aggregation and GAG retention, and lower oxygen tension within the scaffold. The significant influence of a pore shape on scaffold mechanical properties (i.e., stiffness and nonlinearity) and 
in vivo
-generated cartilage tissue constructs has also been demonstrated [
113
]. Scaffolds with pore size gradients [
61
] or oriented structural parameters [
46
] exhibit associated anisotropic mechanical properties, which can be employed to mimic anisotropic biomechanical properties of natural articular cartilage. These observations demonstrate the importance of simultaneously considering different factors for achieving the most appropriate design for cartilage TE scaffolds. 
Hydrogel scaffolds have intrinsically weak mechanical properties for 
in situ
 placement in cartilage. Although architectural properties, similar to those used for solid scaffold design, may not be used for modifying hydrogel properties, other strategies have been investigated for improving the initial mechanical properties of hydrogels; this includes mixing with other molecules or polymers [
118
,
119
,
120
,
121
], using cross-linking agents [
122
], and changing macromere chemistry, molecular weight, and polymer concentration [
96
,
121
,
123
]. In the latter two studies, the compression modulus of the scaffolds created ranged from 0.005 to 2.6 MPa, comparable to that of healthy human articular cartilage. However, these modification methods can introduce chemical toxicity and impair nutrient diffusion [
124
]. Hydrogels with low initial mechanical properties can promote the formation of constructs with high mechanical strength (
i.e.
, compressive and dynamic modulus) compared to hydrogels whose mechanical strength is initially higher [
93
]. As a result, design considerations for the initial mechanical properties of hydrogels should be balanced with parameters that control the synthesis of tissue ECM. 
The design of TE scaffolds for cartilage repair should also consider mechanical compression, tensile, and shear properties to achieve functionality similar to natural cartilage. However, scaffolds in most studies have been designed and tested with respect to one or two mechanical properties at the expense of others. Compression properties have received more attention in scaffold mechanical design than tensile and shear properties. 3D-woven structures made of polymeric biocompatible yarns [
46
,
70
] demonstrate considerable improvements in some mechanical properties, such as nonlinear, anisotropic mechanical properties, as well as high tensile strength and stiffness. One potential research area for the mechanical design of scaffolds is the investigation of the optimum architecture for improved mechanical properties. A study of the molecular/cellular structure and organization of the human body’s musculoskeletal/cytoskeletal system shows that the specific architectural framework of a structure (e.g., a tensegrity structure) can maximize its strength, flexibility, and structural integrity with minimum employed mass [
125
]. Such framework architectures could be investigated with respect to TE scaffolds for cartilage applications. 
Overall, the design of scaffolds with adequate mechanical strength is challenging. Currently available cartilage TE scaffolds still require mechanical property improvements, as mostly remain inferior to natural human cartilage with respect to supporting the loads at the damaged site. Moreover, excellent mechanical properties of TE scaffolds do not guarantee the growth of cartilage tissue substitutes with mechanical properties similar to natural cartilage. To date, the mechanical properties of most engineered hyaline cartilage substitutes remain largely inferior to natural cartilage [
68
,
126
,
127
,
128
,
129
]. For instance, mechanically stimulated agarose disks with seeded cells had an aggregate modulus of 0.1 MPa (0.1–2.0 MPa for natural cartilage) [
68
], and agarose and chitosan constructs cultivated for 20 days had compression moduli of 0.028 and 0.011 MPa, respectively [
130
], both of which are lower than values for native cartilage (
Table 2
). Although scaffolds with sufficient mechanical strength can protect the healing site and may indirectly influence the quality of neocartilage, numerous factors should be considered with respect to the regeneration of native-like engineered cartilage in terms of mechanical properties. Furthermore, changes in mechanical properties during 
in vitro
 culture or after 
in situ
 implantation are very important considerations for scaffold design. Such changes are closely linked to the degradation rate and profile of the scaffold 
in vitro
 or 
in vivo
. This relationship has been explored to advance designs that consider changes in scaffold mechanical properties in culture or during 
in vivo
 healing time. Time-dependent mechanical properties have been modeled during degradation based on the change in microstructure and/or material properties of the scaffold [
131
]. A profile of change in scaffold mechanical properties has also been designed [
132
] based on a proposed profile of degradation [
48
]. Consequently, the variation of scaffold mechanical properties while 
in vitro
 or 
in vivo
 can be controlled/customized using factors that govern the degradation process. 
Table 2
 shows the range of some biomechanical properties for natural human cartilage and cartilage TE constructs. Different mechanical tests (e.g., compression, tensile, and shear tests) have been used to evaluate the mechanical function of TE cartilage scaffolds, constructs, and natural cartilage. These mechanical properties have been described in detail and the associated testing procedures for cartilage TE applications have been comprehensively reviewed in Little 
et al
. [
133
].
Scaffold degradation is an important aspect in the design of TE scaffolds as it can affect the formation and/or functionality of new tissue, as well as the response of host tissue [
146
]. Ideally, the rate of scaffold degradation should be proportional to the rate of tissue formation to ensure sufficient mechanical support at the defect site until the new tissue can fully assume load-bearing function [
48
]. The implementation of this strategy is practically challenging. The degradation properties of scaffolds depend on and can be modified by variables including biomaterial type and composition [
18
], surface chemistry [
147
], scaffold local environment [
132
], and architecture [
148
]. These factors can be used in the design of scaffolds to customize their degradation behavior during cartilage tissue growth 
in vitro
 or 
in vivo
. Manipulation of the scaffold material has been a common strategy to control degradation behavior. The degradation behavior of naturally-derived scaffolds is largely influenced by the intrinsic properties of the material, over which there is very limited control. Some strategies used for controlling the degradation rate in naturally derived solid/hydrogel scaffolds include change of material deacetylation degree [
5
,
149
], chemistry [
150
], molecular weight, wt % concentration [
151
,
152
], and combination with other polymers [
94
]. For polymeric scaffolds, strategies such as alteration of polymer/copolymer composition and molecular weight [
153
,
154
], crystallinity [
155
], and incorporation of additives [
155
] have been undertaken to modify degradation behavior. Local environmental parameters such as temperature and pH are also factors that affect material degradation [
155
,
156
