Repository: ISE-FIZKarlsruhe/Ontology_Evaluation

File: Domain Papers/MDPI/jfb-v01-i01_20240418_Biomaterials_texts/jfb4040209.txt (part 1 of 5)
In early 1980s, researchers discovered self-setting calcium orthophosphate cements, which are bioactive and biodegradable grafting bioceramics in the form of a powder and a liquid. After mixing, both phases form pastes, which set and harden forming either a non-stoichiometric calcium deficient hydroxyapatite or brushite. Since both of them are remarkably biocompartible, bioresorbable and osteoconductive, self-setting calcium orthophosphate formulations appear to be promising bioceramics for bone grafting. Furthermore, such formulations possess excellent molding capabilities, easy manipulation and nearly perfect adaptation to the complex shapes of bone defects, followed by gradual bioresorption and new bone formation. In addition, reinforced formulations have been introduced, which might be described as calcium orthophosphate concretes. The discovery of self-setting properties opened up a new era in the medical application of calcium orthophosphates and many commercial trademarks have been introduced as a result. Currently such formulations are widely used as synthetic bone grafts, with several advantages, such as pourability and injectability. Moreover, their low-temperature setting reactions and intrinsic porosity allow loading by drugs, biomolecules and even cells for tissue engineering purposes. In this review, an insight into the self-setting calcium orthophosphate formulations, as excellent bioceramics suitable for both dental and bone grafting applications, has been provided.
According to the statistics, approximately half of the population sustains at least one bone fracture during their lifetime [
1
] and, as a result, surgery might be necessary. Luckily, among the surgical procedures available, minimally invasive techniques are able to offer special benefits for patients such as fewer associated injuries, quicker recovery and less pain. In addition, shorter hospital stays are needed, often allowing outpatient treatments that cheapen the expenses [
2
]. However, these techniques require biomaterials able to be implanted through small (the smaller, the better) incisions, e.g., by means of syringes with needles and/or laparoscopic devices. To fulfill such requirements, the potential implants should be in a liquid or an injectable state, e.g., as pastes. On the other hand, since all types of the calcified tissues are in the solid state, the bone repairing biomaterials should be solid as well. Therefore, potential bone grafts applicable to the minimally invasive surgery must combine injectability with hardness. Such formulations are known as self-setting (self-hardening, self-curing) formulations because, together with an initial softness and injectability, they possess an ability to solidify in the appropriate period, giving strength to the implantation sites. Since the inorganic part of the mammalian calcified tissues is composed of calcium orthophosphates of biological origin [
3
], self-setting formulations based on calcium orthophosphates appear to be excellent candidates for bone repairing [
4
,
5
]. The list of all known calcium orthophosphates, including their chemical formulae, standard abbreviations and the major properties, is summarized in 
Table 1
 [
6
].
Although the entire subject of calcium orthophosphates has been investigated since 1770s [
7
,
8
], historically, Kingery appears to be the first, who contributed to their self-setting abilities. Namely, in 1950, he published a paper on the chemical interactions between oxides and/or hydroxides of various metals (including CaO) with H
3
PO
4
, in which he mentioned that some of the reaction products were set [
9
]. However, the calcium orthophosphate formulations were just a very small section of that study. Afterwards, self-setting abilities of some calcium orthophosphates formulations were described in the early 1970s by Driskell 
et al
. [
10
]. However, that study was not noticed. Then, in early 1980s, scientists from the American Dental Association LeGeros 
et al
. [
11
], as well as Brown and Chow [
12
,
13
,
14
,
15
] published results of their studies. Since that, this subject became known as calcium phosphate cements (commonly referred to as CPC) [
16
], and, due to their suitability for repair, augmentation and regeneration of bones, such formulations were also named as calcium phosphate bone cements (occasionally referred to as CPBC) [
17
,
18
,
19
,
20
]. In order to stress the fact, that these formulations consist either entirely or essentially from calcium orthophosphates, this review is limited to consideration of calcium orthophosphate-based compositions only. The readers interested in self-setting formulations based on other types of calcium phosphates are requested to read the original publications [
20
,
21
].
[a]
 These compounds cannot be precipitated from aqueous solutions; 
[b]
 Cannot be measured precisely. However, the following values were found: 25.7 ± 0.1 (pH = 7.40), 29.9 ± 0.1 (pH = 6.00), 32.7 ± 0.1 (pH = 5.28). The comparative extent of dissolution in acidic buffer is: ACP >> α-TCP >> β-TCP > CDHA >> HA > FA; 
[c]
 Stable at temperatures above 100 °C; 
[d]
 Always metastable; 
[e]
 Occasionally, it is called “precipitated HA (PHA)” and 
[f]
 Existence of OA remains questionable.
[a]
 These compounds cannot be precipitated from aqueous solutions; 
[b]
 Cannot be measured precisely. However, the following values were found: 25.7 ± 0.1 (pH = 7.40), 29.9 ± 0.1 (pH = 6.00), 32.7 ± 0.1 (pH = 5.28). The comparative extent of dissolution in acidic buffer is: ACP >> α-TCP >> β-TCP > CDHA >> HA > FA; 
[c]
 Stable at temperatures above 100 °C; 
[d]
 Always metastable; 
[e]
 Occasionally, it is called “precipitated HA (PHA)” and 
[f]
 Existence of OA remains questionable.
Due to a good bioresorbability, all self-setting calcium orthophosphate formulations belong to the second generation of bone substituting biomaterials [
22
]. These formulations are blends of amorphous and/or crystalline calcium orthophosphate powder(s) with an aqueous solution, which might be distilled water [
11
,
12
,
13
,
14
,
15
], phosphate buffer solution (PBS) [
16
], aqueous solutions of sodium orthophosphates [
23
,
24
,
25
,
26
,
27
,
28
,
29
,
30
], ammonium orthophosphates [
31
], H
3
PO
4
 [
32
,
33
,
34
,
35
,
36
,
37
], citric acid [
24
,
38
] and its salts [
39
], sodium silicate [
40
,
41
,
42
], soluble magnesium orthophosphates [
43
], chitosan lactate in lactic acid [
44
], 
etc
. Due to the presence of other ions in a number of solutions, some of such formulations are set with formation of ion-substituted calcium orthophosphates. After the calcium orthophosphate powder(s) and the solution have been mixed together, a viscous and moldable paste is formed that sets to a firm mass within a few minutes. When the paste becomes sufficiently stiff, it can be placed into a defect as a substitute for the damaged part of bone, where it hardens 
in situ
 within the operating theatre. The proportion of solid to liquid or the powder-to-liquid (P/L) ratio is a very important characteristic because it determines both bioresorbability and rheological properties. As the paste is set and hardened at room or body temperature, direct application in healing of bone defects became a new and innovative treatment modality by the end of the XX-th century. Moreover, self-setting calcium orthophosphate formulations can be injected directly into the fractures and bone defects, where they intimately adapt to the bone cavity regardless its shape. More to the point, they were found to promote development of osteoconductive pathways, possess sufficient compressive strengths, be non-cytotoxic, create chemical bonds to the host bones, restore contour and have both the chemical composition and X-ray diffraction patterns similar to those of bone [
45
]. Finally, but yet importantly, the self-setting calcium orthophosphate formulations are osteotransductive, 
i.e
., after implantation, the hardened formulations are replaced by a new bone tissue [
46
,
47
,
48
].
Since the hardened calcium orthophosphates reproduce the composition, structure, morphology and crystallinity of bone crystals, the initial self-setting formulations might be considered as biomimetic ones [
49
,
50
]. The aim of such formulations is to disturb bone functions and properties as little as possible and, until a new bone has been grown, to behave temporary in a manner similar to that of bone. Therefore, they provide surgeons with a unique ability of manufacturing, shaping and implanting the bioactive bone substitute biomaterials on a patient-specific base in real time in the surgery room. Implanted bone tissues also take benefits from the self-setting formulations that give, in an acceptable clinical time, a suitable mechanical strength for a shorter tissue functional recovery. Thus, the major advantages of the self-setting calcium orthophosphate formulations include a fast setting time, an excellent moldability, an outstanding biocompatibility and an easy manipulation; therefore, they are more versatile in handling characteristics than prefabricated granules or blocks. Besides, like any other type of calcium orthophosphate bioceramics, the self-setting formulations provide an opportunity for bone grafting using alloplastic materials, which are unlimited in quantity and provide no risk of infectious diseases [
51
,
52
,
53
].
Since self-setting calcium orthophosphate formulations have been developed for using as implanted biomaterials for parenteral application, for their chemical composition one might employ all ionic compounds of oligoelements occurring naturally in a human body. The list of possible additives includes (but is not limited to) the following cations: Na
+
, K
+
, Mg
2+
, Ca
2+
, Sr
2+
, Zn
2+
, H
+
 and anions: PO
4
3−
, HPO
4
2−
, H
2
PO
4
−
, P
2
O
7
4−
, CO
3
2−
, HCO
3
−
, SO
4
2−
, HSO
4
−
, Cl
−
, OH
−
, F
−
, silicates [
46
]. Therefore, mixed-type self-setting formulations consisting of calcium orthophosphates and other calcium salts, such as calcium sulfate [
54
,
55
,
56
,
57
,
58
,
59
,
60
,
61
,
62
,
63
], calcium pyrophosphate [
64
,
65
,
66
], calcium polyphosphates [
67
,
68
], calcium carbonates [
16
,
26
,
28
,
30
,
50
,
69
,
70
,
71
], calcium oxide [
72
,
73
,
74
,
75
,
76
,
77
], calcium hydroxide [
78
,
79
,
80
], calcium aluminates [
43
,
81
,
82
], calcium silicates [
83
,
84
,
85
,
86
,
87
,
88
,
89
], 
etc
., are available. In addition, other chemicals such as Sr-containing compounds [
19
,
90
,
91
,
92
,
93
], Mg-containing compounds [
93
,
94
,
95
,
96
,
97
,
98
,
99
,
100
], Zn-containing compounds [
101
,
102
], 
etc
., might be added to calcium orthophosphates as well. Furthermore, the self-setting formulations might be prepared from various types of ion substituted calcium orthophosphates such as Ca
2
KNa(PO
4
)
2
, NaCaPO
4
, Na
3
Ca
6
(PO
4
)
5
 (so called “calcium alkaline orthophosphates”) [
103
,
104
,
105
,
106
,
107
], magnesium substituted calcium-deficient hydroxyapatite (CDHA), strontium substituted CDHA, 
etc
. [
108
,
109
,
110
,
111
,
112
,
113
]. More to the point, self-setting formulations might be prepared in the reaction-setting mixture of Ca(OH)
2
–KH
2
PO
4
 system [
114
], as well as by treatment of calcium carbonate or calcium hydroxide with orthophosphate solutions [
115
]. In addition, if a self-setting formulation consisting of calcium orthophosphates only is set in a chemically reactive environment (e.g., in presence of CO
2
), ion-substituted calcium orthophosphates, such as carbonate apatite, are formed [
116
]. Finally, self-setting calcium orthophosphate-based formulations possessing special properties, such as magnetic ones due to incorporation of iron oxides [
117
,
118
] have been developed as well. However, with a few important exceptions, the ion-substituted formulations have not been considered in this review, while the interested readers are suggested to study the aforementioned publications.
The purpose of this review is to evaluate the chemistry, physical, mechanical and biomedical properties of the available self-setting calcium orthophosphate formulations with the specific reference to their applications in surgery and dentistry.
According to Wikipedia, the free encyclopedia: “In the most general sense of the word, cement is a binder, a substance that sets and hardens independently and can bind other materials together”. The name “cement” goes back to the Romans who used the term “
opus caementitium
” to describe masonry, which resembled concrete and was made from crushed rock with burnt lime as binder. The volcanic ash and pulverized brick additives, which were added to the burnt lime to obtain a hydraulic binder, were later referred to as cementum, cimentum, cäment and cement” [
119
]. Thus, calcium orthophosphate cement appears to be a generic term to describe chemical formulations in the ternary system Ca(OH)
2
–H
3
PO
4
–H
2
O which can experience a transformation from a liquid or a pasty state to a solid state and in which the end-product of the chemical reactions is a calcium orthophosphate.
The first self-setting calcium orthophosphate formulation consisted of the equimolar mixture of TTCP and dicalcium phosphate (DCPA or DCPD) which was mixed with water at a P/L ratio of 4:1; the paste hardened in about 30 min and formed CDHA. These highly viscous and non-injectable pastes could be molded and, therefore, were used mainly as a contouring material in craniofacial surgery. Later studies revealed some differences between TTCP + DCPD and TTCP + DCPA formulations. Namely, due to a higher solubility of DCPD (
Table 1
 and 
Figure 1
), TTCP + DCPD mixtures set faster than TTCP + DCPA ones. Besides, injectability of TTCP + DCPD formulations is better [
120
,
121
,
122
]. In 1990s, it was established that there were about 15 different binary combinations of calcium orthophosphates, which gave self-setting pastes upon mixing with water or aqueous solutions. The list of these combinations is available in literature [
123
,
124
,
125
]. From these basic systems, secondary self-setting formulations could be derived containing additional or even non-reactive compounds [
17
,
46
,
74
,
123
,
126
,
127
,
128
,
129
,
130
,
131
,
132
,
133
,
134
,
135
,
136
,
137
,
138
,
139
]. Concerning their viscosity, both pasties [
140
,
141
,
142
,
143
,
144
,
145
] and putties [
146
] of a very high viscosity [
146
,
147
,
148
,
149
] are known.
According to the classical solubility data of calcium orthophosphates (
Figure 1
), depending upon the pH value of a self-setting paste, after hardening all formulations can form only two major end-products: a precipitated poorly crystalline HA or CDHA at pH > 4.2 and DCPD (also called “brushite”) at pH < 4.2 [
152
]. Here one should notice, that in the vast majority cases, terms “a precipitated poorly crystalline HA” and “CDHA” are undistinguishable and might be considered as synonyms [
6
], while the term “brushite” was coined to honor an American mineralogist George Jarvis Brush (1831–1912), who was a professor at Yale University, USA. However, in the real self-setting formulations, the pH-border of 4.2 might be shifted to higher pH values. Namely, DCPD might be crystallized at the solution pH up to ~6, while CDHA normally is not formed at pH below 6.5–7 (
Table 1
).
In early 1990s, depending on the type of calcium orthophosphate formed after the setting, five groups of the self-setting formulations were thought to exist: DCPD, CDHA, HA, ACP and OCP [
125
,
153
], while currently only two cement groups remain. Namely, the results of the only study on an ACP-forming formulation demonstrated that it was rapidly converted into CDHA [
137
]; thus, it belongs to apatite-forming formulations. With the OCP-forming formulations [
154
,
155
,
156
,
157
] the situation looks as this. Contrary to the reports of late 1980s [
154
] and early 1990s [
155
], in recent papers either simultaneous formation of OCP and CHDA has been detected [
157
] or no phase analysis has been performed [
156
]. Strong experimental evidences of the existence of a transient OCP phase during setting were found in still another study; however, after a few hours, the OCP phase disappeared giving rise to the final CDHA phase [
41
]. Finally, according to the aforementioned, CDHA and HA are synonyms. Thus, all existing self-setting calcium orthophosphate formulations are divided into two major groups: apatite-forming formulations and brushite-forming ones. This in fact is a predictable situation since HA is the least soluble calcium orthophosphate at pH > 4.2 and brushite is the least soluble one at pH < 4.2 (
Figure 1
). The final hardened product of the formulations is of the paramount importance because it determines the solubility and, therefore, 
in vivo
 bioresorbability. Since the chemical composition of mammalian bones is similar to an ion-substituted CDHA, apatite-forming formulations have been more extensively investigated. Nevertheless, many research papers on brushite-forming formulations have been published as well.
All self-setting calcium orthophosphate formulations are made of an aqueous solution and fine powders of one or several calcium orthophosphate(s). Here, dissolution of the initial calcium orthophosphate(s) (quickly or slowly depending on the chemical composition and solution pH) and mass transport appear to be the primary functions of an aqueous environment, in which the dissolved reactants form a supersaturated (very far away from the equilibrium) microenvironment with regard to precipitation of the final product(s) [
158
,
159
]. The relative stability and solubility of various calcium orthophosphates (see 
Table 1
) is the major driving force of the setting reactions occurred. Therefore, mixing of a dry powder with an aqueous solution induces various chemical transformations, in which crystals of the initial calcium orthophosphate(s) rapidly dissolve(s) and precipitate(s) into crystals of CDHA (precipitated HA) or DCPD with possible formation of intermediate precursor phases (e.g., ACP [
30
,
137
] and OCP [
41
,
154
,
155
,
156
,
157
]). During precipitation, the newly formed crystals grow and form a web of intermingling microneedles or microplatelets of CDHA or DCPD, thus provide a mechanical rigidity to the hardened cements. In other words, entanglement of the newly formed crystals is the major reason of setting (
Figure 2
). For the majority of apatite-forming formulations, water is not a reactant in the setting reactions; it is just a medium for reactions to occur. Therefore, the quantity of water, actually needed for setting of such formulations, is very small [
22
,
158
,
160
]. However, for the brushite-forming formulations, water always participates in the chemical transformations because it is necessary for DCPD formation. Due to this reason, the brushite-forming formulations are always hydraulic, while usually this term is not associated with the apatite-forming ones.
Setting of calcium orthophosphate formulations is a continuous process that always starts with dissolution of the initial compounds in an aqueous system. This supplies ions of calcium and orthophosphate into the solution, where they chemically interact and precipitate in the form of either the final products or precursor phases, which causes the cement setting [
13
,
162
,
163
]. This was confirmed by Ishikawa and Asaoka, who showed that when TTCP and DCPA powders were mixed in double-distilled water, both powders were dissolved. The dissolved calcium and orthophosphate ions in the solution were then precipitated in the form of CDHA on the surface of unreacted powders [
164
]. Since the physical state of the precipitates can be either a gel or a conglomerate of crystals, the hardening mechanism is either a sol-gel transition of ACP [
30
,
137
] or entanglement of the precipitated crystals of CDHA or DCPD [
46
]. Thus, all types of hardened formulations possess an intrinsic porosity within the nano/submicron size ranges (
Figure 2
). For example, for the classical Brown-Chow cement formulation, after the initial setting, petal or needle-like crystals enlarge epitaxially and are responsible for the adherence and interlocking of the crystalline grains, which result in hardening. After ~2 h, the newly formed crystals become rod-like, resulting from higher crystallinity with the observation of more material at the inter-particle spaces. During this period, the setting reactions proceeded at a near-constant rate, suggesting that the reaction rate was limited by factors that are unrelated to the amounts of the starting materials and the reaction products present in the system. Such factors could be related to the surface area of DCPA or TTCP or to the diffusion distances over which the calcium and orthophosphate ions should migrate to form CDHA [
165
,
166
,
167
]. At ~24 h, the crystals are completely formed, being very compacted in some areas of high density, and well separated in areas with more porosity [
130
,
135
,
136
].
The chemical reactions occurring during setting of calcium orthophosphate formulations depend on their chemical composition. However, it can be stated that only two major chemical types of the setting reaction are possible. The first type occurs according to the classical rules of the acid-base interaction, 
i.e
., a relatively acidic calcium orthophosphate reacts with a relatively basic one to produce a relatively neutral compound. The first cement by Brown and Chow is a typical example of this type because TTCP (basic) reacts with DCPA (slightly acidic) in an aqueous suspension to form a poorly crystalline precipitated HA (slightly basic) [
13
,
14
]:




2Ca
4
(PO
4
)
2
O + 2CaHPO
4
 = Ca
10
(PO
4
)
6
(OH)
2






(1)




Initially, it was believed that DCPA and TTCP reacted upon mixing with water to form the stoichiometric HA [
12
,
13
,
14
,
15
]. However, further investigations have shown that only the first nuclei consist of a nearly stoichiometric HA, whereas further growth of these nuclei occurs in the form of CDHA [
168
]. Besides, there is a study demonstrating that the initially formed stoichiometric HA further interacts with remaining DCPD to form CDHA [
169
].
According to Equation (1), formation of precipitated HA releases neither acidic nor basic by-products. Thus, the liquid phase of the formulation remains at a near constant pH of ~7.5 for the TTCP + DCPD and ~8.0 for the TTCP + DCPA mixtures, respectively [
165
,
166
,
167
]. Various deviations from the stoichiometry of chemical Equation (1) were studied in details and various types of CDHA with Ca/P ionic ratio within 1.5–1.67 were found as the final product [
170
]. The effect of mixing ratio and pH on the reaction between TTCP and DCPA is well described elsewhere [
171
]. Furthermore, the influence of Ca/P ionic ratio of TTCP on the properties of the TTCP + DCPD cement was studied as well [
172
].
A blend proposed by Lema < ître 
et al
., [
173
,
174
] is another example of the acid-base interaction in which β-TCP (almost neutral) reacts with MCPM (acidic) to form DCPD (slightly acidic):




β-Ca
3
(PO
4
)
2
 + Ca(H
2
PO
4
)
2
·H
2
O + 7H
2
O = 4CaHPO
4
·2H
2
O





(2)




In chemical Equation (2) MCPM might easily be substituted by H
3
PO
4
 [
32
,
33
,
34
,
35
,
36
] or MCPA, while β-TCP might be replaced by α-TCP [
175
,
176
], CDHA [
177
,
178
], HA [
179
,
180
] or even Ca(OH)
2
 [
29
,
35
] and CaO. For example:




Ca
9
(HPO
4
)(PO
4
)
5
(OH) + 3H
3
PO
4
 + 17H
2
O = 9CaHPO
4
·2H
2
O





(3)




Furthermore, self-setting formulations based on mixtures of ACP + α-TCP [
181
], ACP + DCPD [
182
,
183
], DCPA + α-TCP [
176
], OCP + TTCP [
184
], OCP + α-TCP [
185
,
186
] and unspecified “partially crystallized calcium phosphate” (presumably, CDHA) + DCPA [
187
,
188
,
189
] as the initial reagents, are also available. In addition, multiphase self-setting compositions such as α-TCP + TTCP + DCPA [
190
] and DCPA + α-TCP + β-TCP + CDHA [
191
] have been developed as well.
The second type of the setting reaction might be defined as hydrolysis of metastable calcium orthophosphates in aqueous media. As the result, both the initial components and final products have the same Ca/P ionic ratio. Due to the fact, that only one calcium orthophosphate is used; the solid part of such formulations might be called as a single-phase (or single-component) cement powder [
192
]. Self-setting formulations made of ACP + an aqueous solution [
193
,
194
], α-TCP + an aqueous solution [
23
,
24
,
27
,
195
,
196
,
197
,
198
,
199
,
200
,
201
,
202
,
203
], β-TCP + an aqueous solution [
199
,
204
], DCPA + an aqueous solution [
40
], CDHA + an aqueous solution [
41
], OCP + an aqueous solution [
42
], TTCP + an aqueous solution [
43
,
205
,
206
] or γ-radiated TTCP + an aqueous solution [
207
,
208
,
209
] are the typical examples; the majority of them are re-crystallized to CDHA during setting:




Ca
x
H
y
(PO
4
)
z
·
n
 H
2
O + H
2
O → Ca
10-
x
(HPO
4
)
x
(PO
4
)
6-
x
(OH)
2-
x
 + 
n
 H
2
O





(4)







3(α- or β-)Ca
3
(PO
4
)
2
 + H
2
O = Ca
9
(HPO
4
)(PO
4
)
5
(OH)





(5)







3Ca
4
(PO
4
)
2
O + 3H
2
O = Ca
9
(HPO
4
)(PO
4
)
5
(OH) + 3Ca(OH)
2






(6)




As seen from the amount of publications, α-TCP is the most popular compound to produce self-setting single-phase calcium orthophosphate formulations.
An interesting study was performed on the microstructures, mechanical and setting properties of calcium orthophosphate formulations with variable Ca/P ratio within 1.29 < Ca/P < 1.77 [
210
]. The results showed that: (a) only the reactant with Ca/P = 1.50 was monophasic and consisted of α-TCP, which transformed during the setting into CDHA; (b) reactants with Ca/P < 1.50 were composed of calcium pyrophosphate, α-TCP and β-TCP blends, while those with Ca/P > 1.50 were composed of α-TCP, HA and TTCP blends; (c) formulations with Ca/P ratio other than 1.50 had longer setting and lower hardening properties; (d) the formulations’ reactivity was clearly affected by the Ca/P ratio of the starting reactant; (e) depending on the Ca/P ratio of the starting reactant, the hardened formulations developed different crystal microstructures with specific features [
210
]. Similarly, a self-setting formulation might be prepared from the thermal decomposition products of HA [
211
].
The experimental details on TTCP hydrolysis under a near-constant composition condition might be found elsewhere [
212
]. The details on α-TCP hydrolysis are also available. The results indicated that setting of α-TCP was initially controlled by surface dissolution; therefore, it depended on the surface area of the reactants [
213
,
214
,
215
,
216
]. Hydrolysis of DCPD to CDHA was studied as well [
217
]. Addition of ~2 wt% of a precipitated poorly crystalline HA (
i.e
., CDHA) as a seed to α-TCP powder phase might be useful to accelerate the kinetics of reaction (5) [
218
]. The aforementioned information is summarized in 
Figure 3
 [
219
].
Further, there is a single-phase formulation consisting of K- and Na- containing CDHA (with the Ca/P ionic ratio of 1.64 ± 0.02) that sets and hardens after mixing with an aqueous solution of sodium citrate and sodium orthophosphate [
220
]. After setting, this formulation gives rise to formation of a weak cement (the compressive strength of 15 ± 3 MPa) consisting of the ion-substituted CDHA again (presumably, with smaller Ca/P ionic ratio), mimicking the bone mineral. Unfortunately, neither the setting reaction nor the setting mechanism of this cement has been disclosed [
220
].
The hydration process of calcium orthophosphate formulations is slightly exothermic and undergoes five periods: initiating period, induction period, accelerating period, decelerating period and terminating period [
221
]. For the classical Brown-Chow formulation, the activation energy of the hydration reaction is 176 kJ/mol [
222
]. The rate of heat liberation during the solidification of calcium orthophosphate formulations is low. The results of adiabatic experiments showed that the temperature rise arrived at the highest value of 37 °C 3 h later, which would cause no harm to surrounding tissues [
221
]. The results showed that the hardening process of that formulation was initially controlled by dissolution of the reactants in a 4 h period and subsequently by diffusion through the product layer of CDHA around the grains [
136
]. In general, setting of calcium orthophosphate formulations occurs mostly within the initial ~6 h, yielding an ~80% conversion to the final products with the volume almost constant during setting (
i.e
., shrinkage is small). However, after hardening, the formulations always form brittle bioceramics with the tensile strength of 5 to 20 times lower than the compression strength [
223
,
224
]. Since this biomaterial is weak under tensile forces, such formulations can only be used either in combination with metal implants or in non-load bearing (e.g., craniofacial) applications [
4
,
5
,
160
,
225
]. This is confirmed by the mechanical characterization of a bone defect model filled with bioceramic cements [
226
].
To conclude this part, one must stress, that chemical Equations (1)–(6) for setting processes are valid for the 
in vitro
 conditions only. There are evidences that samples of calcium orthophosphate formulations retrieved 12 h after hardening 
in vivo
 already contained carbonate apatite, even though the initial mixtures did not contain carbonate as one of the solid components [
227
]. The mass fraction of carbonate in the 12 h samples was about 1%. The results suggest that under the 
in vivo
 conditions, carbonate is readily available and this allows formation of carbonate apatite in favor of carbonate-free CDHA [
227
].
By the end of the previous millennium, the United States Food and Drug Administration (FDA) approved several self-setting formulations (
Table 2
) for clinical use [
22
,
228
]. The same formulations also received a Conformite Europene (CE) mark for certain maxillofacial indications and for use as bone-void fillers in the specific non-load-bearing orthopedic indications [
160
]. The major properties of these formulations are available in literature [
22
]. An extended list of the available formulations is presented in 
Table 3
 [
149
], while even more formulations are in experimental stages. Other lists of the commercially available injectable bone cements with their chemical composition (when obtainable) might be found elsewhere [
5
,
167
,
229
,
230
,
231
]. A general appearance of two randomly chosen commercial calcium orthophosphate cements is shown in 
Figure 4
.
* In Europe, other applications may apply, and the materials may be sold with a different commercial name; ** BoneSource
TM
 is the original formulation of calcium orthophosphate cement developed by Brown and Chow; *** In Europe, it is distributed by Biomet Merck (Zwijndrecht, The Netherlands) as Biobon
®
 [
160
], while in North America it is marketed by Walter Lorenz Surgical (Jacksonville, FL, USA) as Embarc
®
 [
22
].
* In Europe, other applications may apply, and the materials may be sold with a different commercial name; ** BoneSource
TM
 is the original formulation of calcium orthophosphate cement developed by Brown and Chow; *** In Europe, it is distributed by Biomet Merck (Zwijndrecht, The Netherlands) as Biobon
®
 [
160
], while in North America it is marketed by Walter Lorenz Surgical (Jacksonville, FL, USA) as Embarc
®
 [
22
].
As indicated by its name, apatite-forming formulations have a poorly crystalline precipitated HA and/or CDHA as the final product of setting reactions [chemical Equations (1) and (4)–(6)], although traces of un-reacted starting compounds can be present [
130
]. Self-setting FA-forming formulations are also known; they can be prepared by the same way but in the presence of soluble F
−
-ions [
37
,
232
,
233
]. Due to the initial presence of carbonates, such commercial formulations as Norian SRS
®
 and Biocement D
®
 (
Table 3
) form a non-stoichiometric carbonate apatite or dahllite [Ca
8.8
(HPO
4
)
0.7
(PO
4
)
4.5
(CO
3
)
0.7
(OH)
1.3
] as the end-product [
69
,
234
]. As both CDHA and carbonate apatite are formed in an aqueous environment and have a low crystallinity, they appear to be rather similar to the biological apatite of bones and teeth. These properties are believed to be responsible for their excellent 
in vivo
 resorption characteristics. Conventional apatite-forming formulations contain TCP and/or TTCP phases in their powder components [
230
], while a single component formulation consisting of K- and Na- containing CDHA is also available [
220
]. The reactivity of TCP-based apatite-forming formulations was found to vary as a function of TCP crystal phase, crystallinity and particle size [
235
,
236
]. Generally, a higher reactivity is observed with a thermodynamically less stable phase (from β-TCP to α-TCP and further to ACP) and with a smaller particle size [
199
]. Nominally, it might be stated that formation of apatites through self-setting reactions is a sort of a biomimetic process because it occurs in physiological environment and at body temperature [
53
]; however, both the crystallization kinetics and a driving force are very far away from the biomimeticity. A unique feature of the hardened apatite-forming formulations is that the force linking the newly formed crystals (of both CDHA and carbonate apatite) is weak; therefore, the crystals can be easily detached from the bulk of hardened formulations, especially after dissolution has partly occurred. When this happens, osteoclasts and other cells can easily ingest the apatite crystals [
237
].
Immediately after implantation, any formulation becomes exposed to blood and other tissue fluids that delay the setting time. Intrinsic setting time for apatite-forming formulations has been extensively studied and it appears to be rather long. For example, for the original formulation by Brown and Chow it ranges from 15 to 22 min [
13
,
14
]. This may result in procedural complications. To remedy this, the amount of liquid might be reduced to a possible minimum. In such cases, all apatite-forming formulations look like viscous and easily moldable pastes, which tend to be difficult to inject. Besides playing with the P/L ratio, the setting time can also be reduced by using additives to the liquid phase (which is distilled water in the Brown-Chow formulation [
13
,
14
]). The list of possible additives includes H
3
PO
4
, MCPM and other soluble orthophosphates. These additives promote dissolution of the initial solids by lowering the solution pH. In such cases, a setting time in the range of 10–15 min can be obtained [
193
,
194
,
195
,
196
,
197
,
198
,
199
,
200
,
201
,
238
]. The influence of soluble orthophosphates (e.g., Na
2
HPO
4
 or NaH
2
PO
4
) on the setting time is explained by the fact that dissolution of DCPA and formation of CDHA during setting occur in a linear fashion, thus avoiding early formation of CDHA. This is important because too early formation of CDHA might engulf un-reacted DCPA, which slows down DCPA dissolution and thus the setting kinetics becomes slower, while the presence of sodium orthophosphates prevents DCPA particles from being isolated [
239
]. Particle size [
218
,
240
,
241
], temperature and initial presence of HA powders as seeds in the solid phase are other factors that influence the setting time [
13
,
14
,
53
,
235
,
236
]; however, 
in vitro
 studies demonstrated that these parameters did not affect significantly [
130
]. On the other hand, particle size reduction was found to result in a significant decrease in both initial and final setting times [
218
,
240
,
241
], an acceleration of the hardening rate [
218
] and hydration kinetics of the hardening formulation [
241
]. In general, smaller crystals or particles result in a higher supersaturation degrees achieved in the self-setting pastes, which favors crystal nucleation and results in the precipitation of greater many and smaller needle-like crystals, instead of the larger plate-like crystals formed when bigger particles are used (
Figure 5
) [
219
]. These different microstructures give rise to different pore size distributions in the set formulations (bottom part of 
Figure 5
). Besides, the crystallite sizes of the final products can be strongly reduced by increasing the specific surface of the starting powders, which allows developing formulations with tailored structures at the micro and nano-scale levels [
218
]. Unfortunately, an unclear correlation was found between the particle dimensions of the initial calcium orthophosphates and mechanical properties of the hardened products: namely, a significant increase in compressive strength and storage modulus was reported for some formulations [
240
,
241
] but a minor effect on compressive strength was discovered for other ones [
218
]. This inconsistence is not surprising because the manufacturing methods used to produce test samples varied from one author to the other. Therefore, the only remaining fact is that the hardened formulations are brittle and hence worthless for load-bearing applications [
4
,
5
].
Setting process of the most types of apatite-forming formulations occurs according to just one chemical reaction [see chemical Equations (1) and (4)–(6)] and at near the physiological pH, which might additionally contribute to the high biocompatibility [
165
,
166
,
167
]. Namely, for the classical formulation by Brown and Chow, the transmission electron microscopy results suggested the process for early-stage apatite formation as follows: when TTCP and DCPA powders were mixed in an orthophosphate-containing solution, TTCP powder quickly dissolved due to its higher solubility in acidic media. Then the dissolved ions of calcium and orthophosphate, along with ions already existing in the solution, were precipitated predominantly onto the surface of DCPA particles. Few apatite crystals were observed on the surface of TTCP powder. At a later stage of the reaction, an extensive growth of apatite crystals or whiskers effectively linked DCPA particles together and bridged the larger TTCP particles causing the setting [
242
].
However, Norian SRS
®
 and Cementek
®
 (
Table 3
) were found to set according to two chemical reactions: precipitation of DCPD, followed by precipitation of either CDHA or carbonate apatite:




α-Ca
3
(PO
4
)
2
 + Ca(H
2
PO
4
)
2
·H
2
O + 7H
2
O = 4CaHPO
4
·2H
2
O





(7)







5.2CaHPO
4
·2H
2
O + 3.6CaCO
3
 = Ca
8.8
(HPO
4
)
0.7
(PO
4
)
4.5
(CO
3
)
0.7
(OH)
1.3
 + 2.9CO
2
↑ + 12H
2
O





(8)




The initial chemical reaction (7) was very fast and provoked DCPD formation and initial setting within seconds. The second step was slower: DCPD reacted completely within several hours with remaining α-Ca
3
(PO
4
)
2
 and CaCO
3
 forming carbonate apatite according to Equation (8). The latter step caused the hardening. A similar two-step hardening mechanism was established for a formulation consisting of MCPM and CaO: in the first step, during the mixing time, MCPM reacted with CaO immediately to give DCPD, which, in the second step, reacted more slowly with the remaining CaO to give CDHA [
74
].
In addition, the setting mechanism of an apatite-forming formulation was investigated in details for a three-component mixture of TTCP, β-TCP and MCPM dry powders in convenient proportions and with the overall atomic Ca/P ratio equal to 1.67. Two liquid phases in a raw were used to damp the cement powder, initially it was water + ethanol (ethanol was added to slow down the hardening) and afterwards H
3
PO
4
 and sodium glycerophosphate were added to water to prepare a reactive liquid [
158
]. At the very beginning, DCPD was found to form according to two chemical equations:




Ca(H
2
PO
4
)
2
·H
2
O + β-Ca
3
