Repository: ISE-FIZKarlsruhe/Ontology_Evaluation

File: Domain Papers/MDPI/jfb-v01-i01_20240418_Biomaterials_texts/jfb6030708.txt (part 1 of 5)
The state-of-the-art on calcium orthophosphate (CaPO
4
)-containing biocomposites and hybrid biomaterials suitable for biomedical applications is presented. Since these types of biomaterials offer many significant and exciting possibilities for hard tissue regeneration, this subject belongs to a rapidly expanding area of biomedical research. Through the successful combinations of the desired properties of matrix materials with those of fillers (in such systems, CaPO
4
 might play either role), innovative bone graft biomaterials can be designed. Various types of CaPO
4
-based biocomposites and hybrid biomaterials those are either already in use or being investigated for biomedical applications are extensively discussed. Many different formulations in terms of the material constituents, fabrication technologies, structural and bioactive properties, as well as both 
in vitro
 and 
in vivo
 characteristics have been already proposed. Among the others, the nano-structurally controlled biocomposites, those containing nanodimensional compounds, biomimetically fabricated formulations with collagen, chitin and/or gelatin, as well as various functionally graded structures seem to be the most promising candidates for clinical applications. The specific advantages of using CaPO
4
-based biocomposites and hybrid biomaterials in the selected applications are highlighted. As the way from a laboratory to a hospital is a long one and the prospective biomedical candidates have to meet many different necessities, the critical issues and scientific challenges that require further research and development are also examined.
The fracture of bones due to various traumas or natural aging is a typical type of a tissue failure. An operative treatment frequently requires implantation of a temporary or a permanent prosthesis, which still is a challenge for orthopedic surgeons, especially in the cases of large bone defects. A fast aging of the population and serious drawbacks of natural bone grafts make the situation even worse; therefore, there is a high clinical demand for bone substitutes. Unfortunately, a medical application of xenografts (e.g., bovine bone) is generally associated with potential viral infections. In addition, xenografts have a low osteogenicity, an increased immunogenicity and, usually, resorb more rapidly than autogenous bone. Similar limitations are also valid for human allografts (
i.e.
, tissue transplantation between individuals of the same species but of non-identical genetic composition), where the concerns about potential risks of transmitting tumor cells, a variety of bacterial and viral infections, as well as immunological and blood group incompatibility are even stronger. Moreover, harvesting and conservation of allografts (exogenous bones) are additional limiting factors [
1
,
2
,
3
]. Autografts (endogenous bones) are still the “golden standard” among any substitution materials because they are osteogenic, osteoinductive, osteoconductive, completely biocompatible, non-toxic and do not cause any immunological problems (non-allergic). They contain viable osteogenic cells, bone matrix proteins and support bone growth. Usually, autografts are well accepted by the body and rapidly integrated into the surrounding bone tissues. Due to these reasons, they are used routinely for a long period with good clinical results [
2
,
3
,
4
,
5
]; however, it is fair to say on complication cases, those frequently happened in the past [
6
]. Unfortunately, a limited number of donor sites restrict the quantity of autografts harvested from the iliac crest or other locations of the patient’s own body. In addition, their medical application is always associated with additional traumas and scars resulting from the extraction of a donor tissue during a superfluous surgical operation, which requires further healing at the donation site and can involve long-term postoperative pain. Thus, any types of biologically derived transplants appear to be imperfect solutions, mainly due to a restricted quantity of donor tissues, donor site morbidity, as well as potential risks of an immunological incompatibility and disease transfer [
7
,
8
,
9
]. In this light, manmade materials (alloplastic or synthetic bone grafts) stand out as a reasonable option because they are easily available, might be processed and modified to suit the specific needs of a given application. What is more, there are no concerns about potential infections, immunological incompatibility, sterility and donor site morbidity. Therefore, investigations on artificial materials for bone tissue repair appear to be one of the key subjects in the field of biomaterials research for clinical applications [
10
,
11
].
Currently, there are several classes of synthetic bone grafting biomaterials for 
in vivo
 applications. The examples include natural coral, coral-derived materials, bovine porous demineralized bone, human demineralized bone matrix, bioactive glasses, glass-ceramics and CaPO
4
 [
12
,
13
]. Among them, porous bioceramics made of CaPO
4
 appear to be very prominent due to both the excellent biocompatibility and bonding ability to living bone in the body. This is directly related to the fact that the inorganic material of mammalian calcified tissues, 
i.e.
, of bone and teeth, consists of CaPO
4
 [
14
,
15
]. Due to this reason, other artificial materials are normally encapsulated by fibrous tissue, when implanted in body defects, while CaPO
4
 are not. Many types of CaPO
4
-based bioceramics with different chemical composition are already on the market [
16
,
17
]. Unfortunately, as for any ceramic material, CaPO
4
 bioceramics alone lack the mechanical and elastic properties of the calcified tissues. Namely, scaffolds made of CaPO
4
 only suffer from a low elasticity, a high brittleness, a poor tensile strength, a low mechanical reliability and fracture toughness, which leads to various concerns about their mechanical performance after implantation. Besides, in many cases, it is difficult to form CaPO
4
 bioceramics into the desired shapes [
16
,
17
].
The superior strength and partial elasticity of biological calcified tissues (e.g., bones) are due to the presence of bioorganic polymers (mainly, collagen type I fibers) rather than to a natural ceramic (mainly, a poorly crystalline ion-substituted calcium-deficient hydroxyapatite (CDHA), often referred to as “biological apatite”) phase [
18
,
19
,
20
,
21
]. The elastic collagen fibers are aligned in bone along the main stress directions. The biochemical composition of bones is given in 
Table 1
 [
22
]. A decalcified bone becomes very flexible being easily twisted, whereas a bone without collagen is very brittle; thus, the inorganic nano-sized crystals of biological apatite provide with the hardness and stiffness, while the bioorganic fibers are responsible for the elasticity and toughness. In bones, both types of materials integrate each other into a nanometric scale in such a way that the crystallite size, fibers orientation, short-range order between the components, 
etc.
, determine its nanostructure and therefore the function and mechanical properties of the entire composite. From the mechanical point of view, bone is a tough material at low strain rates but fractures more like a brittle material at high strain rates; generally, it is rather weak in tension and shear, particularly along the longitudinal plane. Besides, bone is an anisotropic material because its properties are directionally dependent [
18
,
19
,
20
,
21
].
It remains a great challenge to design the ideal bone graft that emulates the nature’s own structures or functions. Certainly, the successful design requires an appreciation of the bones’ structure. According to expectations, the ideal bone graft should be benign, available in a variety of forms and sizes, all with sufficient mechanical properties for use in load-bearing sites, form a chemical bond at the bone/implant interface, as well as be osteogenic, osteoinductive, osteoconductive, biocompatible, completely biodegradable at the expense of bone growth and moldable to fill and restore bone defects [
23
,
24
]. Further, it should resemble the chemical composition of bones (thus, the presence of CaPO
4
 is mandatory), exhibit contiguous porosity to encourage invasion by the live host tissue, as well as possess both viscoelastic and semi-brittle behavior, as bones do [
25
,
26
,
27
]. Moreover, the degradation kinetics of the ideal implant should be adjusted to the healing rate of the human tissue with absence of any chemical or biological irritation and/or toxicity caused by substances, which are released due to corrosion or degradation. Ideally, the combined mechanical strength of the implant and the ingrowing bone should remain constant throughout the regenerative process. Furthermore, the substitution implant material should not disturb significantly the stress environment of the surrounding living tissue [
28
]. Finally, there is an opinion, that in the case of a serious trauma, bone should fracture rather than the implant [
23
]. A good sterilizability, storability and processability, as well as a relatively low cost are also of a great importance to permit a clinical application. Unfortunately, no artificial biomaterial is yet available, which embodies all these requirements and unlikely it will appear in the nearest future. To date, most of the available biomaterials appear to be either predominantly osteogenic or osteoinductive or else purely osteoconductive [
1
].
Careful consideration of the bone type and mechanical properties are needed to design bone substitutes. Indeed, in high load-bearing bones such as the femur, the stiffness of the implant needs to be adequate, not too stiff to result in strain shielding, but rigid enough to present stability. However, in relatively low load-bearing applications such as cranial bone repairs, it is more important to have stability and the correct three-dimensional shapes for aesthetic reasons. One of the most promising alternatives is to apply materials with similar composition and nanostructure to that of bone tissue. Mimicking the structure of calcified tissues and addressing the limitations of the individual materials, development of organic-inorganic hybrid biomaterials provides excellent possibilities for improving the conventional bone implants. In this sense, suitable biocomposites of tailored physical, biological and mechanical properties with the predictable degradation behavior can be prepared combining biologically relevant CaPO
4
 with bioresorbable polymers [
29
]. As a rule, the general behavior of such biocomposites is dependent on nature, structure and relative contents of the constitutive components, although other parameters such as the preparation conditions also determine the properties of the final materials. Currently, CaPO
4
 is incorporated as either a filler or a coating (or both) either into or onto a biodegradable polymer matrix, in the form of particles or fibers, and are increasingly considered for using as bone tissue engineering scaffolds due to their improved physical, biologic and mechanical properties [
30
,
31
,
32
,
33
]. In addition, such biocomposites could fulfill general requirements to the next generation of biomaterials, those should combine the bioactive and bioresorbable properties to activate 
in vivo
 mechanisms of tissue regeneration, stimulating the body to heal itself and leading to replacement of the implants by the regenerating tissue. Thus, through the successful combinations of ductile polymer matrixes with hard and bioactive particulate bioceramic fillers, optimal materials can be designed and, ideally, this approach could lead to a superior construction to be used as either implants or posterior dental restorative material [
29
,
34
].
A lint-reinforced plaster was the first composite used in clinical orthopedics as an external immobilizer (bandage) in the treatment of bone fracture by Mathijsen in 1852 [
35
], followed by Dreesman in 1892 [
36
]. A great progress in the clinical application of various types of composite materials has been achieved since then. Based on both the past experience and the newly gained knowledge, various composite materials with tailored mechanical and biological performance can be manufactured and used to meet various clinical requirements [
37
]. However, this review presents only a brief history and advances in the field of CaPO
4
-based biocomposites and hybrid biomaterials suitable for biomedical application. The majority of the reviewed literature is restricted to the recent publications; a limited number of papers published in the XX-th century have been cited. Various aspects of the material constituents, fabrication technologies, structural and bioactive properties, as well as phase interaction have been considered and discussed in details. Finally, several critical issues and scientific challenges that are needed for further advancement are outlined.
According to Wikipedia, the free encyclopedia, “
composite materials
 (or 
composites
 for short) are engineered materials made from two or more constituent materials with significantly different physical or chemical properties and which remain separate and distinct on a macroscopic level within the finished structure” [
38
]. Thus, composites are always heterogeneous. Furthermore, the phases of any composite retain their identities and properties, and are bonded, which is why an interface is maintained between them. This provides improved specific or synergistic characteristics that are not obtainable by any of the original phases alone [
39
]. Following the point of view of some predecessors, we also consider that “for the purpose of this review, composites are defined as those having a distinct phase distributed through their bulk, as opposed to modular or coated components” [
40
] (p. 1329). For this reason, with a few important exceptions, the structures obtained by soaking of various materials in supersaturated solutions containing ions of calcium and orthophosphate (e.g., Refs. [
41
,
42
,
43
,
44
]), those obtained by coating of various materials by CaPO
4
 (reviewed in Refs. [
45
,
46
,
47
]), as well as CaPO
4
 coated by other compounds [
48
,
49
,
50
,
51
] have not been considered; however, composite coatings have been considered. Occasionally, porous CaPO
4
 scaffolds filled by cells inside the pores [
52
,
53
,
54
,
55
], as well as CaPO
4
 impregnated by biologically active substances [
56
,
57
] are also defined as composites and/or hybrids; nevertheless, such structures have not been considered either.
In any composite, there are two major categories of constituent materials: a matrix (or a continuous phase) and (a) dispersed phase(s). To create a composite, at least one portion of each type is required. General information on the major fabrication and processing techniques might be found elsewhere [
40
,
58
]. The continuous phase is responsible for filling the volume, as well as it surrounds and supports the dispersed material(s) by maintaining their relative positions. The dispersed phase(s) is (are) usually responsible for enhancing one or more properties of the matrix. Most of the composites target an enhancement of mechanical properties of the matrix, such as stiffness and strength; however, other properties, such as erosion stability, transport properties (electrical or thermal), radiopacity, density or biocompatibility might also be of a great interest. This synergism produces the properties, which are unavailable from the individual constituent materials [
58
,
59
]. What’s more, by controlling the volume fractions and local and global arrangement of the dispersed phase, the properties and design of composites can be varied and tailored to suit the necessary conditions. For example, in the case of ceramics, the dispersed phase serves to impede crack growth. In this case, it acts as reinforcement. A number of methods, including deflecting crack tips, forming bridges across crack faces, absorbing energy during pullout and causing a redistribution of stresses in regions, adjacent to crack tips, can be used to accomplish this [
60
]. Other factors to be considered in composites are the volume fraction of the dispersed phase(s), its (their) orientation and homogeneity of the overall composite. For example, higher volume fractions of reinforcement phases tend to improve the mechanical properties of the composites, while continuous and aligned fibers best prevent crack propagation with the added property of anisotropic behavior. From a structural point of view, composites are anisotropic in nature: their mechanical properties are different in different directions. Furthermore, the uniform distribution of the dispersed phase is also desirable, as it imparts consistent properties to the composite [
38
,
58
,
59
].
In general, composites might be simple, complex, graded and hierarchical. The term “a simple composite” is referred to the composites those result from the homogeneous dispersion of one dispersed phase throughout a matrix. The term “a complex composite” is referred to the composites those result from the homogeneous dispersion of several dispersed phases throughout one matrix. The term “a graded composite” is referred to the composites those result from the intentionally structurally inhomogeneous dispersion of one or several dispersed phases throughout one matrix. The term “a hierarchical composite” is referred to the cases, when fine entities of either a simple or a complex composite is somehow aggregated to form coarser ones (e.g., granules or particles) which afterwards are dispersed inside another matrix to produce the second hierarchical scale of the composite structure. There is another set of four types of composites: (i) fibrous composites, where the fibers are in a matrix; (ii) laminar composites, in which the phases are in layers; (iii) particulate composites, where the particles or flakes are in a matrix; and (iv) hybrid composites, which are combinations of any of the above. Still other classification type of the available composites is based on the matrix materials (metals, ceramics and polymers) [
37
].
In most cases, three interdependent factors must be considered in designing of any composite: (i) a selection of the suitable matrix and dispersed materials, (ii) a choice of appropriate fabrication and processing methods, (iii) both internal and external design of the device itself [
40
]. Furthermore, any composite must be formed to shape. To do this, the matrix material can be added before or after the dispersed material has been placed into a mold cavity or onto the mold surface. The matrix material experiences a melding event, that, depending upon the nature of the matrix material, can occur in various ways such as chemical polymerization, setting, curing or solidification from a melted state. Due to a general inhomogeneity, the physical properties of many composite materials are not isotropic but rather orthotropic (
i.e.
, there are different properties or strengths in different orthogonal directions) [
38
,
58
,
59
].
In order to prepare any type of a composite, at least, two different materials must be mixed. Thus, a phase miscibility phenomenon appears to be of the paramount importance [
61
,
62
]. Furthermore, the interfacial strength among the phases is a very important factor because a lack of adhesion among the phases will result in an early failure at the interface and thus in a decrease in the mechanical properties, especially the tensile strength. From a chemical point of view, we can distinguish several types of the interaction among the composite components: materials with strong (covalent, coordination, ionic) interactions; those with weak interactions (van der Waals forces, hydrogen bonds, hydrophilic-hydrophobic balance) or without chemical interactions among the components [
63
]. Wetting is also important in bonding or adherence of the materials. It depends on the hydrophilicity or polarity of the filler(s) and the available polar groups of the matrix.
Regarding biocomposites, they are defined as nontoxic composites able to interact well with the human body 
in vivo
 and, ideally, contain one or more component(s) that stimulate(s) the healing process and uptake of the implant [
64
]. Thus, for biocomposites the biological compatibility appears to be more important than any other type of compatibility [
37
,
65
,
66
,
67
]. Interestingly that according to the databases, the first paper with the term “biocomposite” in the title was published in 1987 [
68
] and the one containing a combination of terms “biocomposite” and HA in the title was published in 1991 [
69
]. Thus, the subject of CaPO
4
-based biocomposites and hybrid biomaterials appears to be quite new. The most common properties from the bioorganic and inorganic domains to be combined in biocomposites have been summarized in 
Table 2
 [
24
]. For general advantages of the modern CaPO
4
-based biocomposites over CaPO
4
 bioceramics and bioresorbable polymers individually, the interested readers are advised to get through “Composite materials strategy” section of Ref. [
29
].
CaPO
4
 were first mentioned in 1769 as the major constituents of bones and have been investigated since then [
70
,
71
]. The main driving force behind the use of CaPO
4
 as bone substitute materials is their chemical similarity to the mineral component of mammalian bones and teeth [
14
,
15
,
16
]. As a result, in addition to being non-toxic, they are biocompatible, not recognized as foreign materials in the body and, most importantly, both exhibit bioactive behavior and integrate into living tissue by the same processes active in remodeling healthy bone. This leads to an intimate physicochemical bond between the implants and bone, termed osteointegration. More to the point, CaPO
4
 are also known to support osteoblast adhesion and proliferation. Even so, the major limitations to use CaPO
4
 as load-bearing biomaterials are their mechanical properties; namely, they are brittle with poor fatigue resistance [
23
]. The poor mechanical behavior is even more evident for highly porous ceramics and scaffolds because porosity greater than 100 µm is considered as the requirement for proper vascularization and bone cell colonization [
72
,
73
]. That is why, in biomedical applications CaPO
4
 are used primarily as fillers and coatings [
16
].
The complete list of known CaPO
4
, including their standard abbreviations and the major properties, is given in 
Table 3
, while the detailed information on CaPO
4
, might be found in special books and monographs [
16
,
74
,
75
,
76
,
77
,
78
].
[a]
 These compounds cannot be precipitated from aqueous solutions.
[b]
 Cannot be measured precisely. However, the following values were found: 25.7 ± 0.1 (pH = 7.40), 29.9 ± 0.1 (pH = 6.00), 32.7 ± 0.1 (pH = 5.28). The comparative extent of dissolution in acidic buffer is: ACP >> α-TCP >> β-TCP > CDHA >> HA > FA.
[c]
 Stable at temperatures above 100 °C.
[d]
 Always metastable.
[e]
 Occasionally, it is called “precipitated HA (PHA)”.
[f]
 Existence of OA remains questionable.
[a]
 These compounds cannot be precipitated from aqueous solutions.
[b]
 Cannot be measured precisely. However, the following values were found: 25.7 ± 0.1 (pH = 7.40), 29.9 ± 0.1 (pH = 6.00), 32.7 ± 0.1 (pH = 5.28). The comparative extent of dissolution in acidic buffer is: ACP >> α-TCP >> β-TCP > CDHA >> HA > FA.
[c]
 Stable at temperatures above 100 °C.
[d]
 Always metastable.
[e]
 Occasionally, it is called “precipitated HA (PHA)”.
[f]
 Existence of OA remains questionable.
[a]
 These compounds cannot be precipitated from aqueous solutions.
[b]
 Cannot be measured precisely. However, the following values were found: 25.7 ± 0.1 (pH = 7.40), 29.9 ± 0.1 (pH = 6.00), 32.7 ± 0.1 (pH = 5.28). The comparative extent of dissolution in acidic buffer is: ACP >> α-TCP >> β-TCP > CDHA >> HA > FA.
[c]
 Stable at temperatures above 100 °C.
[d]
 Always metastable.
[e]
 Occasionally, it is called “precipitated HA (PHA)”.
[f]
 Existence of OA remains questionable.
Polymers are a class of materials consisting of large molecules, often containing many thousands of small units, or monomers, joined together chemically to form one giant chain. In this respect, polymers are comparable with major functional components of the biological environment: lipids, proteins and polysaccharides. They differ from each other in chemical composition, molecular weight, polydispersity, crystallinity, hydrophobicity, solubility and thermal transitions. Besides, their properties can be fine-tuned over a wide range by varying the type of polymer, chain length, as well as by copolymerization or blending of two or more polymers [
79
,
80
]. Opposite to ceramics, polymers exhibit substantial viscoelastic properties and easily can be fabricated into complex structures, such as sponge-like sheets, gels or complex structures with intricate porous networks and channels [
81
]. Being X-ray transparent and non-magnetic polymeric materials are fully compatible with the modern diagnostic methods such as computed tomography and magnetic resonance imaging. Unfortunately, most of them are unable to meet the strict demands of the 
in vivo
 physiological environment. Namely, the main requirements to polymers suitable for biomedical applications are that they must be biocompatible, not eliciting an excessive or chronic inflammatory response upon implantation and, for those that degrade, that they breakdown into non-toxic products only. Unfortunately, polymers, for the most part, lack rigidity, ductility and ultimate mechanical properties required in load bearing applications. Thus, despite their good biocompatibility, many of the polymeric materials are mainly used for soft tissue replacements (such as skin, blood vessel, cartilage, ligament replacement, 
etc
). Moreover, the sterilization processes (autoclave, ethylene oxide and 
6
°Co irradiation) may affect the polymer properties [
82
].
There is a variety of biocompatible polymers suitable for biomedical applications [
83
,
84
,
85
]. For example, polyacrylates, poly(acrylonitrile
-co-
vinylchloride) and polylysine have been investigated for cell encapsulation and immunoisolation [
86
,
87
]. Polyorthoesters and PCL have been investigated as drug delivery devices, the latter for long-term sustained release because of their slow degradation rates [
88
]. PCL is a hydrolytic polyester having appropriate resorption period and releases nontoxic byproducts upon degradation [
89
,
90
]. PU is in use in engineering of both hard and soft tissues, as well as in nanomedicine [
91
]. Polymers considered for orthopedic purposes include polyanhydrides, which have also been investigated as delivery devices (due to their rapid and well-defined surface erosion), for bone augmentation or replacement since they can be photopolymerized 
in situ
 [
88
,
92
,
93
]. To overcome their poor mechanical properties, they have been co-polymerized with imides or formulated to be crosslinkable 
in situ
 [
93
]. Other polymers, such as polyphosphazenes, can have their properties (e.g., degradation rate) easily modified by varying the nature of their side groups and have been shown to support osteoblast adhesion, which makes them candidate materials for skeletal tissue regeneration [
93
]. PPF has emerged as a good bone replacement material, exhibiting good mechanical properties (comparable to trabecular bone), possessing the capability to crosslink 
in vivo
 through the C=C bond and being hydrolytically degradable. It has also been examined as a material for drug delivery devices [
88
,
92
,
93
,
94
,
95
]. Polycarbonates have been suggested as suitable materials to make scaffolds for bone replacement and have been modified with tyrosine-derived amino acids to render them biodegradable [
88
,
96
]. Polydioxanone has been also tested for biomedical applications [
97
]. PMMA is widely used in orthopedics, as a bone cement for implant fixation, as well as to repair certain fractures and bone defects, for example, osteoporotic vertebral bodies [
98
,
99
]. However, PMMA sets by a polymerization of toxic monomers, which also evolves significant amounts of heat that damages tissues. Moreover, it is neither degradable nor bioactive, does not bond chemically to bones and might generate particulate debris leading to an inflammatory foreign body response [
92
,
100
]. A number of other non-degradable polymers applied in orthopedic surgery include PE in its different modifications such as low density PE, HDPE and ultrahigh molecular weight PE (used as the articular surface of total hip replacement implants [
101
,
102
]), polyethylene terepthalate and PP, which are applied to repair knee ligaments [
103
]. Polyactive™, a block copolymer of PEG and PBT, was also considered for biomedical application [
104
,
105
,
106
]. Cellulose [
107
,
108
] and its esters [
109
,
110
] are also popular. Finally yet importantly, polyethylene oxide, PHB and blends thereof have also been tested for biomedical applications [
29
].
Nonetheless, the most popular synthetic polymers used in medicine are the linear aliphatic poly(α-hydroxyesters) such as PLA, PGA and their copolymers—PLGA (
Table 4
). These materials have been extensively studied; they appear to be the only synthetic and biodegradable polymers with an extensive FDA approval history [
29
,
93
,
111
,
112
]. They are biocompatible, mostly non-inflammatory, as well as degrade 
in vivo
 through hydrolysis and possible enzymatic action into products that are removed from the body by regular metabolic pathways [
88
,
93
,
113
]. Besides, they might be used for drug delivery purposes [
114
]. Poly(α-hydroxyesters) have been investigated as scaffolds for replacement and regeneration of a variety of tissues, cell carriers, controlled delivery devices for drugs or proteins (e.g., growth factors), membranes or films, screws, pins and plates for orthopedic applications [
88
,
93
,
115
,
116
]. Additionally, the degradation rate of PLGA can be adjusted by varying the amounts of the two component monomers (
Table 4
), which in orthopedic applications can be exploited to create materials that degrade in concert with bone ingrowth [
117
]. Furthermore, PLGA is known to support osteoblast migration and proliferation [
93
,
118
], which is a necessity for bone tissue regeneration. Unfortunately, such polymers on their own, though they reduce the effect of stress-shielding, are too weak to be used in load bearing situations and are only recommended in certain clinical indications, such as ankle and elbow fractures [
113
]. In addition, they exhibit bulk degradation, leading to both a loss in mechanical properties and lowering of the local solution pH that accelerates further degradation in an autocatalytic manner. As the body is unable to cope with the vast amounts of implant degradation products, this might lead to an inflammatory foreign body response. Finally, poly(α-hydroxyesters) do not possess the bioactive and osteoconductive properties [
93
,
119
].
Several classifications of the biomedically relevant polymers are possible. For example, some authors distinguish between synthetic polymers like PE, PMMA, PLA, PGA, PCL, 
etc.
, and polymers of biological origin, which comprise polysaccharides (starch, alginate, chitin/chitosan [
120
,
121
], gellan gum, cellulose, hyaluronic acid and its derivatives), proteins (soy, collagen, gelatin, fibrin, silk) and a variety of biofibers, such as lignocellulosic natural fibers [
122
,
123
]. Among them, natural polymers often posses highly organized structures and may contain an extracellular substance, called ligand, which is necessary to bind with cell receptors. However, they always contain various impurities, which should be removed prior use. As synthetic polymers can be produced under the controlled conditions, they in general exhibit predictable and reproducible mechanical and physical properties such as tensile strength, elastic modulus and degradation rate. Control of impurities is a further advantage of synthetic polymers. Other authors differentiate between resorbable or biodegradable (e.g., poly(α-hydroxyesters), polysaccharides and proteins) and non-resorbable (e.g., PE, PP, PMMA and cellulose) polymers [
123
]. Furthermore, polymeric materials can be broadly classified as thermoplastics and thermosets. For example, HDPE and PEEK are the examples of thermoplastics, while polydimethylsiloxane and PMMA are the examples of thermosets [
82
]. The list of synthetic biodegradable polymers used for biomedical application as scaffold materials is available as 
Table 1
 in Ref. [
123
], while further details on polymers suitable for biomedical applications are available in literature [
82
,
116
,
124
,
125
,
126
,
127
,
128
,
129
] where the interested readers are referred to. Good reviews on the synthesis of different biodegradable polymers [
130
], as well as on the experimental trends in polymer composites [
131
] are available elsewhere.
Titanium (Ti) is one of the best biocompatible metals and used most widely as implant [
132
,
133
]. Besides, there are other metallic implants made of pure Zr, Hf, V, Nb, Ta, Re, Ni, Fe, Cu, Ag, stainless steels and various alloys suitable for biomedical application [
134
,
135
,
136
]. Recent studies revealed even a greater biomedical potential of porous metals [
137
,
138
,
139
]. The metallic implants provide the necessary strength and toughness that are required in load-bearing parts of the body and, due to these advantages, metals will continue to play an important role as orthopedic biomaterials in the future, even though there are concerns with regard to the release of certain ions from and corrosion products of metallic implants. Of course, neither metals nor alloys are biomimetic (the term biomimetic can be defined as a processing technique that either mimics or inspires the biological mechanism, in part or whole [
140
]) in terms of chemical composition because there are no elemental metals in the human body. In addition, even biocompatible metals are bioinert: while not rejected by the human body, any metallic implants cannot actively interact with the surrounding tissues. Nevertheless, in some cases (especially when they are coated by CaPO
4
 [
47
]) the metallic implants can show a reasonable biocompatibility [
141
]. Until recently, only permanent implants were made of metals and alloys, in which degradation or corrosion was not desirable. However, during recent years a number of magnesium implants have been proposed which are aimed to degrade in the body in order to make room for ingrowing bones [
142
,
143
].
Special types of both glasses [
144
,
145
] and glass-ceramics [
146
,
147
] are also suitable materials for biomedical applications and a special Na
2
O–CaO–SiO
2
–P
2
O
5
 formulation named Bioglass
®
 [
148
,
149
,
150
] is the most popular among them. They are produced via standard glass production techniques and require pure raw materials. Bioglass
®
 is a biocompatible and osteoconductive biomaterial. It bonds to bone without an intervening fibrous connective tissue interface and, due to these properties, it has been widely used for filling bone defects. The primary shortcoming of Bioglass
®
 is mechanical weakness and low fracture toughness due to an amorphous two-dimensional glass network. The bending strength of most Bioglass
®
 compositions is in the range of 40–60 MPa, which is not suitable for major load-bearing applications. Making porosity in Bioglass
®
-based scaffolds is beneficial for even better resorption and bioactivity [
148
,
149
,
150
].
By heat treatment, a suitable glass can be converted into glass-crystal composites containing crystalline phase(s) of controlled sizes and contents. The resultant glass-ceramics can have superior mechanical properties to the parent glass as well as to sintered crystalline ceramics [
146
,
147
]. The bioactive A-W glass-ceramics is made from the parent glass in the pseudoternary system 3CaO·P
2
O
5
–CaO·SiO
2
–MgO·CaO·2SiO
2
, which is produced by a conventional melt-quenching method. The bioactivity of A-W glass-ceramics is much higher than that of sintered HA. It possesses excellent mechanical properties and has therefore been used clinically for iliac and vertebrae prostheses and as intervertebral spacers [
151
,
152
].
Metal oxide ceramics, such as alumina (Al
2
O
3
, high purity, polycrystalline, fine grained) zirconia (ZrO
2
) and some other oxides (e.g., TiO
2
, SiO
2
) have been widely studied due to their bioinertness, excellent tribological properties, high wear resistance, fracture toughness and strength, as well as a relatively low friction [
148
,
153
,
154
]. Among them, due to transformation from the tetragonal to the monoclinic phase, a volume change occurs when pure zirconia is cooled down, which causes cracking of the zirconia ceramics [
155
]. Therefore, additives such as calcia (CaO), magnesia (MgO) and yttria (Y
2
O
3
) must be mixed with zirconia to stabilize the material in either the tetragonal or the cubic phase. Such material is called PSZ [
156
,
157
]. However, the brittle nature of any ceramics has limited their scope of clinical applications and hence more research is needed to improve their properties.
Due to its bioinertness, excellent tribological properties, fracture toughness and strength, as well as a low friction, elemental carbon has been used as a biomaterial, at least, since 1972 [
158
]. Applications include orthopedic prostheses, vitreous carbon roots for replacement teeth, structural skeletal extensions, bone bridges and hip prostheses. Biomedical properties of amorphous carbon were studied as well [
159
]. However, current trends represent investigations on biomedical applications of nanodimentional carbon, such as nanotubes [
160
,
161
].
Carbon nanotubes with their small dimensions, a high aspect (length to diameter) ratio as well as the exceptional mechanical properties, including extreme flexibility and strength, significant resistance to bending, high resilience and the ability to reverse any buckling of the tube, have the excellent potential to accomplish necessary mechanical properties. The studies revealed that they might possess some bioactivity [
162
,
163
]. However, non-functionalized carbon nanotubes tend to agglomerate and form bundles. Besides, they are soluble in neither water nor organic solvents. Luckily, chemical functionalization allows carbon nanotubes to be dispersed more easily, which can improve interfacial bonding with other components of the composites [
164
]. Furthermore, functionalization of carbon nanotubes with carboxylic groups was found to confer a capacity to induce calcification similar to woven bones [
165
]. Interestingly that carbon nanotubes might be functionalized by 
in situ
 deposition of CDHA on their surface [
166
].
Generally, the available CaPO
4
-containing biocomposites and hybrid biomaterials suitable for biomedical applications might be divided into several (partly overlapping) broad areas:

biocomposites with polymers;
self-setting formulations;
formulations based on nanodimensional CaPO
4
 and nanodimensional biocomposites;
biocomposites with collagen;
formulations with other bioorganic compounds and/or biological macromolecules;
injectable bone substitutes (IBS);
biocomposites with inorganic compounds, carbon and metals;
functionally graded formulations;
biosensors.
biocomposites with polymers;
self-setting formulations;
formulations based on nanodimensional CaPO
4
 and nanodimensional biocomposites;
biocomposites with collagen;
formulations with other bioorganic compounds and/or biological macromolecules;
