Repository: ISE-FIZKarlsruhe/Ontology_Evaluation

File: Domain Papers/MDPI/jfb-v01-i01_20240418_Biomaterials_texts/jfb9010019.txt (part 1 of 2)
Functional and mechanical properties of novel biomaterials must be carefully evaluated to guarantee long-term biocompatibility and structural integrity of implantable medical devices. Owing to the combination of metallic bonding and amorphous structure, metallic glasses (MGs) exhibit extraordinary properties superior to conventional crystalline metallic alloys, placing them at the frontier of biomaterials research. MGs have potential to improve corrosion resistance, biocompatibility, strength, and longevity of biomedical implants, and hence are promising materials for cardiovascular stent applications. Nevertheless, while functional properties and biocompatibility of MGs have been widely investigated and validated, a solid understanding of their mechanical performance during different stages in stent applications is still scarce. In this review, we provide a brief, yet comprehensive account on the general aspects of MGs regarding their formation, processing, structure, mechanical, and chemical properties. More specifically, we focus on the additive manufacturing (AM) of MGs, their outstanding high strength and resilience, and their fatigue properties. The interconnection between processing, structure and mechanical behaviour of MGs is highlighted. We further review the main categories of cardiovascular stents, the required mechanical properties of each category, and the conventional materials have been using to address these requirements. Then, we bridge between the mechanical requirements of stents, structural properties of MGs, and the corresponding stent design caveats. In particular, we discuss our recent findings on the feasibility of using MGs in self-expandable stents where our results show that a metallic glass based aortic stent can be crimped without mechanical failure. We further justify the safe deployment of this stent in human descending aorta. It is our intent with this review to inspire biodevice developers toward the realization of MG-based stents.
Crystalline solid-state materials with all types of chemical bonds, i.e., van der Waals, hydrogen, covalent, ionic, and metallic, can be made amorphous by various techniques [
1
,
2
]. For historical reasons, however, only an amorphous material obtained by rapid quenching from the liquid state is called glass [
2
]. In this regard, “amorphous” refers to the lack of translational symmetry in their atomistic configuration (see 
Section 4
 for more details). Indeed, the process of rapid amorphisation of a liquid, i.e., vitrification, is the major approach to obtain a glass. The corresponding cooling rate strongly depends on the employed technique and material. Hence, in the current review, we use the term “metallic glass” (MG) to refer to an amorphous solid alloy obtained by the rapid quenching of its melts. The combination of metallic bonds and amorphous structure in MGs provides fascinating and extraordinary structural and functional properties superior to their crystalline counterparts. Thus, a great amount of attention and effort has been devoted to understand MGs and exploit their superior properties for technological development, including health and biomedical applications. 
There are numerous review articles [
1
,
3
,
4
,
5
,
6
,
7
] and textbooks [
8
,
9
] on the general aspects of MGs or their specific features, such as functional/physical properties [
10
], mechanical properties [
11
,
12
,
13
], and corresponding small/nano-sized effects [
14
]. Furthermore, specialized reviews have discussed their shear banding phenomena [
15
,
16
], and the relationships between their atomistic structure and properties [
17
,
18
]. More recently, certain attention has been paid to the biocompatibility and medical application of MGs (see 
Section 6
 and [
19
,
20
,
21
]) while, in the biomedical community, the major focus is on the chemical properties (corrosion resistance) and biocompatibility of MGs and, to the best of our knowledge, their mechanical behaviour for biodevice applications has not received proper attention. Particularly, while it is widely acknowledged that MGs are very high strength materials, their severe localized plastic deformation upon yield at ambient conditions has been overlooked. For example, recently, there has been increasing attention towards employing metallic glass as a promising material for cardiovascular stent applications [
21
]. However, as we will discuss in detail in this article, due to such a severe localized plastic deformation, application of MGs in balloon-expandable stents is constrained, and certain caveats must be taken into account to design other devices, such as self-expandable stents. To clarify these important concepts, here, we first try to provide a brief yet comprehensive review of metallic glasses from the materials science point of view. Our major focus is on the formation of conventional and bulk metallic glasses, their advanced manufacturing techniques, structure and mechanical properties, and the interconnection of these issues. Then, we explain the current categories of cardiovascular stents, their mechanical requirements, and the popular materials used in each category. These discussions shed light on how exploiting the functional and structural properties of MGs can enhance the performance of the next generation of stents and other bio-devices. We finalize this article by reviewing our recent findings on the feasibility of developing MG-based cardiovascular stents.
Generally, glasses are formed through a vitrification process, which is quenched quickly from their liquid state [
22
]. On the one hand, if the quench rate is slow enough, the system kinetics allows the crystalline phase to nucleate below the melting temperature, 
T
m
, and the liquid is transformed to a crystalline solid. On the other hand, if the quench rate of the liquid is sufficiently high, the nucleation of the crystalline phase will be impeded. Consequently, the liquid can be cooled below 
T
m
 without crystallization. In this case, the liquid is in the supercooled state, which is a metastable state as compared with the crystalline state. Upon further cooling of the supercooled liquid, its viscosity increases. Eventually, at a certain temperature below 
T
m
, the viscosity of the supercooled liquid reaches a value around 10
12
 Pa.s, i.e., 10
13
 Poise, which is almost 14–15 orders of magnitude higher than the viscosity of liquid at 
T
m
 [
23
]. By definition, this temperature is called the glass transition temperature, 
T
g
, at which the atomic structure of the supercooled liquid remains almost stationary [
23
]. In other words, at 
T
g
, the mobile melt turns to a rigid glass [
22
]. In the rapid quenching processes, the “critical cooling rate”, 
R
c
 is the slowest cooling rate that allows the material to avoid crystallization. Indeed, 
R
c
, is a measure of the glass-forming ability (GFA). That is, an alloy with a lower 
R
c
 has a better GFA than an alloy having higher 
R
c
. On the other hand, the cooling rate and sample dimensions (e.g., its thickness) are closely related. Hence, 
R
c
 also corresponds to the critical thickness, 
d
c
, which is the maximum thickness that a glassy sample could be obtained from a given alloy. 
Compared to the traditional mineral (silicate) or organic glass forming materials, pure metals and ordinary metallic alloys readily crystallize upon quenching. Therefore, formation of glassy metals is rather difficult compared to traditional non-metallic glasses. This is why formation of the first metallic glass from Au–Si alloy required a very fast cooling rate of 10
6
 K/s, and very small dimensions of 50 μm [
24
]. For many alloys and elemental (pure) metals, a fast cooling rate on the order of 105 to 1010 K/s is required to generate a glass. Such metallic glasses are called conventional MGs [
22
]. A variety of MG-forming alloys have been categorized in several manners [
25
]. For example, MGs can be labelled based on their dominant alloying component such as Zr-based, Fe-based, Mg-based, Al-based, etc. Additionally, they can be categorized as metal–metal or metal–metalloid types to emphasize the nature of their constituent elements. Moreover, various glass forming alloys can also be classified based on their GFA, i.e., slower critical cooling rate, 
R
c
, or equally, higher critical thickness, 
d
c
.
In contrast with conventional MGs which have critical thicknesses in the sub-millimetre range, alloys with good GFA, which allows them to be casted in samples with at least 1 mm thickness, are called bulk metallic glasses (BMGs) [
26
]. The first BMG was produced from the Pd–Cu–Si alloy with a cooling rate of 10
3
 K/s [
26
], while the term ‘‘bulk’’ was arbitrarily defined as the millimetre scale. Later on, Turnbull et al. [
27
,
28
] obtained a Pd–Ni–P BMG with a centimetre thickness and cooling rate of only 10 K/s. They had highly purified the melt to minimize the possibility of heterogeneous nucleation. However, the expensive Pd-based ternary alloys mainly remained as laboratory materials.
Inoue et al., in the late 1980s, discovered new multicomponent alloy systems of common metallic elements having low critical cooling rates [
29
,
30
]. By systematic investigation of the GFA in ternary systems of Fe and Al metals with rare-earth elements, they obtained exceptional BMGs such as La–Cu–Al samples with thicknesses of several millimetres [
30
]. Based on these findings, quaternary and quinary BMGs, such as La–Al–Cu–Ni and La–Al–Cu–Ni–Coat, were synthesized with low cooling rates of less than 100 K/s. Further research revealed similar BMG forming alloys designed by partially replacing the rare-earth metals with Mg (an alkaline metal), such as Mg–Cu-Y, Mg–Ni-Y, etc., [
31
], along with a family of multicomponent Zr-based BMGs, such as Zr–Cu–Ni, Zr–Cu–Ni–Al) [
32
]. It is noteworthy that Inoue [
33
] and Takeuchi et al. [
34
] have reviewed and provided a sophisticated classification of BMGs, and suggested several empirical rules to design new BMG forming alloys [
34
,
35
]. Briefly, Inoue’s empirical rules postulate that BMG forming systems, i.e., those with high GFA, are multicomponent systems in which the difference in atomic radii exceeds 12% and have a good solubility with high negative heat of mixtures. In addition to the continuous search for novel BMG forming alloys, the development of innovative manufacturing techniques is also an active and persisting research topic, which is further discussed in the next section. 
To manufacture a variety of MGs/BMGs, melting and quenching techniques have been widely explored and developed in the last few decades. 
Figure 1
 shows a variety of metallic systems according to their critical cooling rate, 
R
c
, and critical thickness, 
d
c
, against their reduced glass transition temperature, 
T
g
/T
liq
, where 
T
liq
 is their melting temperature [
36
]. This diagram also shows a variety of processing techniques and the range of their effective cooling rate. The traditional processing routes, such as casting, melt spinning, or gas atomization have intrinsic limitations to manufacture metallic glass (MG) structures with geometrical complexities and varying dimensions, such as stents. On the other hand, recent advances in additive manufacturing (AM) techniques have been tantalizing for fabrication of complex MG-based structures owing to their rapid effective quenching rate [
37
,
38
,
39
,
40
,
41
,
42
,
43
,
44
,
45
,
46
,
47
,
48
,
49
,
50
,
51
,
52
,
53
,
54
,
55
,
56
]. 
Commonly, AM methods are applied to produce complex geometries and components from a variety of conventional metallic alloys and polymers as described by Apple US patent [
57
]. On the other hand, powder bed fusion (PBF) techniques like selective laser melting (SLM) [
38
,
43
,
45
,
51
,
52
,
54
,
55
] or selective electron beam melting (SEBM) [
58
,
59
], in addition to directed energy deposition (DED) methods, such as laser engineered net shaping (LENS) [
48
,
50
] have high potential to overcome the limitations of traditional methods for MG processing. Early works investigated the application of electron beam (EB) welding to join Ti alloy plate or powder to Zr-based MG plate [
44
,
56
]. Basically, the layer-wise construction of a part/component that occurs by localized melting accomplished by fast scanning of a high-power source, such as a laser or electron beam, breaks down the melting/quenching process into several steps, each of which is sufficiently fast to guarantee glass-formation. To this end, proper selection of alloy powder and optimization of processing parameters are crucial [
41
,
49
,
52
,
57
]. 
Multiple factors, such as processing parameters (source power, scan speed, hatch spacing, laser energy density, laser spot size, etc.) [
45
,
49
,
51
,
53
,
54
], powder/substrate microstructure (crystalline or amorphous), and chamber/substrate temperature influence the quality of the resulting amorphous phase. For example, a higher substrate temperature could lead to a stronger interface bonding between the MG and substrate due to its direct impact on the cooling rate and thermal history [
43
]. Importantly, the effective cooling rate depends on the scanning speed of the laser beam, as well as several other processing factors such as the powder composition and temperature gradient between the melt pool and the substrate. In particular, by adjusting the process parameters, it would be possible to achieve an effective cooling rate in the range of 10
3
 to 10
8
 K/s during SLM process [
42
] (see 
Figure 1
 to compare the effective cooling rate of AM techniques with those of traditional processes). It is noteworthy that an effective cooling rate of ~10
3
 K/s [
55
] is plausible for a Zr-based BMG, which has a critical cooling rate of ~10
2
 K/s or lower [
8
] (also see 
Figure 1
 for critical cooling rate of Zr-based MGs). A proper processing regime and conditions can produce a desirable high density [
45
]. Moreover, it has been demonstrated that the amorphous phase is achievable on both amorphous and crystalline substrates owing to the inherent high cooling rate of the laser deposition process [
48
,
50
]. Powder size can also significantly affect the quality and uniformity of the final amorphous phase [
47
]. Larger powder size could induce low thermal stability leading to undesirable severe crystallization, while smaller powder size could offer a monolithic amorphous structure [
47
]. 
In summary, the additive manufacturing (AM) of MGs has recently received considerable attention as a promising technique to manufacture complex geometries with a desirable thickness, which was not possible otherwise. AM technologies could be very beneficial to fabricate thin and complex biological devices, such as cardiovascular stents [
60
,
61
] and devices [
62
,
63
], especially using metallic glasses. More specifically, in relation to vascular stents, when ill-fitted stents move within the artery, the very purpose of the vascular surgery could be defeated. In such cases, there may be a need for physicians to open up the blocked stent again, or bypass it with a vascular graft which, in turn, is a costly and risky process. Poor fit can be a result of geometric constraints in the patient’s vessel, such as an increased curvature resulting in secondary flow profiles which can disturb the blood flow [
64
], causing traditionally-fabricated stents to fail. This is of particular importance in patients who have premorbid conditions where the use of blood thinners is avoided, which are commonly administered to patients in whom stents have been deployed [
65
,
66
,
67
,
68
]. Thus, by additive manufacturing, customized stents that have the same geometric (structural) and biologic (functional) requirements of the patient’s blood vessel the above complications can be mitigated.
The exact atomic configuration of metallic glasses has been an intriguing mystery for decades since their discovery. The transmission electron microscope (TEM) images shown in 
Figure 2
a,b demonstrate the difference between the atomistic packing of a prototypical crystalline alloy, and that of a prototypical metallic glass, respectively. In the crystalline alloy (
Figure 2
a), the TEM image clearly resolves the long-range order (LRO) packing, i.e., translational symmetry, of atoms within well-defined crystal planes. However, even such high atomic resolution images cannot reveal any discernable structure or distinguishable order in the metallic glass (
Figure 2
b); instead, it just reveals a “maze-like pattern” [
69
]. The result of electron scattering patterns, the so called selected-area electron diffraction (SAED) pattern, is shown for both crystalline and glassy alloys in the inset of 
Figure 2
a,b, respectively. The SAED pattern for the crystalline material shows a set of sharp and bright spots, each of which is the result of strong interference peaks that arise from long-range ordering (LRO) of similar crystalline planes. In contrast, and in the absence of LRO in the glassy material, the interference peaks are smeared out, leaving only a diffraction pattern, as diffuse halos, as shown in the inset of 
Figure 2
b. While such a pattern of diffusive halos is a signature of metallic glasses, it does not provide further information on details of their atomic structure.
Recently, the structure of MGs has been widely modelled [
18
,
71
,
72
,
73
] as comprising interpenetrating quasi-equivalent clusters, i.e., coordination polyhedral, as initially had been suggested by Kasper and Frank, to model the structure of complicated alloys [
74
,
75
]. Based on this model, each atom in the alloy is surrounded by a preferred number of neighbouring atoms which are arranged in its nearest neighbour shell with a preferred chemical composition. These local atomic arrangements at the length scale of nearest neighbour shell define the short-range order (SRO) motifs of the MGs [
76
,
77
]. These SRO clusters then connect, and even overlap, with each other throughout the whole glassy alloy and form a variety of configurations beyond the nearest-neighbour shell, on a scale of a few to almost 10 Å, which is known as medium-range order (MRO).
The SRO- and MRO-based model of the MG structure has been strongly supported by realistic computer modelling based on first principles calculations and large-scale molecular dynamics simulations [
73
,
77
,
78
,
79
,
80
,
81
,
82
,
83
,
84
], and was successfully applied to explain experimental observations [
82
,
84
,
85
,
86
]. It is also noteworthy that a “direct observation” of SRO and MRO structures in MGs have been recently reported in nanobeam electron diffraction (NBED) experiments by exploiting a subnanometer diameter electron beam to acquire the diffraction patterns from a nanoscale regions of the MGs [
70
], as shown in 
Figure 2
c,d. 
Recent advances in understanding the atomic structure of metallic glasses using advanced experimental and computational techniques provides the opportunity to shed light on the structure–property relationships in this class of materials. The role of the local structure in glass formation and dynamical arrest of the molten alloys during the vitrification process has been comprehensively reviewed in [
72
]. Cheng and Ma [
18
] provide a comprehensive review on the tremendous amount of work intended to reveal the atomistic structure of MGs and the structural origin of their properties. In the next section, we explain how the structural difference between MGs and their crystalline counterparts provide them their extraordinary mechanical properties such as high strength, high resilience, yet localized plastic deformation upon yield. The elastic and plastic properties of MGs is the focus of this article, as it is essential to exploit them in implantable medical devices, especially cardiovascular stents.
The primary nature of atomic bonds in both glassy and crystalline metallic alloys is similar, which are mainly “metallic bonds”. However, regardless of the similarity in the nature of atomic bonds, metallic glasses exhibit mechanical properties significantly different in comparison with conventional crystalline alloys, as explained below. 
Metallic glasses have remarkably higher yield strength and hardness than their crystalline counterparts, which are much closer to the theoretical limit of the materials. Additionally, MGs have exceptionally high elastic limit and resilience, allowing them to store a substantially higher amount of elastic energy per unit volume compared to their crystalline polymorphs [
5
]. The underlying physics of such superior mechanical properties in MGs is attributed to their amorphous structure, that is, the lack of translational symmetry in their atomic structure. Due to their disordered atomic structure, MGs clearly do not have well-defined crystallographic slip systems and dislocation-mediated yield mechanisms. Hence, their deformation mechanisms are fundamentally different as compared to crystalline metals. In the absence of dislocation mediated mechanisms, MGs exhibit high yield strengths close to the theoretical limit as compared to their crystalline counterparts, and around 2.6% of elastic strain at room temperature [
87
,
88
]. However, they suffer from a lack of tensile ductility at room temperature which is an important drawback in their widespread structural application. These concepts are further explained in the next sections.
According to the discussions in the previous section, there are no crystallographic defects (e.g., dislocation slip systems) to mediate plastic deformation in MGs. Consequently, they exhibit ultrahigh yield stresses closer to their theoretical strength [
5
]. On the other hand, the elastic moduli of the atomic nearest-neighbour shell in MGs are similar to those in the corresponding metallic crystals [
5
,
89
]. However, topological instabilities occur under applied stress due to absence of long-range order, which leads to local anelastic deformations. These anelastic deformations appear macroscopically as lowered stiffness, i.e., a smaller Young’s modulus, 
E
, than the corresponding crystalline counterpart [
89
]. As a result, MGs have an unusual combination of high yield stress, 
σ
y
 and low E. In 
Figure 3
, mechanical properties of several representative MGs are compared with more than 1500 engineering alloys and other materials. This figure also presents the contour lines for the elastic strain limit, 
σ
y
/E
, which is remarkably high at about 2.67% deformation for a wide range of MGs [
90
]. Moreover, the resilience, 
σ
y
2
/E
, lines are also presented in 
Figure 3
. They are a measure of mechanical damping, i.e., the material’s capacity to store/restore elastic energy per unit volume. For further clarification, the material’s resilience, which is important, for example, in springs, is presented separately in 
Figure 4
. Indeed, higher resilience correlates with a lower loss coefficient in cyclic elastic loading. The loss coefficient reflects the contribution of the local plastic flow in the energy loss [
91
]. It can be seen that metallic glasses are exceptionally resilient materials.
The high elastic strain and resilience of MGs makes them attractive for various applications, such as elastic pressure gauges, flow-meters, sporting products, and even nanoscale applications [
5
,
92
,
93
,
94
]. Furthermore, the combination of their superior resilience and low loss coefficient makes them promising for vibrating-reed systems, such as fast-acting springs, gyroscopes, and elastic wave transmission [
91
]. It has been shown that the elastic strain limit of submicron-sized MG specimens is about twice higher than the already-impressive elastic limit of the bulk samples with the same composition [
95
]. This is a promising property that can be exploited for MGs in cardiovascular stents having submicron-thick struts. A detailed and comprehensive review on the general elastic properties and corresponding models for a wide range of metallic glasses has been provided by [
96
].
While the lack of dislocations and slip systems in MGs render them exceptional yield strength and elastic properties, it also results in undesirable effects on their post-yield plastic deformation. At relatively low temperatures respecting their glass transition temperature (
T
g
), MGs exhibit almost zero tensile ductility and catastrophic failure upon yield, similar to inherently-brittle materials, such as typical silicate glasses [
15
,
16
]. However, tensile failure of MGs is accompanied with certain fractographic features different from the silicate glasses as the following [
97
]:
The tensile fracture surface of MGs occurs along the plane with maximum resolved shear stress, i.e., at about 45° with the tensile loading axis, in contrast with 90° in typical brittle materials (see 
Figure 5
a).
The fracture surface of MGs shows ductile features such as “vein patterns” or “river patterns” [
2
,
98
,
99
] (see 
Figure 5
b).
The tensile fracture surface of MGs occurs along the plane with maximum resolved shear stress, i.e., at about 45° with the tensile loading axis, in contrast with 90° in typical brittle materials (see 
Figure 5
a).
The fracture surface of MGs shows ductile features such as “vein patterns” or “river patterns” [
2
,
98
,
99
] (see 
Figure 5
b).
The lack of macroscopic tensile ductility (similar to silicate glass), yet exhibiting ductile fracture surface features (different from silicate glass), in MGs has been attributed to severe localization of plastic deformation in microscopically-narrow bands called shear bands (SBs) [
15
,
16
,
100
,
101
,
102
,
103
,
104
,
105
,
106
]. To describe the origin and mechanism of shear band formation and heterogeneous plasticity in MGs, several theories have been suggested [
11
,
12
,
13
]. These theories are mainly based on two atomistic mechanisms. One is the “free volume mechanism” which proposes deformation-induced dilatation and local softening in the amorphous structure of MGs [
107
,
108
]. The other atomistic mechanism is based on local shear transformations and proposes local and cooperative shearing of atomic clusters under applied deformation [
109
,
110
]. Once a local region is plastically sheared at a high applied stress, it becomes softer than its un-sheared surrounding regions. Consequently, it becomes more susceptible to subsequent plastic flow. This leads to a spontaneous and auto-catalytic concentration of plastic strains into localized shear-bands [
12
]. In particular, according to the theory of Argon [
109
], such shear transformations are the fundamental units of plasticity in MGs. Operation of a shear transformation zone (STZ) to accommodate a certain amount of applied shear strain introduces a localized distortion in the surrounding atoms as well. This distortion in turn, may activate other STZs. Such an autocatalytic process of formation and propagation of shear strain would lead to self-assembly of large planar bands of shear transformation zones, i.e., the shear bands (SBs). Hence, during the tensile test, plastic deformation is severely localized and a single SB readily nucleates. In the absence of any strain hardening mechanism, plastic deformation continues, which may even lead to crack formation within the single SB. As a result, the local shear strain within a single SB is very large (commonly in excess of 100%). However, it is severely inhomogeneous inside a very thin band about 10 to 20 nm thick [
111
], and the overall macroscopic ductility is negligible.
A lack of tensile ductility is a ubiquitous behaviour in macro-size metallic glasses (either conventional or bulk MGs). In contrast, studies have shown that the behaviour of BMGs in compression and bending tests is more complicated and to some extent, the samples might exhibit macroscopic ductility [
112
,
113
,
114
]. This is mainly due to complex stress state and/or the geometrical confinement of the sample in these experiments. For example, 
Figure 5
c, shows extensive bending ductility for three different BMG samples during a bending test [
112
]. While these BMGs still do not exhibit any tensile plastic elongation, such bending/compression ductility must be avoided for design purposes. 
Figure 5
d clearly shows that the observed “macroscopic bending ductility” in 
Figure 5
c is a result of extensive formation of multiple shear bands, and still is inhomogeneous/localized [
112
,
113
].
Since the focus of this article is on biomedical applications of metallic glasses, we limit our discussions to their mechanical properties at ambient temperatures which is well below their glass transition temperature, 
T
g
. Elevated temperatures, i.e., 
T
 > 0.6 
T
g
, impose drastic effects on the mechanical properties of MGs and may lead to extensive homogeneous plastic deformation even in tension [
83
,
115
,
116
]. For a review on the mechanical properties of MGs at a wide range of temperatures, and a deformation mechanism map (as a function of temperature and strain rate), the reader is referred elsewhere [
12
]. Furthermore, here it is noteworthy that the lack of tensile ductility at ambient temperature is the ubiquitous feature of MG samples at the macro scale, which would be essential for biodevice design and development. At the nanoscale, however, the glassy specimens exhibit high levels of tensile ductility, which is a current subject of extensive research [
14
,
88
,
117
,
118
]. Besides, in recent years, an innovative and advanced family of MGs composed of nano-sized grains of metallic glasses, i.e., nanoglasses, has emerged exhibiting considerable tensile ductility which is the subject of current theoretical and experimental investigations [
119
,
120
,
121
,
122
,
123
,
124
,
125
].
As indicated earlier, strength levels in most conventional and bulk metallic glasses approach theoretical levels based on calculations typically used to estimate the theoretical strengths of crystalline metals (on the order of G/10 to G/6). Thus, increases in shear modulus correlate with an increase in strength (see 
Section 5.1
). It is also generally accepted that the high cycle fatigue (HCF) behaviour of crystalline metals typically scales with the strength level [
126
], although the scaling factor ranges from 0.4–0.5 UTS depending on the crystal structure, i.e., face-centred cubic (FCC), body-centred cubic (BCC), etc., and the important effects of various knock down factors, such as surface roughness, inclusions, porosity, etc. Based on these simple generalizations, it might be expected that BMGs should exhibit excellent HCF behaviour and high fatigue/endurance limits. However, other recent reviews on the stress-controlled fatigue behaviour of BMGs has shown that their fatigue/endurance limits are often much below the generally accepted scaling laws used for crystalline metals and typically fall in the range of only 0.1–0.2 UTS [
9
,
11
,
12
,
127
,
128
,
129
,
130
]. The source(s) of such poor HCF performance in both drop-cast BMGs [
127
,
128
,
129
,
130
], as well as melt-spun ribbons [
131
,
132
,
133
], in part relates to process-induced defects (e.g., porosity, isolated crystalline regions), as well as any surface roughness effects in melt-spun ribbons. Such features will severely compromise the HCF behaviour of components intended for use in situations that expose the part to cyclic stresses. Thus, preparation of BMG samples/parts that will minimize such defects will be critical to potentially achieving acceptable performance in any HCF-critical components.
The above review indicates that removal of process-induced defects should improve the HCF performance, and this has been demonstrated [
134
,
135
,
136
]. However, there may be other contributing factors to the generally-low HCF performance, as indicated in recent HCF work by El-Shabasy and Lewandowski [
137
]. Computational modelling and atomistic simulations have also explained the influence of different parameters on the fatigue behaviour of metallic glasses, such as size effect, etc., [
138
,
139
]. Various studies have shown that localized deformation in metallic glasses will occur well below the ‘yield strength’ of such systems in locally ‘soft’ regions of the amorphous material [
73
,
83
,
109
,
140
,
141
,
142
]. These are postulated to act as pre-cursors to eventual macroscopic shear banding and could contribute to the generally-low HCF behaviour. Such localized deformation at stresses well below the UTS will contribute to damage accumulation that will eventually lead to crack initiation and early failure (i.e., at low stresses with respect to the UTS) in metallic glasses [
83
]. While such localized deformation may contribute to early flow that eventually leads to shear banding/crack initiation, recent work by Schuh et al. [
143
] has indicated that it might be possible to ‘deactivate’ such sites. Based on this work, via microhardness testing, the microhardness of a BMG sample exhibits a range of values, suggesting that such testing systematically samples locally ‘softer’ and ‘harder’ regions of the BMG. The authors have further showed that repeated indentation of the sample could remove (i.e., deactivate) the ‘softer’ regions and produce a systematic shift in the microhardness to higher values, as well as effectively increase the Weibull modulus. This approach suggests that removal of such ‘softer’ sites could improve the HCF behaviour of BMGs in an analogous manner to fatigue coaxing of crystalline materials [
144
,
145
,
146
,
147
,
148
]. Similar effects might be expected by structural (i.e., thermal) relaxation of the BMG, although structural relaxation of BMGs has also been shown to severely compromise the fracture toughness of many BMGs [
149
].
The work by El-Shabasy and Lewandowski [
137
] has shown that fatigue cycling of a BMG below the fatigue/endurance limit of a Zr-based BMG tested in 3PB can be used to ‘coax’ the fatigue limit to much higher values. In this regard, the authors have proposed that it might be possible to locally structurally relax the BMG via mechanical means and thereby avoid the negative effects (i.e., reduced toughness) generally obtained in thermally-relaxed BMGs. This work [
137
] and others [
130
] has shown that thermal structural relaxation can also improve the HCF behaviour; however, this will occur at the expense of reduced toughness.
While additive manufacturing techniques provide design flexibility, recent reviews [
150
,
151
] and works [
38
,
39
,
152
], as well as our summary provided in this section, have shown that process-induced defects (e.g., porosity, LoF, etc.) are often present in as-deposited materials, including BMGs. These defects will need to be removed/eliminated in order to improve the HCF performance. Although applying hot isostatic pressure (HIP) may be possible to close such defects, as shown in many works on crystalline materials [
153
], the thermal exposures used in HIP may also structurally relax and/or crystallize the BMG and this can severely compromise both the HCF and fracture toughness. Thus, focusing on the production of defect-free as-deposited BMGs/products will be essential, where post-processing may be beneficial to mechanically structurally relax the local regions.
From a cardiovascular stent application standpoint, during the operational lifetime of a typical stent, it is subjected to a continuous cyclic loading condition at a frequency of approximately 72 cycles per minute (normal heartbeat rate) [
154
]. The US Food and Drug Administration recommends that a cardiovascular stent must be able to withstand at least 400 million cardiac cycles (equivalent of approximately ten years) through HCF resistance, without eliciting fatigue-related failure. Hence, long-term structural integrity of stents, especially their fatigue behaviour, must be one of the major design considerations. In the HCF regime, where typically more than 10
5
 cycles at low stresses are required for failure, the deformation is primarily elastic [
155
,
156
]. If the process-induced material defects, e.g., surface roughness, inclusions, porosity, etc., are minimized by optimization of the processing parameters and engaging in repeated elastic deformation of the material sample to remove the ‘softer’ sites in the BMGs, the HCF behaviour of BMG-based stents could be improved. Once such material quality enhancements are carried out, the applied stresses induced by the cyclic physiological loads in the cardiovascular system would not lead to fatigue-induced failure in stents.
As reviewed above, metallic glasses at the bulk scale often exhibit attractive mechanical properties, such as high strength, resilience, hardness, and wear resistance, but typically fail in bulk tension experiments with zero global plasticity. While bulk properties such as strength and plasticity/toughness can be tuned via changes to elastic constants such as the shear modulus (i.e., for strength) [
157
] and the Poisson ratio (i.e., for plasticity/toughness) [
158
], recent works have also revealed important effects of sample size and preparation/testing techniques. For example, novel processing techniques [
159
,
160
,
161
,
162
] have illustrated that MG parts (<1 cm down to the sub-micrometer) may retain the superior properties while improving other behaviours (e.g., plasticity). In contrast to the low/zero tensile plasticity of bulk components [
117
], thin metallic glass films, pillars, and wires can exhibit outstanding plasticity, depending on processing and sample preparation/testing details [
159
], together with strengths approaching theoretical values. This aspect is very important for the potential applications of metallic glasses in coatings, wires etc., especially for biological applications. The following provides a short review of size effects on the mechanical properties of metallic glasses. 
As explained in 
Section 5.1
 and 
Section 5.2
, at the bulk scales in most of MGs, the uniaxial yield stress, 
σ
y
, and corresponding yield strain, 
ε
y
 (elastic strain limit), are at the level of GPa and ~2%, respectively [
95
]. Although the 
σ
y
 and 
ε
y
 of MGs are superior to the conventional crystalline alloys, they are still far from the ideal limit of the materials [
91
]. As discussed in 
Section 5.3
, the yielding mechanism in MGs at temperatures well below their glass transition temperature, 
T
g
, is due to severe localization of plastic deformation within narrow shear bands [
15
,
101
,
141
]. Shear bands generally nucleate from stress concentrations that are present as casting porosities/flaws, surface cracks, etc., in as-fabricated bulk MGs. In addition, there may be internal “defects” which might readily undergo shear transformations and eventually lead to SB formation [
15
,
101
]. Removing such extrinsic structural flaws and local nucleation sites can lead to higher strengths and elastic limits in MGs. Experimental results have been reported that show the benefits of reducing the size of the MG samples to the micron and submicron scales on the enhancement of elastic strain limit and the corresponding stress [
95
]. The reported elastic strain limit in submicron-sized metallic Cu–Zr MG specimens is about 4.4% and is very close to the predicted theoretical limit of ~4.5% for this material [
95
]. This suggests that the extrinsic flaws that concentrate stresses in bulk samples have been eliminated in the small-scale sample while also reducing the population of internal structural defects. Consequently, catastrophic shear banding that propagates across a bulk sample as the result of the cooperative activation of microscopic shear events, can be delayed [
95
]. Furthermore, if the size of such cooperative events approaches the sample dimensions, uniform flow, and extreme ductility, ductile rupture [
159
