Repository: ISE-FIZKarlsruhe/Ontology_Evaluation

File: Domain Papers/MDPI/jfb-v01-i01_20240418_Biomaterials_texts/jfb9010024.txt (part 1 of 3)
Nowadays, bioactive glasses (BGs) are mainly used to improve and support the healing process of osseous defects deriving from traumatic events, tumor removal, congenital pathologies, implant revisions, or infections. In the past, several approaches have been proposed in the replacement of extensive bone defects, each one with its own advantages and drawbacks. As a result, the need for synthetic bone grafts is still a remarkable clinical challenge since more than 1 million bone-graft surgical operations are annually performed worldwide. Moreover, recent studies show the effectiveness of BGs in the regeneration of soft tissues, too. Often, surgical criteria do not match the engineering ones and, thus, a compromise is required for getting closer to an ideal outcome in terms of good regeneration, mechanical support, and biocompatibility in contact with living tissues. The aim of the present review is providing a general overview of BGs, with particular reference to their use in clinics over the last decades and the latest synthesis/processing methods. Recent advances in the use of BGs in tissue engineering are outlined, where the use of porous scaffolds is gaining growing importance thanks to the new possibilities given by technological progress extended to both manufacturing processes and functionalization techniques.
The need for replacing damaged parts of the body in order to restore their physiological functionality has always been the driving force which has supported research into the discovery and the design of new materials able to perform this task as efficiently as possible.
After a preliminary definition of biomaterial in the 1950s, mainly based on the criterion of maximum biochemical and biological inertness in contact with body fluids (first-generation materials) [
1
], the discovery of Bioglass
®
 by Larry L. Hench in 1969 [
2
] constituted—for the first time in the story of biomaterials—an alternative, extending the concept of biocompatibility to all those materials which were able to promote a positive response of the living system through the formation of a strong tissue–implant bond (second-generation materials) and the genetic activation of specific cell pathways (third-generation smart materials) [
3
].
Actually, Bioglass
®
 represents the first example of a biomaterial belonging to the third generation, because of the biological role played by its ionic dissolution products, directly released in the physiological environment [
4
], as well as its capability to strongly bond the host tissue (primarily bone) with the formation of an interfacial calcium phosphate layer [
5
,
6
].
Over the last 50 years, numerous studies have been conducted [
7
,
8
] to optimize the response of the body to BGs and extend their use to a wider range of specific clinical applications.
Most of this research aimed to define in an exhaustive and satisfactory manner the peculiar features of the material and, in particular, its ability to create a strong bond at the interface with physiological tissues as well as to stimulate tissue healing and regeneration.
BGs offer the possibility of adjusting their composition in a very flexible manner, conferring specific properties to the material, which consequently becomes able to satisfy requirements both in hard and soft-tissue healing applications [
9
].
The most common medical products based on Bioglass
®
 which are available in clinical practice deal with the regeneration of calcified tissues (e.g., bone, enamel) in orthopedics and dentistry [
10
].
In addition, technological advances in biomaterials production processes made it possible, in recent years, to fabricate mechanically better-performing 3D structures (scaffolds) [
11
,
12
], opening up new possibilities in the replacement of bone tissue also in load-bearing sites [
13
,
14
].
Recent studies have also highlighted the enormous potential of BGs in soft tissue repair applications [
15
,
16
]. Promising results were obtained with regard to the vascularization process [
17
] and nerve regeneration [
18
], as well as in the formation of neo-cartilage [
19
].
All these aspects make BGs very attractive in the development of TE and regenerative medicine approaches, where the availability of functional artificial in vitro-vascularized tissue substitutes is particularly important in order to guarantee the necessary nutrients and oxygen supply from the earliest days after the device implantation [
20
].
Given the extension of the topic proposed in the present review, we have analyzed comprehensively the most significant literature available in the field. A Search was conducted in the database SCOPUS by using the following terms as major keywords: bioglass, bioactive glass, scaffold, tissue engineering, sol–gel, mesoporous bioactive glass, composite. The present work provides a wide overview on BGs and BG-based scaffolds for TE, thus representing a valid source of information for researchers interested in a complete and organized presentation from the earlier stages to the latest developments.
The discovery of BGs in 1969 is attributed to Larry L. Hench, a Graduate Research Professor in the Department of Material Science and Engineering at the University of Florida [
21
].
In order to obtain a material able to survive exposure to the human body with no formation of a scar tissue around the implanted device, from 1969 to 1971, three different glass compositions were tested, on the basis of the Na
2
O–CaO–SiO
2
 ternary state diagram shown in 
Figure 1
 [
2
].
The optimization process of the glass composition led to the final choice of the so-called 45S5 formulation, 45% SiO
2
–24.5% Na
2
O–24.5% CaO–6% P
2
O
5
 (wt %) [
2
], characterized by high amounts of Na
2
O and CaO, as well as a relatively high CaO/P
2
O
5
 ratio that make the surface of the material very reactive in a physiological environment [
22
].
Selected for the high amount of calcium oxide, this composition also had the advantage of being extremely easy to melt due to its proximity to the ternary eutectic [
2
,
23
].
The name Bioglass
®
 was trademarked by the University of Florida as the name for the original 45S5 composition and therefore it can be used only with reference to that composition and not generally to indicate BGs [
23
].
Bioglass
®
 is a silicate glass, thus characterized by the presence of silica (SiO
2
) as a network forming oxide where the basic unit is the SiO
4
 tetrahedron. Each unit shears up to 4 oxygen atoms allowing the creation of the 3D network and connects to each other by –Si–O–Si– bridging oxygen bonds. Sodium and calcium act as network modifiers that disrupt the network creating non-bridging oxygen bonds.
45S5 composition is characterized by enhanced bioactivity and ability to promote stem cell differentiation into an osteoblastic phenotype [
24
,
25
], thus favoring the formation of a well mineralized bone matrix [
26
]. Bioglass
®
 was used over the years to produce scaffolds for the regeneration of bone tissue by several manufacturing approaches (e.g., foam replica method [
27
], sol–gel foaming [
28
], bio-templating [
29
,
30
], robocasting [
31
,
32
,
33
]), aimed at optimizing both mechanical and bioactive properties of the device.
Thanks to its exceptional properties, the original Bioglass
®
 is still widely used in clinical practice and recent research activities aim to further improve the material performances in order to achieve better and more effective medical treatments.
For example, a new surface modification technique was recently proposed by Meincke et al., who functionalized 45S5 bioactive scaffolds by the heterogeneous nucleation and growth of silver particles directly on the finished product. Surface modification was assessed by FTIR analysis. In vitro results confirmed that the silver coating does not interfere with the apatite-formation process, since a typical cauliflower-like HA layer was observed on the surface of the scaffolds after soaking for 3 days in Simulated Body Fluid (SBF) [
34
].
Since that moment, many new compositions and other types of BGs have been proposed. In addition to the common silicate glasses, borate glasses are, for example, particularly appreciated for the high dissolution rates, while phosphate glasses are usually characterized by higher solubility once they come in contact with biological fluids.
The first use of Bioglass
®
 in clinics dates back to 1984, when the ossicular chain of the middle ear was restored in a patient who became deaf after an infection that had caused the degradation of two of the three small bones of the middle ear [
23
].
The second device has been marketed since 1988. It was named ERMI (Endosseous Ridge Maintenance Implant) and consisted of a Bioglass
®
 cone inserted into a fresh tooth extraction site in order to repair the tooth root and provide a stable ridge for teeth [
23
].
However, the use of such devices was limited by the surgical need for adjustable implants and not already-shaped “rigid” devices. Such monolithic systems are better suited to custom-made applications, expressly designed to meet patient’s needs.
Since the 1990s, Bioglass
®
 was available in the form of particulates or granules, easily adaptable to bone defects as they could be pressed directly inside. Surgeons used to mix particulates and granules with the patient’s blood in order to obtain a putty-like material, easy to inject or spread in order to completely fill the bone defect and allow its expansion within the site [
23
].
In 1993, PerioGlas
®
 was released by FDA, aimed at the regeneration of the jaw bone resulting from periodontal disease. The particle size ranges from 90 to 710 μm [
23
]. It was used to heal the bone around the root of a healthy tooth extraction in order to improve bone quality for titanium implant anchoring.
Thanks to the success of particulates in dental practice, in 1999 NovaBone (Nova-Bone Products LLC, Jacksonville, FL, USA) was released, too. It consisted of a bone grafting material in the form of particulate to be used in orthopedic applications in non-loading-bearing sites.
Encouraging results came from the comparison between NovaBone and autografts: the risk of infections and mechanical failure was reduced and the benefit of not having a donor site was remarkable [
35
].
A significant research program on BGs was launched in Finland in the 1990s that eventually led to the commercialization of particulates of the S53P4 composition, known as BonAlive
®
, which received European approval (CE marking) for orthopedic use as bone graft substitute in 2006 [
10
].
Nowadays, from a commercial point of view, calcium phosphate-based clinical products are still the leaders in the replacement and repair of bone defects of several extensions [
36
], because of the difficulty of processing Bioglass
®
 into fibers, scaffolds or surface coatings, as well as long times and high costs associated with clinical trials required to obtain CE marking and FDA approval.
Considering a generic material intended for surgical implantation, the concepts of bioactivity and biocompatibility are intimately linked as an optimal biocompatibility could be reached by stimulating physiological tissue growth on the surface of the material, which has to be able to support the physiological expected loads.
If a material is able to induce the activation of specific cellular patterns, it has to be considered bioactive.
The formation of an interfacial bond between tissue and implant appears to be the first step towards new tissue formation. The entity and the type of bond are variable according to the type of material used.
The time required for the bond formation is another variable depending on the nature of the material and is related to the bioactivity index, defined as:













I


B




=






100








t




0.5


b


b




















(1)





where 








t




0.5


b


b










 is the time required for half of the material surface to establish the bond with the tissue [
37
].
Given that the final goal is the complete regeneration of the physiological site, there are some important elements which are determinant to establish the host tissue/grafting material bond [
38
].
Considering bone tissue, the four characteristics that an ideal graft material should exhibit are:

Osteo-integration
, which is the ability to establish a chemical bond with the physiological tissue without the formation of a fibrous layer around the implant [
38
];
Osteo-conduction
, which is the ability to support the growth of new bone on the surface of the grafting material [
39
] by allowing the growth of orientated blood vessels and the creation of new Haversian Systems [
38
];
Osteo-induction
, which stimulates and activates pluripotent stem cells leading to their differentiation to an osteoblastic phenotype [
39
]. During this process, which is mediated by a signalling cascade, some extracellular and intracellular receptors are involved, the most important of which belong to the TGF-beta superfamily [
38
];
Osteogenesis
, that involves the synthesis of new bone by osteoblasts that are present within the graft (if cell-seeded biomaterial constructs are used) or have colonized it after implantation [
39
].
Osteo-integration
, which is the ability to establish a chemical bond with the physiological tissue without the formation of a fibrous layer around the implant [
38
];
Osteo-conduction
, which is the ability to support the growth of new bone on the surface of the grafting material [
39
] by allowing the growth of orientated blood vessels and the creation of new Haversian Systems [
38
];
Osteo-induction
, which stimulates and activates pluripotent stem cells leading to their differentiation to an osteoblastic phenotype [
39
]. During this process, which is mediated by a signalling cascade, some extracellular and intracellular receptors are involved, the most important of which belong to the TGF-beta superfamily [
38
];
Osteogenesis
, that involves the synthesis of new bone by osteoblasts that are present within the graft (if cell-seeded biomaterial constructs are used) or have colonized it after implantation [
39
].
Larry Hench classified materials into two classes of bioactivity on the basis of the level of interaction with the surrounding tissue that they exhibit once implanted [
40
,
41
].

Class A bioactive materials
: These materials lead to both osteo-conductive and osteo-productive effects because of the rapid reaction mechanism that takes place on the surface of the material and which leads to the dissolution of critical concentration of soluble silica and Ca ions. Class A BGs are able to promote the colonization of their surface by osteogenic stem cells directly inside the surgery-derived bone defect that results in the rapid formation of osteoid bridges between particles, followed by the mineralization of the matrix and the formation of mature bone structures. This phenomenon determines both an extracellular and an intracellular response at the interface because of the interaction with the ions released from the surface [
10
].
Class B bioactive materials
: unlike the previous class, such implants show only osteo-conductive properties determined exclusively by extracellular factors [
40
]; a typical example is hydroxyapatite.
Class A bioactive materials
: These materials lead to both osteo-conductive and osteo-productive effects because of the rapid reaction mechanism that takes place on the surface of the material and which leads to the dissolution of critical concentration of soluble silica and Ca ions. Class A BGs are able to promote the colonization of their surface by osteogenic stem cells directly inside the surgery-derived bone defect that results in the rapid formation of osteoid bridges between particles, followed by the mineralization of the matrix and the formation of mature bone structures. This phenomenon determines both an extracellular and an intracellular response at the interface because of the interaction with the ions released from the surface [
10
].
Class B bioactive materials
: unlike the previous class, such implants show only osteo-conductive properties determined exclusively by extracellular factors [
40
]; a typical example is hydroxyapatite.
The 45S5 Bioglass
®
 is an example of class A bioactive material. This glass, in fact, has intracellular effects on the proliferation of bone tissue thanks to the release of soluble silica and other ionic species, but also extracellular effects due to the high surface area and nanometer-scale porosity of the hydrated silica gel and hydroxycarbonate apatite layers which form rapidly [
40
].
Oonishi et al. showed a correlation between the bioactivity class of the material and the rate of bone formation: class A bioactive material, such as 45S5 Bioglass
®
, promotes tissue formation more than class B materials that dissolve very slowly compared to 45S5 Bioglass
®
 [
40
]. As 
Figure 2
 shows, the bone growth rate into the inter-particle spaces is higher for BG, with respect to sintered HA and A–W glass-ceramic particles [
40
].
Some examples of class A and class B materials and the composition–bioactivity class relation are summarized in 
Table 1
 and 
Table 2
, respectively.
The bioactivity mechanism first proposed by Hench and still accepted for silicate BGs is based on 11 reaction stages which are divided into two different macro-stages [
22
]:

Formation of the hydroxycarbonateapatite (HCA) layer, which takes place during the first 5 steps of reactions, culminating in the crystallization of the amorphous calcium phosphate film [
2
];
Dissolution of ionic products from BG surface and osteogenesis, which leads to the mineralization of the extracellular matrix (ECM) [
23
].
Formation of the hydroxycarbonateapatite (HCA) layer, which takes place during the first 5 steps of reactions, culminating in the crystallization of the amorphous calcium phosphate film [
2
];
Dissolution of ionic products from BG surface and osteogenesis, which leads to the mineralization of the extracellular matrix (ECM) [
23
].
The first significant event in the formation of the implant–tissue bond turns out to be the formation of a carbonate-substituted hydroxyapatite like (HCA) layer, observed both in vitro and in vivo on the surface of the material, without any significant differences.
In the formation of the said layer, dissolution products coming from the material play a determinant role: in fact, they accumulate in the environment causing local variations of physiological pH and variations in the chemical composition of the solution.
The mechanism of formation of the HCA layer interposed between material and biological fluids involves the first five stages of the mentioned mechanism and they occur ostensibly in sequence [
2
,
23
,
42
,
43
].

Ionic exchange between Ca
2+
 and Na
+
 ions in the material and H
+
 and H
3
O
+
 ions coming from the surrounding environment. Silanol bonds (Si–OH) are established on the surface of the material. An increase of the solution pH is observed due to the release of alkaline ions and a silica-rich layer forms on the surface of the glass. (PO
4
)
3−
 ions are released too, if they are present in the starting composition.
The chemical reaction is reported below:



Si–O–Na
+
 + H
+
 + OH
−
 → Si–OH
+
 + Na
+
 (aq) + OH
−






(2)




Ionic exchange between Ca
2+
 and Na
+
 ions in the material and H
+
 and H
3
O
+
 ions coming from the surrounding environment. Silanol bonds (Si–OH) are established on the surface of the material. An increase of the solution pH is observed due to the release of alkaline ions and a silica-rich layer forms on the surface of the glass. (PO
4
)
3−
 ions are released too, if they are present in the starting composition.
The chemical reaction is reported below:



Si–O–Na
+
 + H
+
 + OH
−
 → Si–OH
+
 + Na
+
 (aq) + OH
−






(2)




This reaction occurs very rapidly, within a few minutes of exposure to body fluids. The surface layer is dealkalisated (alkaline cation-depleted) and it is characterized by a net superficial negative charge.

2.
High local value of pH determines the breaking of O–Si–O bonds operated by OH
−
 groups, which cause the breaking of the silica network. Soluble silica is released in the form of Si(OH)
4
 and the silanol groups are exposed on the surface of the material, directly in contact with the solution. The equation describing the mechanism is reported below:



Si–O–Si + H
2
O → Si–OH + OH–Si





(3)




High local value of pH determines the breaking of O–Si–O bonds operated by OH
−
 groups, which cause the breaking of the silica network. Soluble silica is released in the form of Si(OH)
4
 and the silanol groups are exposed on the surface of the material, directly in contact with the solution. The equation describing the mechanism is reported below:



Si–O–Si + H
2
O → Si–OH + OH–Si





(3)




It has been demonstrated that the soluble silica released has a great impact on the proliferation of cells responsible for the formation of new bone in the adjacent area of the glass surface.

3.
Silanol groups condensation and re-polymerization of an amorphous silica-rich layer poor in Na
+
 and Ca
2+
 ions. The thickness of this layer varies between 1 and 2 µm.
It is possible to observe also an increase in the proportion of bridging oxygen during leaching.
Silanol groups condensation and re-polymerization of an amorphous silica-rich layer poor in Na
+
 and Ca
2+
 ions. The thickness of this layer varies between 1 and 2 µm.
It is possible to observe also an increase in the proportion of bridging oxygen during leaching.
The surface is characterized by micro-porosity, with an average pore diameter from 30 to 50 Å and an effective surface area of up to 100 m
2
/g [
42
].

4.
Migration to the surface of Ca ions and phosphate groups through the silica rich layer both from the material and from the solution. On the silica-rich layer a second layer forms, which is composed of amorphous calcium phosphate (ACP). The formation of this second layer was confirmed by surface-sensitive shallow-angle X-ray diffraction (XRD) analysis [
23
].
5.
Hydroxyl and carbonated groups are incorporated from the solution while the process of dissolution of the glass continues starting from the surface. The amorphous layer crystallizes becoming HCA. The resulting surface is very similar to the nano-crystalline mineral phase of the physiological bone tissue both from a compositional and a structural point of view and this allows the direct anchoring of the implant to the living tissue.
Migration to the surface of Ca ions and phosphate groups through the silica rich layer both from the material and from the solution. On the silica-rich layer a second layer forms, which is composed of amorphous calcium phosphate (ACP). The formation of this second layer was confirmed by surface-sensitive shallow-angle X-ray diffraction (XRD) analysis [
23
].
Hydroxyl and carbonated groups are incorporated from the solution while the process of dissolution of the glass continues starting from the surface. The amorphous layer crystallizes becoming HCA. The resulting surface is very similar to the nano-crystalline mineral phase of the physiological bone tissue both from a compositional and a structural point of view and this allows the direct anchoring of the implant to the living tissue.
The thickness of the HCA layer increases as a function of time up to 100 µm [
42
]. The compliance of the interface is fundamental in mechanical maintenance of the bond.
As previously mentioned, as the composition influences the formation rate of HCA, a different behavior can be observed within different silica-based systems, with a consistent decrease in bioactivity potential as the silica content increases up to 60 wt % [
2
,
42
].
Compositions with low silica content show a less interconnected network that can dissolve rapidly, so that the reactions reported happen in less time. Furthermore, the network connectivity is strongly dependent on the presence of modifiers cations such as Al
3+
, Ti
4+
 or Ta
5+
, which can be optionally incorporated in the glass formulation and can substitute Ca and Na atoms. In this case a reduction in bioactivity is observed as a consequence of the decrease of the dissolution rate [
2
,
23
], [
42
,
43
].
The reaction stages that follow the formation of the HCA layer are not fully understood yet. However, it can be stated that the presence of such a layer promotes protein adsorption, leading to anchorage, proliferation, and subsequent cell differentiation. Once differentiated into the appropriate phenotype, the cells are able to synthesize an extracellular matrix that will be then mineralized [
23
].
The absorption of organic species such as proteins and growth factors (stage 6) is quite responsible for the characteristics of the HCA layer, since it occurs concurrently with the first four stages [
44
].
The reaction layer influences the time which macrophages require for the preparation of the implant site to allow the start of tissue regeneration (stage 7) [
10
]. From the implantation of the material, 12 h are required for the colonization of the surface by stem cells (stage 8) [
42
]. During stage 9, stem cells proliferate and differentiate into a mature osteoblastic phenotype. Osteoblasts start to produce various growth factors which trigger the cellular attachment as well as mitosis and synthesis of extracellular matrix proteins (stage 10), that lead, after 6–12 days, to the mineralization of the matrix (stage 11) [
10
]. 
Table 3
 provides a brief overview of the reaction mechanisms described above.
A strict control on the rates of release of ionic products is fundamental for the material to exhibit a bioactive behavior. If too many ions are released, some toxic effects could be observed. Studies on mature human osteoblasts have shown that the gene expression is highly dose-dependent, and the maximum gene expression is obtained at 20 μg/mL of soluble silica and at 60–90 μg/mL of calcium ions [
45
]. Similar results have been obtained after the exposure of foetal human osteoblasts to the product resulting from the dissolution of 45S5 Bioglass
®
 [
23
].
The process of mitosis is essential in the formation of new bone tissue. As a result, it is necessary to provide correct chemical stimuli in order to allow osteo-progenitor cells to enter the active phases of the cell cycle.
It has been found that dissolution products up-regulate the transcription of some factors responsible for the transition from G
0
 phase to G
1
 phase of the cell cycle [
23
]. According to the scheme shown in 
Figure 3
, the G
0
 phase is representative of a cell resting state. After a period of growth (G
1
 phase), cells enter phase S (synthesis) only if the local chemical conditions show suitable characteristics. With phase S, the synthesis of DNA begins, leading, in some cases, to the duplication of all the chromosomes within the nucleus.
The second phase of growth is called G
2
. If the cell enters the G
2
 phase, the process of mitosis takes place. Before phase G
2
 it is necessary to monitor the synthesis and the activation of several growth factors using dedicated feedback mechanisms [
2
].
The cellular apoptosis process takes place if the conditions of the surrounding environment are not suitable for the completion of G
1
 and G
2
 phases [
2
]. Even if the presence of dissolution products increases the number of cells that undergo apoptosis, the surviving cells show an enhanced mitosis and synthesis of proteins and growth factors [
23
].
The synthesis of collagen follows similar steps during both in vivo and in vitro tests and also the kinetics of bone formation is comparable both in vivo and in vitro [
2
].
As reported in publications by Xynos and coworkers [
26
,
46
], the control on osteoblast cell cycle is achieved by monitoring the release of ions deriving from the dissolution of the glass and in particular the concentration of Si and Ca at the cell–solution interface in order to control the activation of genes responsible for the osteogenesis process [
2
].
Each ion released has its own effects on the living system:

Ca
2+
 ions enhance the production of IGF-II as well as the production of glutamate by osteoblasts [
4
];
Silicate ions stimulate the production of type I collagen by human osteoblast cells [
4
].
Ca
2+
 ions enhance the production of IGF-II as well as the production of glutamate by osteoblasts [
4
];
Silicate ions stimulate the production of type I collagen by human osteoblast cells [
4
].
Furthermore, besides Na
+
 and Ca
2+
, it is possible to include other cations within the glass network in order to confer additional beneficial properties, such as Al
3+
, Mg
2+
, Zn
2+
, Ag
+
 and K
+
 [
4
,
47
].
As an example, zinc (Zn) plays an important role in the growth and mineralization of bone both in human beings and animals. In physiological conditions, its level decreases together with aging, skeletal unloading and postmenopausal conditions [
48
]. Zn positive effect on bone mineralization is associated with its ability to both inhibit osteoclastic activity and enhance protein synthesis in osteoblast cells, while helping to preserve the bone mass [
49
,
50
]. ZnO is able to act both as modifier and intermediate oxide according to the content [
47
]. Higher amounts of ZnO [
51
,
52
] lead to a decrease in bioactivity. This aspect has been confirmed by Oudadesse et al. [
53
], who investigated the apatite formation and cytocompatibility of Zn-containing BGs by comparing pure and 1 wt % zinc-doped BG. Glasses were produced by the traditional melt-quenching route and characterized by bioactivity soaking tests in SBF. Cellular assays were performed in order to assess the toxic potential effect of Zn on L-929 fibroblast cells. It was found that zinc addition has effects both on the bioactivity and the chemical reactivity of the systems since it is able to delay ion release and HCA deposition on the surface of the material. Cytocompatibility was found to be the only function of the size of the particles, directly related to the exposed surface area involved in the ionic exchange [
53
]. In vitro and in vivo studies indeed confirmed that zinc release turns out to be modest regardless of the content and lower than the human blood plasma value [
54
]. Zn-doped BGs were also shown to elicit antibacterial effects against various pathogens [
4
].
Among other beneficial doping elements, the effect of Sr on healthy bone growth, combined with the exceptional potentialities of BGs and glass-ceramics have been already reviewed elsewhere [
55
]. In the past, the positive effect of strontium incorporation within biomaterials on bone reparation has been observed. Sr-substituted HA coatings have been realized by Capuccini et al. [
56
], showing enhanced alkaline phosphatase activity and the simultaneous inhibition of the osteoclastic activity, confirmed by Bonnelye et al. who found positive outcomes in the treatment of osteoporotic bone by inducing a steady supply of strontium ions directly to the bone defect site [
57
]. Later, traditional 45S5 Bioglass
®
 was modified by SrO/CaO substitution in order to evaluate modifications in structure and ionic release [
58
]. A linear increase in glass density has been observed together with higher dissolution rates in SBF related to an increase of the free volume and the resulting weakening of the network chemical bonds resulting from the strontium substitution [
58
]. Recently, the same research group used molecular dynamics-based computer simulation to investigate the structure-diffusion-bioactivity relationship in strontium-doped BGs [
59
]. In this case, a wider range of bioactivity has been analyzed by considering several amounts of silica, from 46 up to 65 mol %. No relevant differences have been found in the network structure of CaO/SrO substituted BGs, suggesting the possibility of opportunely preserving glass properties in terms of physics and chemistry in order to enhance the osteogenic potential of the bioactive system.
According to the promising results obtained as regards bioactivity evaluation in SBF, cellular assays have been performed by exposing Sr-doped sol–gel derived BGs to foetal mouse calvarial bone cells and monitoring ALP activity, OC secretion, and bone markers gene expression by Real-Time Polymerase Chain Reaction (RT-PDLL). The most promising outcomes, related to the high-Sr content (75.5 mol % SiO
2
–1.6 mol % CaO–2.9 mol % SrO) system, confirmed the capability of such material to promote bone regeneration in oral and maxillo-facial clinical applications [
60
].
In order to confer antimicrobial action to biomaterials, silver was officially approved as an effective agent in the early 20th century [
61
]. The addition of silver has been reported to also give antimicrobial properties in BG-based systems [
62
,
63
,
64
,
65
,
66
]. In particular, the release of silver ions during dissolution acts as killing agent on 
Escherichia coli
, 
Pseudomonas aeruginosa
, and 
Staphylococcus aureus
, with no toxic effect on human osteoblasts and complete bactericidal effect within the first hours of incubation [
66
,
67
].
Interestingly, Verné and her coworkers investigated the effect that the Ag-doping technique has on surface properties and interactions with body fluids (SBF) [
65
]. In particular, they produced Ag-doped melt-derived BGs in the system SiO
2
–CaO–Na
2
O using both ion exchange in molten salts (S-SCN) and aqueous solution (A-SCN). For both S-SCN and A-SCN samples it was found that HA formation was enhanced by Ag
+
 release instead of Na
+
, despite the formation of a thick AgCl layer observed in the first case, which instead affected biocompatibility negatively, having a cytotoxic effect on cells [
65
].
Recently, Ag-doped BG nanoparticles have been produced by a new modified Stöber method to incorporate higher amounts of Ag
+
 ions in shorter times. Compared to traditional sol–gel processes, antibacterial tests revealed lower effectiveness in terms of inhibition zone, while in vitro bioactivity tests in SBF at 3, 7, and 14 days assessed the lower bioactive potential resulting from the new method [
68
]. A good antibacterial effect of Ag-doped BG foam scaffolds against Staphylococcus aureus was also recently reported [
69
].
Outside of skeletal tissue applications, some elements have been found to have a positive effect on angiogenetic processes and wound repair. Among these, copper has been used, for example, to dope a borate BG in order to produce microfibers intended for angiogenesis and healing of critical skin defects. No toxic effect on HUVECs and fibroblasts related to ionic dissolution products was observed in vitro and the gene-expression related to angiogenesis was found to be directly improved by incorporating higher amounts of Cu [
70
]. Cobalt-doped BGs were also shown to significantly promote angiogenesis in vivo due to hypoxia-mimicking conditions associated to Co
2+
 release [
71
].
The design of alternative glass compositions seems to be, nowadays, one of the most attractive challenges in order to confer new properties leading to beneficial outcomes in clinical practice.
The definition of the atomic structure plays a key role in determining the rate of dissolution and the connectivity of the glass network and it could be tailored by considering both the composition and the production technique of the glass.
From a general point of view, high silica content produces a highly interconnected structure where bridging oxygen atoms act as a network stabilizer upon dissolution, determining a lower bioactivity in melt-derived silicate glasses. The addition of network modifier cations was demonstrated to be an effective strategy to improve the bioactivity of melt-derived systems, while phosphate content increases the connectivity and the stability of the network upon exposure to body fluids [
23
].
It is possible to evaluate the network connectivity of a melt-derived glass directly from the composition by calculating the parameter 
N
c
 defined as [
72
]:













N


c




=






4




[




S


i




O


2






]




−


2




[






M


2


I




O


+


 




M




I


I






O




]




+


6


[




P


2






O


5




]








[




S


i




O


2






]




















N
c
 (typically described as Q
n
) is related to the average number of bridging oxygen atoms (n) per silicon and can range from 0 to 4 [
73
], where Q refers to the different structures which can describe network connectivity in a silica-based glass.
It was found that the 
N
c
 increases as the bioactivity of the glass decreases. For the original 45S5 composition this value was found to be about 1.9 [
73
]. If the value exceeds 2.6 the system is not to be considered bioactive [
74
].
Despite the higher amounts of silica (up to 90 mol %), the high reactivity sol–gel BGs is mainly due to the combination of two factors: textural nano-porosity, which determines a higher specific surface area (SSA), and the action of H
+
 ions, which act as network modifiers by disrupting the silica network [
73
].
Among the available techniques used to investigate the atomic structure of amorphous systems, magic angle spinning solid-state Nuclear Magnetic Resonance (NMR) allows determining of the relative percentages of Q structures in a glass [
23
]. Other investigation methods, including computational dynamic modelling, synchrotron-based XRD, and neutron diffraction (ND), are also widely used especially combined with solid-state NMR, Raman spectroscopy, Fourier transform infrared (FTIR) spectroscopy, and computational modelling [
73
].
Currently, the gold standard in the surgical treatment of extensive bone defects is represented by autogenous bone grafts that exhibit osteoconductive, osteoinductive, and osteogenic properties [
38
,
75
].
Autogenous bone grafts are taken directly from the patient from a donor site [
75
,
76
]. The number of osteoblasts that survive the transplantation is not so large but, usually, an adequate number of cells do [
39
].
Even if the final outcome is good, there are some disadvantages related to the procedure:

Two surgical procedures are required, the first for harvesting—which may be painful and stressful for the patient—and the second for implantation;
Haematoma formation, blood loss and infections;
Arterial and ureteral injuries;
Cosmetic defects;
Limited availability (bone graft substitute);
Chronic pain at the donor site, that has been found to persist for more than 3 months in up to 15% of patients having an iliac graft harvested [
38
,
39
,
76
,
77
].
Two surgical procedures are required, the first for harvesting—which may be painful and stressful for the patient—and the second for implantation;
Haematoma formation, blood loss and infections;
Arterial and ureteral injuries;
Cosmetic defects;
Limited availability (bone graft substitute);
Chronic pain at the donor site, that has been found to persist for more than 3 months in up to 15% of patients having an iliac graft harvested [
38
,
39
,
76
,
77
].
An alternative is represented by the use of allografts, which show similar properties to autografts except for the presence of osteogenic cells within the graft, as this graft must be demineralized and deantigenized in order to be accepted by the living system without rejection [
39
].
Some of the complications associated are fractures, non-union, infections [
39
], and viral disease transfer. In addition, the immunogenic response as well as the poor capillary infiltration may lead to a delay in the growth of new tissue [
38
].
Nowadays, other bone grafting synthetic alternatives intended for orthopedic use are commercially available, which differ in composition, mechanism of action, and special features [
38
].
