Repository: ISE-FIZKarlsruhe/Ontology_Evaluation

File: Domain Papers/MDPI/jfb-v01-i01_20240418_Biomaterials_texts/jfb1010022.txt (part 2 of 3)
] was found to increase with increasing Ca/P ratio, reaching a maximum value around Ca/P ~1.67 (stoichiometric HA) and to decrease suddenly when Ca/P > 1.67 [
63
]. Furthermore, strength decreases almost exponentially with increasing porosity [
119
,
120
]. However, by changing the pore geometry, it is possible to influence the strength of porous bioceramics. It is also worth mentioning that porous HA bioceramics are considerably less fatigue [
282
] resistant than dense ones. Both grain sizes and porosity are reported to influence the fracture path, which itself has little effect on the fracture toughness of calcium orthophosphate bioceramics [
188
,
283
]. Furthermore, no obvious decrease in mechanical properties was found after calcium orthophosphate bioceramics had been aged in various solutions for different time periods [
284
].
Young’s (or elastic) modulus [
285
] of dense HA bioceramics is in the range of 35–120 GPa, which is more or less similar to those of the most resistant components of the natural calcified tissues (dental enamel: ~74 GPa, dentine: ~21 GPa, compact bone: ~18–22 GPa). Nevertheless, dense bulk compacts of HA have mechanical resistances of the order of 100 MPa 
versus
 ~300 MPa of human bones, diminishing drastically their resistance in the case of porous bulk compacts [
286
]. Young’s modulus measured in bending is between 44 and 88 GPa. Recently, a considerable anisotropy in the stress-strain behavior of the perfect HA crystals was found by 
ab initio
 calculations [
287
]. The crystals appeared to be brittle for tension along the 
z
-axis with the maximum stress of ~9.6 GPa at 10% strain. Furthermore, the structural analysis of the HA crystal under various stages of tensile strain revealed that the deformation behavior manifested itself mainly in the rotation of PO
4
 tetrahedrons with concomitant movements of both the columnar and axial Ca ions [
287
]. Vickers hardness [
288
] of dense HA bioceramics is within 3–7 GPa, while the Poisson’s ratio [
289
] for the synthetic HA is about 0.27, which is close to that of bones (~0.3). At temperatures within 1000–1100 °C, dense HA bioceramics were found to exhibit superplasticity with a deformation mechanism based on grain boundary sliding. Furthermore, both the wear resistance and friction coefficient of dense HA bioceramics are comparable to those of dental enamel [
63
].
Due to high brittleness (associated to a low crack resistance), biomedical applications of calcium orthophosphate bioceramics are focused on production of non-load-bearing implants, such as pieces for middle ear surgery, filling of bone defects in oral or orthopedic surgery, as well as coating of dental implants and metallic prosthesis (see below) [
117
,
290
,
291
]. In order to improve the reliability of calcium orthophosphate bioceramics, diverse reinforcements (ceramics, metals or polymers) have been applied to manufacture various biocomposites and hybrid biomaterials [
292
], but that is another story. However, successful hybrid formulations consisting of calcium orthophosphates only should be mentioned [
293
,
294
,
295
,
296
,
297
,
298
]. For example, bulk HA bioceramics might be reinforced by HA whiskers [
294
,
295
,
296
,
297
]. Furthermore, a superior superplasticity of HA/β-TCP composites (
i.e
., BCP) to HA bioceramics has been detected [
298
].
Another approach to improve the mechanical properties of calcium orthophosphate bioceramics is to coat the items by a polymeric layer [
299
,
300
]; however, this is still other story. Interested readers are referred to further details on the mechanical properties of calcium orthophosphate bioceramics available elsewhere [
63
,
301
].
Occasionally, interest is expressed in the electrical properties of calcium orthophosphate bioceramics. For example, a surface ionic conductivity of both porous and dense HA bioceramics was examined for humidity sensor applications, since the room temperature conductivity was influenced by relative humidity [
302
]. Namely, the ionic conductivity of HA has been a subject of research for its possible use as an alcohol [
303
], carbon dioxide [
303
] or carbon monoxide [
304
] gas sensors. Electrical measurements have also been used as a characterization tool to study the evolution of microstructure in HA bioceramics [
305
]. More to the point, Valdes 
et al.
 examined the dielectric properties of HA to understand its decomposition to β-TCP [
306
]. In the case of CDHA, the electrical properties, in terms of ionic conductivity, were found to increase after compression of the samples at 15 t/cm
2
, which was attributed to establishment of some order within the apatitic network [
307
]. The conductivity mechanism of CDHA appeared to be multiple [
308
]. Furthermore, there is an attempt to develop CDHA whisker electrets for biomedical utilization [
309
].
Interestingly, the electrical properties of calcium orthophosphate bioceramics appear to influence their biomedical applications. For example, there is an interest in polarization of HA bioceramics to generate a surface charge by the application of electric fields at elevated temperatures [
310
,
311
]. The presence of surface charges on HA bioceramics was shown to have a significant effect on both 
in vitro
 and 
in vivo
 crystallization of biological apatite [
312
,
313
,
314
,
315
,
316
]. Furthermore, growth of both biomimetic calcium orthophosphates and bones was found to be accelerated on negatively charged surfaces and decelerated on positively charged surfaces [
316
,
317
,
318
,
319
,
320
,
321
,
322
,
323
,
324
,
325
]. In addition, the electrical polarization of HA bioceramics was found to accelerate a cytoskeleton reorganization of osteoblast-like cells [
326
,
327
,
328
], extend bioactivity [
329
] and enhance bone ingrowth through the pores of porous HA implants [
330
]. There is an interesting study on the interaction of a blood coagulation factor on electrically polarized HA surfaces [
331
]. Further details on the electrical properties of calcium orthophosphate-based bioceramics can be found in [
258
,
332
,
333
,
334
,
335
,
336
].
Single crystals of all calcium orthophosphates are optically transparent for visible light. As bioceramics of calcium orthophosphates have a polycrystalline nature with a random orientation of big amounts of small crystals they are opaque and of white color, unless colored dopants have been added. However, in some cases, transparency is convenient to provide some essential advantages (e.g., to enable direct viewing of living cells in a transmitted light). Thus, transparent calcium orthophosphate bioceramics have been prepared and investigated [
189
,
191
,
267
,
270
,
337
,
338
,
339
,
340
,
341
,
342
,
343
,
344
]. The preparation techniques, for example, include hot isostatic pressing [
189
,
191
], ambient-pressure sintering [
337
], gel casting coupled with a low-temperature sintering [
340
,
343
], pulse electric current sintering [
341
], as well as spark plasma sintering [
267
,
270
]. Fully dense, transparent calcium orthophosphate bioceramics were obtained at temperatures above ~800 °C. Depending on the preparation technique, the transparent calcium orthophosphate bioceramics have a uniform grain size ranging from ~0.2 μm [
337
] to ~250 μm [
340
] and are always pore-free; the latter is not good for biomedical applications.
Porosity is defined as the percentage of void spaces in solids and it is a morphological property independent of the material. The surface area of porous bodies is much higher, which guarantees a good mechanical fixation in addition to providing sites on the surface that allow chemical bonding between the bioceramics and bones [
345
]. Furthermore, a porous material may have both closed (isolated) pores and open (connected) pores. Connected pores look like tunnels and are accessible by gases, liquids and particulate suspensions [
346
]. The open-cell nature of reticulated materials is a unique characteristic essential in many applications. Furthermore, dimensions of open pores are directly related to bone formation, since such pores grant both the surface and space for cell adhesion and bone ingrowth. On the other hand, pore interconnection provides the way for cell distribution and migration, as well as allowing efficient 
in vivo
 blood vessel formation suitable for sustaining bone tissue neo-formation and possibly remodeling [
64
,
65
,
66
,
122
,
347
,
348
,
349
,
350
,
351
,
352
,
66
,
122
,
347
]. Namely, porous HA bioceramics can be colonized by bone tissues [
349
,
353
,
354
,
355
,
356
,
357
,
358
,
359
,
360
,
361
,
362
,
363
]. Therefore, interconnecting macroporosity (pore size >100 μm) [
118
,
345
,
349
,
364
,
365
], which is defined by its capacity to be colonized by cells, is intentionally introduced in solid bioceramics (
Figure 4
). Macroporosity is usually formed due to a release of various volatile materials and, for that reason, incorporation of pore-creating additives (porogens) is the most popular technique to create macroporosity. The porogens are crystals or particles of either volatile (they evolve gases at elevated temperatures) or soluble substances, such as paraffin, naphthalene, sucrose, NaHCO
3
, gelatin, polymethylmethacrylate or even hydrogen peroxide [
119
,
272
,
366
,
367
,
368
,
369
,
370
,
371
,
372
,
373
]. Obviously, the ideal porogen should be nontoxic and be removed at ambient temperature, thereby allowing the ceramic/porogen mixture to be injected directly into a defect site and allowing the scaffold to fit the defect [
374
]. Sintering particles, preferably spheres of equal size, is a similar way to generate porous 3D bioceramics of calcium orthophosphates (
Figure 5
). However, pores resulting from this method are often irregular in size and shape and not fully interconnected with one another.
Several other techniques, such as replication of polymer foams by impregnation, dual-phase mixing, particulate leaching, freeze casting, slip casting, stereo lithography and foaming of gel casting suspensions, have been applied to fabricate porous calcium orthophosphate bioceramics [
64
,
65
,
66
,
104
,
180
,
196
,
199
,
202
,
205
,
206
,
207
,
246
,
247
,
364
,
365
,
366
,
367
,
368
,
369
,
370
,
371
,
372
,
373
,
374
,
375
,
376
,
377
,
378
,
379
,
380
,
381
,
382
,
383
,
384
,
385
,
386
,
387
,
388
,
389
,
390
,
391
,
392
,
393
,
394
,
395
,
396
,
397
,
398
,
399
,
400
,
401
,
402
,
403
,
404
,
405
,
406
,
407
,
408
]. Some are summarized in 
Table 2
 [
374
]. Furthermore, natural porous materials, like coral skeletons made of CaCO
3
, can be converted into porous HA under hydrothermal conditions (250 °C, 24–48 h) with the microstructure undamaged [
104
,
105
,
106
]. Porous HA bioceramics can also be obtained by hydrothermal hot pressing. This technique allows solidification of the HA powder at 100–300 °C (30 MPa, 2 h) [
381
]. In another approach, bi-continuous water-filled microemulsions have been used as pre-organized systems for the fabrication of needle-like frameworks of crystalline HA (2 °C, three weeks) [
382
,
383
]. Porous HA bioceramics might be prepared by a combination of gel casting and foam burn out methods [
202
]. Lithography was used to print a polymeric material, followed by packing with HA and sintering [
384
]. A hot pressing technique can be applied as well [
246
,
247
]. In addition, an HA suspension can be cast into a porous CaCO
3
 skeleton, which is then dissolved, leaving a porous network [
376
]. 3D periodic macroporous frame of HA has been fabricated via a template-assisted colloidal processing technique [
385
]. Furthermore, porous HA bioceramics might be prepared by using different starting HA powders and sintering at various temperatures by pressureless-sintering method [
391
].
Porous bioceramics with an improved strength might be fabricated from calcium orthophosphate fibers or whiskers. In general, fibrous porous materials are known to exhibit improved strength due to fiber interlocking, crack deflection and/or pullout [
386
]. Namely, porous bioceramics with well-controlled open pores were processed by sintering of fibrous HA particles [
387
]. In another approach, porosity was achieved by firing apatite-fiber compacts mixed with carbon beads and agar. By varying the compaction pressure, firing temperature and carbon/HA ratio, the total porosity was controlled in the ranges from ~40% to ~85% [
378
]. Additional examples are available in literature [
364
,
367
,
374
,
375
,
376
,
377
,
378
,
379
,
380
,
389
,
390
,
391
,
392
,
393
,
394
,
395
,
396
,
397
,
398
,
399
,
400
,
401
,
402
,
403
,
404
,
405
,
406
,
407
,
408
].
In vivo
 response of calcium orthophosphate bioceramics of different porosity was investigated and hardly any effect of macropore dimensions (~150, ~260, ~510 and ~1220 μm) was observed [
409
]. In another study, a greater differentiation of mesenchymal stem cells was observed when cultured on ~200 μm pore size HA scaffolds when compared to those on ~500 μm pore size HA [
410
]. The latter finding was attributed to the fact that a higher pore volume in ~500 μm macropore scaffolds might contribute to a lack of cell confluency, leading to the cells proliferating before beginning differentiation. In addition, the authors hypothesized that bioceramics having less than optimal pore dimensions induced quiescence in differentiated osteoblasts due to reduced cell confluency [
410
]. Already in 1979, Holmes suggested that the optimal pore range was 200–400 μm with the average human osteon size of ~223 μm [
105
]. In 1997, Tsurga and coworkers implied that the optimal pore size of bioceramics that supported ectopic bone formation was 300–400 μm [
411
]. Thus, there is no need to create calcium orthophosphate bioceramics with very big pores; however, the pores must be interconnected [
108
,
352
,
364
,
365
]. Interconnectivity governs a depth of cells or tissue penetration into the porous bioceramics, as well as allowing development of blood vessels required for new bone nourishing and waste removal [
412
,
413
].
Bioceramic microporosity (pore size <10 μm), which is defined by its capacity to be impregnated by biological fluids [
412
], results from the sintering process, while the pore dimensions mainly depend on the material composition, thermal cycle and sintering time. The microporosity provides both a greater surface area for protein adsorption and increased ionic solubility. Nanoporous (average pore sizes of less than 100 nm) HA bioceramics might be fabricated as well [
414
]. Differences in porogens influence the macroporosity, while differences in sintering temperatures and conditions affect the percentage of microporosity. Usually, the higher the sintering temperature, the lower both the microporosity content and the specific surface area of bioceramics. Namely, HA bioceramics sintered at ~1200 °C shows significantly less microporosity and a dramatic change in crystal sizes, if compared with those sintered at ~1050 °C (
Figure 6
). Furthermore, the average shape of pores was found to transform from strongly oblate to round at higher sintering temperatures [
416
]. The total porosity (macroporosity + microporosity) of calcium orthophosphate bioceramics was reported to be about 70% of the bioceramic volume [
417
]. In the case of coralline HA or bovine-derived apatites, the porosity of the original biologic material (coral or bovine bone) is usually preserved during processing [
107
]. To conclude this topic, creation of the desired porosity in calcium orthophosphate bioceramics is a rather complicated engineering task and interested readers are referred to [
65
,
119
,
368
,
382
,
418
,
419
,
420
,
421
,
422
,
423
,
424
,
425
,
426
,
427
,
428
,
429
,
430
,
431
,
432
,
433
,
434
,
435
,
436
,
437
,
438
,
439
,
440
,
441
,
442
].
Studies revealed that increasing both the specific surface area and pore volume of bioceramics might greatly accelerate the 
in vivo
 process of apatite deposition and, therefore, enhance bone-forming bioactivity. More importantly, a precise control over the porosity, pore dimensions and internal pore architecture of bioceramics on different length scales is essential for understanding the structure-bioactivity relationship and the rational design of better bone-forming biomaterials [
439
,
443
,
444
]. Namely, in antibiotic charging experiments, a nanoporous calcium orthophosphate bioceramic showed a much higher charging capacity (1621 μg/g) than that of commercially available calcium orthophosphate (100 μg/g), which did not have any nanoporosity [
434
]. In other experiments, porous blocks of HA were found to be viable carriers with sustained release profiles for drugs [
445
] and antibiotics over 12 days [
446
] and 12 weeks [
447
], respectively. Unfortunately, the porosity significantly decreases the strength of implants [
63
,
283
,
301
]. Thus, porous calcium orthophosphate implants cannot be loaded and are used to fill only small bone defects. However, their strength increases gradually when bones ingrow into the porous network of calcium orthophosphate implants [
448
,
449
,
450
,
451
]. For example, Martin 
et al.
 reported bending strengths of 40–60 MPa for a porous HA implant filled with 50–60% of cortical bone [
448
], while in another study an ingrown bone increased strength of porous HA bioceramics by a factor of three to four [
450
].
To conclude this topic, filters for microbial filtration might be manufactured from porous HA [
452
].
Since Levitt 
et al.
 described a method of preparing a FA bioceramics and suggested their possible use in medical applications in 1969 [
453
], calcium orthophosphate bioceramics have been widely tested for clinical applications. Namely, calcium orthophosphates in a number of forms and compositions (
Table 3
) are currently either in use or under a consideration in many areas of dentistry and orthopedics, with even more in development. For example, bulk materials, available in dense and porous forms, are used for alveolar ridge augmentation, immediate tooth replacement and maxillofacial reconstruction [
65
,
69
]. Other examples include orbital implants (Bio-Eye
®
) [
458
,
459
], increment of the hearing ossicles, spine fusion and repair of bone defects [
460
,
461
]. In order to permit growth of new bone into defects, a suitable bioresorbable material should fill these defects. Otherwise, ingrowth of fibrous tissue might prevent bone formation within the defects.
In spite of the aforementioned serious mechanical limitations, bioceramics of calcium orthophosphates are available in various physical forms: powders, particles, granules (or granulates [
11
]), dense blocks, porous scaffolds, injectable formulations, self-setting cements and concretes, implant coatings and composite component of different origin (natural, biological or synthetic) often with specific shapes, such as implants, prostheses or prosthetic devices (
Table 4
) [
1
,
108
]. Furthermore, bone grafts are also proposed as non-hardening pastes (=“putty”). Generally, the latter materials consist of a mixture of calcium orthophosphate granules and a “glue”, typically a highly viscous hydrogel [
1
,
292
]. More to the point, custom-designed shapes like wedges for tibial opening osteotomy, cones for spine and knee and inserts for vertebral cage fusion are also available [
417
]. Various trademarks of the commercially available types of calcium orthophosphate-based bioceramics and biomaterials are summarized in 
Table 3
.
The need of bioceramics for minimal invasive surgery has induced the development of a concept of self-setting bone cements consisting of only calcium orthophosphates to be applied as injectable and/or mouldable bone substitutes [
149
,
366
,
367
,
384
,
431
,
462
,
463
,
464
,
465
,
466
,
467
,
468
,
469
,
470
]. In addition, there are reinforced formulations, which, in a certain sense, might be defined as calcium orthophosphate concretes [
464
]. Furthermore, porous formulations of both the cements and the concretes are available [
367
,
384
,
465
,
466
,
467
,
468
].
Calcium orthophosphate cements and concretes belong to low temperature bioceramics. They are divided into two major groups. The first one is a dry mixture of two different calcium orthophosphates (a basic one and an acidic one), in which, after being wetted, the setting reaction occurs according to an acid-base reaction. The second group of the cements contains only one calcium orthophosphate. Typical examples include ACP with Ca/P molar ratio within 1.50–1.67 and α-TCP: they form CDHA upon contact with an aqueous solution [
149
,
463
,
464
]. The setting reaction (= hardening, curing) of these materials is initiated by mixing the initial powder(s) with an aqueous solution. Chemically, hardening is due to the successive dissolution and precipitation reactions. Mechanically, hardening results from crystal entanglement and intergrowth (
Figure 7
) [
1
]. Setting of calcium orthophosphate cements and concretes occurs mostly within the initial ~6 h, yielding ~80% conversion to the final products and a compressive strength of 40–60 MPa. Hardening rate is strongly influenced by powder to liquid ratio, as well as by addition of other chemicals [
149
,
462
,
463
,
464
,
465
,
466
,
467
,
468
,
469
,
470
]. Despite a large number of formulations, all calcium orthophosphate cements can only form two different end products: CDHA and DCPD [
149
,
463
,
464
].
All calcium orthophosphate cements and concretes are biocompatible, bioactive and bioresorbable. The first animal study of a calcium orthophosphate cement was performed in 1991, where a cement consisting of TTCP and DCPA was investigated histologically by implanting disks made of this cement within the heads of nine cats [
471
,
472
]. In 1996, that formulation received an approval by the U.S. Food and Drug Administration, thus becoming the first commercially available calcium orthophosphate cement for use in humans [
465
]. As the structure and composition of the hardened cements is close to that of bone mineral, the material of the hardened cements can easily be used by bone remodeling cells for reconstruction of damaged parts of bones [
149
,
462
,
463
,
464
,
465
]. A possibility to be injected (a minimally invasive technique), a low setting temperature, an adequate stiffness, an easy shaping and a good adaptation to the defect geometry are the major advantages of calcium orthophosphate cements and concretes, when compared to the prefabricated bulk bioceramics and porous scaffolds. Further details on this subject are available in literature [
463
,
464
,
465
].
For many years, the clinical application of calcium orthophosphate-based bioceramics has been largely limited to non-load bearing parts of the skeleton due to their inferior mechanical properties. One of the major innovations in the last ~30 years has been to coat mechanically strong bioinert and/or biotolerant prostheses by calcium orthophosphates [
60
,
473
,
474
]. For example, metallic implants are encountered in endoprostheses (total hip joint replacements) and artificial teeth sockets. The requirement for a sufficient mechanical stability necessitates the use of a metallic body for such devices. As metals do not undergo bone bonding, 
i.e
., do not form a mechanically stable link between the implant and bone tissue, methods have been sought to improve contacts at the interface. The major way is to coat metals with calcium orthophosphate bioceramics that exhibit a bone-bonding ability between the metal and bone [
60
,
179
,
190
,
315
,
475
,
476
,
477
,
478
,
479
,
480
]. Thickness of the coatings vary from submicron dimensions to several hundreds microns (
Table 5
) and this parameter appears to be very important. For example, if a calcium orthophosphate coating is too thick, it is easy to break. On the contrary, if the coating is too thin, it is easy to dissolve, because resorbability of HA, which is the second slowest to dissolve among calcium orthophosphates (
Table 1
), is about 15–30 μm per year [
481
]. One should stress that calcium orthophosphate coatings are not limited to metals only; they can be applied on carbon, bioinert ceramics and polymers as well [
482
]. Most important coating techniques are listed in 
Table 5
, while the main advantages and drawbacks of each coating technique, as well as the major properties of the deposed calcium orthophosphates, are discussed in detail elsewhere [
60
,
179
,
221
,
272
,
473
,
483
,
484
,
485
,
486
,
487
,
488
,
489
,
490
,
491
,
492
,
493
,
494
,
495
,
496
,
497
]. Unfortunately, none of these methods can provide the perfect covering because each coating always contains cracks, pores, second phases and residual stresses that reduced their durability and might lead to a partial or complete disintegration of the coating in body fluids. The biomedical aspects of osteoconductive coatings for total joint arthroplasty have been reviewed elsewhere [
498
].
All coatings must adhere satisfactorily to the underlying substrate irrespective of their intended function. Specifically, mechanical stability of calcium orthophosphate coatings should be high enough to maintain their bioactive functionality after a surgical implantation. Generally, tensile adhesion testing according to standards such as ASTM C633 is the most common procedure to determine the quantitative values for calcium orthophosphate coating adhesion to the underlying metallic substrates. Furthermore, fatigue [
499
,
500
] scratch [
501
] and pullout [
501
] testing are among the most valuable techniques to provide additional information on the mechanical behavior of calcium orthophosphate coatings [
179
].
Already in the 1980s, de Groot 
et al.
 [
502
] published on the development of plasma-sprayed HA coatings on metallic implants. A little bit later, Furlong and Osborn [
503
], two leading surgeons in the orthopedics field, began implanting plasma-sprayed HA stems in patients. Coated implants combine the surface biocompatibility and bioactivity of calcium orthophosphates with the core strength of strong substrates (
Figure 8
). Moreover, calcium orthophosphate coatings decrease a release of potentially hazardous chemicals from the core implant and shield the substrate surface from environmental attack. In the case of porous implants, calcium orthophosphate coatings enhance bone ingrowth into the pores [
63
]. Clinical results for calcium orthophosphate-coated implants reveal that they have much longer life times after implantation than uncoated devices and they are found to be particularly beneficial for younger patients. Studies concluded that there was significantly less pin loosening in the HA-coated groups [
504
]. HA coating as a system of fixation of hip implants was found to work well in the short to medium term (eight years [
505
], 10 to 15.5 years [
506
], 15 years [
507
], 16 years [
508
], 17 years [
509
], 19 years [
510
] and 15 to 21 years [
511
]). Similar data for HA-coated dental implants are also available [
512
,
513
]. Even longer-term clinical results are awaited with great interest.
A number of factors appear to influence the properties of calcium orthophosphate coatings, including coating thickness (this will influence coating adhesion and fixation—the agreed optimum now seems to be within 50–100 µm), crystallinity (affecting the dissolution and biological behavior), phase purity, chemical purity, porosity and adhesion [
473
,
484
]. Methods for the production of coatings and their properties are now largely standardized and, over recent years, calcium orthophosphate-coated implants have found highly successful clinical application, particularly in younger patients [
514
,
515
,
516
]. Further details on calcium orthophosphate coatings can be found in excellent reviews [
517
,
518
].
In general, functionally gradient materials (FGMs) are defined as materials having either a gradient of compositional or structural changes from their surface to the interior. The idea of FGMs allows one device to possess two different properties. One of the most important combinations for the biomedical field is that of mechanical strength and biocompatibility. Namely, only surface properties govern biocompatibility of the entire device. In contrast, the strongest material determines the mechanical strength of the entire device. Although, this subject belongs to the coatings section (above), in a certain sense, metallic implants covered by calcium orthophosphates can be considered as a FGM. The surface shows excellent biocompatibility because it consists of calcium orthophosphates, while the metallic core provides excellent mechanical strength. The gradient change from calcium orthophosphate to metal is important, for example, from the point of thermal expansion.
Functionally graded bioceramics consisting of calcium orthophosphates only [
519
] have been developed [
377
,
438
,
440
,
522
,
523
,
524
,
525
,
526
,
527
,
528
,
529
]. For example, dense sintered bodies with gradual compositional changes from α-TCP to HA were prepared by sintering diamond-coated HA compacts at 1280 °C under a reduced pressure, followed by heating under atmospheric conditions [
522
]. The content of α-TCP gradually decreased, while the content of HA increased with increasing depth from the surface. This functionally gradient bioceramic consisting of an HA core and α-TCP surface showed potential value as bone-substituting biomaterial [
522
]. Two types of functionally gradient FA/β-TCP biocomposites were prepared in another study [
523
]. As shown in 
Figure 9
, one of the graded biocomposites was in the shape of a disk and contained four different layers of about 1 mm thickness. The other graded biocomposite was also in the shape of a disk but contained two sets of four layers, each layer being 0.5 mm thick, controlled by using a certain amount of the mixed powders. The final FA/β-TCP graded structures were formed at 100 MPa and sintered at 1300 °C for 2 h [
523
].
Furthermore, it is known that the bone cross-section from cancellous to cortical bone is non-uniform in porosity and pore dimensions. Thus, in various attempts to mimic the porous structure of bones, calcium orthophosphate bioceramics with graded porosity have been fabricated [
377
,
438
,
440
,
522
,
523
,
524
,
525
,
526
,
527
,
528
,
529
]. Since diverse biomedical applications require different configurations and shapes, the graded (or gradient) porous bioceramics can be grouped according to both the overall shape and the structural configuration [
346
]. The basic shapes include rectangular blocks and cylinders (or disks). For the cylindrical shape, there are configurations of dense core-porous layer, less porous core-more porous layer, dense layer-porous core and less porous layer-more porous core. For the rectangular shape, in the gradient direction 
i.e
., the direction with varying porosity, pore size or composition, there are configurations of porous top-dense bottom (same as porous bottom-dense top), porous top-dense center-porous bottom, dense top-porous center-dense bottom, 
etc
. Concerning biomedical applications, a dense core-porous layer structure is suitable for implants of a high mechanical strength and with bone ingrowth for stabilization, whereas a less porous layer-more porous core configuration can be used for drug delivery systems. Furthermore, a porous top-dense bottom structure can be shaped into implants of articulate surfaces for wear resistance and with porous ends for bone ingrowth fixation; while a dense top-porous center-dense bottom arrangement mimics the structure of head skull. Further details on bioceramics with graded porosity might be found in literature [
346
].
The most important differences between bioactive bioceramics and all other implanted materials are: inclusion in metabolic processes of the organism; adaptation of either surface or the entire material to the biomedium; integration of a bioactive implant with bone tissues at the molecular level or the complete replacement of a resorbable bioceramic by healthy bone tissues. All of the enumerated processes are related to the effect of an organism on the implant. Nevertheless, another aspect of implantation is also important—the effect of the implant on the organism. For example, use of bone implants from corpses or animals, even after they have been treated in various ways, provokes a negative immune reaction in the organism, which substantially limits the application of such implants. In this connection, it is useful to dwell on the biological properties of bioceramic implants, particularly those of calcium orthophosphates, which in the course of time may be resorbed completely [
530
].
An interaction between an implant and surrounding tissues is a dynamic process. Water, dissolved ions, biomolecules and cells surround the implant surface during initial few seconds after the implantation. It is accepted that no foreign material placed within a living body is completely compatible. The only substances that conform completely are those manufactured by the body itself (autogenous) and any other substance that is recognized as foreign, initiates some reactions (a host-tissue response). The reactions occurring at the biomaterial/tissue interface lead to time-dependent changes in the surface characteristics of both the implanted biomaterials and the surrounding tissues [
54
,
531
].
In order to develop new biomaterials, it is necessary to understand the 
in vivo
 host responses. Like any other species, biomaterials and bioceramics react chemically with their environment and, ideally, they should neither induce any changes nor provoke undesired reactions in the neighboring or distant tissues. In general, living organisms can treat artificial implants as biotoxic (or bioincompatible [
50
]), bioinert (or biostable [
42
]), biotolerant (or biocompatible [
50
]), bioactive and bioresorbable materials [
3
,
4
,
5
,
6
,
38
,
39
,
40
,
46
,
47
,
48
,
49
,
50
,
91
,
478
,
530
,
531
,
532
]. Biotoxic (e.g., alloys containing cadmium, vanadium, lead and other toxic elements) materials release substances to the body in toxic concentrations and/or trigger the formation of antigens that may cause immune reactions ranging from simple allergies to inflammation to septic rejection with the associated severe health consequences. They cause atrophy, pathological change or rejection of living tissue near the material due to chemical, galvanic or other processes. Bioinert [
533
] (e.g., zirconia, alumina, carbon and titanium) and biotolerant (e.g., polymethylmethacrylate, titanium and Co-Cr alloy) materials do not release any toxic constituents but also do not show positive interaction with living tissue. They evoke a physiological response to form a fibrous capsule, thus, isolating the material from the body. In such cases, thickness of the layer of fibrous tissue separating the material from other tissues of an organism can serve as a measure of bioinertness. Generally, both bioactivity and bioresorbability phenomena are fine examples of chemical reactivity and calcium orthophosphates (both non-substituted and ion-substituted ones) fall into these two categories of bioceramics [
3
,
4
,
5
,
6
,
38
,
39
,
40
,
46
,
47
,
48
,
49
,
50
,
91
,
478
,
530
,
531
,
532
]. A bioactive material will dissolve slightly but promote formation of a surface layer of biological apatite before interfacing directly with the tissue at the atomic level, which results in formation of a direct chemical bonds to bones. Such an implant provides good stabilization for materials that are subject to mechanical loading. A bioresorbable material will dissolve over time (regardless of the mechanism leading to the material removal) and allow a newly formed tissue to grow into any surface irregularities but may not necessarily interface directly with the material. Consequently, the functions of bioresorbable materials are to participate in dynamic processes of formation and re-absorption occurring in bone tissues; thus, bioresorbable materials are used as scaffolds or filling spacers allowing their infiltration and substitution to the tissues [
47
,
272
,
534
,
535
,
536
,
537
].
A distinction between bioactive and bioresorbable bioceramics might be associated with a structural factor only. For example, bioceramics made from non-porous, dense and highly crystalline HA behaves as a bioinert (but a bioactive) material and are retained in an organism for at least 5–7 years without noticeable changes, while a highly porous bioceramics of the same composition can be resorbed approximately within a year. Furthermore, submicron-sized HA powders are biodegraded even faster than the highly porous HA scaffolds. Other examples of bioresorbable materials include porous bioceramic scaffolds made of BCP (which is an intimate mixture of either β-TCP + HA [
118
,
119
,
120
,
121
,
122
,
123
,
124
,
125
,
126
,
127
,
128
,
129
,
130
], or α-TCP + HA [
7
,
8
,
9
,
10
,
11
]) or bone grafts (dense or porous) made of CDHA [
538
], TCP [
377
,
539
,
540
] and/or ACP [
418
,
541
]. One must stress that recently the concepts of bioactive and bioresorbable materials have converged and bioactive materials are made bioresorbable, while bioresorbable materials are made bioactive [
542
].
In certain 
in vivo
 experiments an inflammatory reaction was observed after implantation of calcium orthophosphate bioceramics [
543
,
544
,
545
]. Despite this, the general conclusion on using calcium orthophosphates with a Ca/P ionic ratio within 1.0–1.7 is that all types of implants (bioceramics of various porosities and structures, powders or granules) are not only nontoxic but also induce neither inflammatory nor foreign-body reactions [
546
]. The biological response to implanted calcium orthophosphates follows a similar cascade observed in fracture healing. This cascade includes hematoma formation, inflammation, neovascularization, osteoclastic resorption and new bone formation. An intermediate layer of fibrous tissue between the implants and bones has never been detected. Furthermore, calcium orthophosphate implants display the ability to directly bond to bones [
2
,
3
,
4
,
5
,
6
,
38
,
42
,
46
,
47
,
48
,
49
,
50
,
51
,
52
,
54
,
60
,
530
]. For further details, interested readers are referred to a good review on cellular perspectives of bioceramic scaffolds for bone tissue engineering [
374
].
One should note that the aforementioned rare cases of inflammatory reactions to calcium orthophosphate bioceramics were caused by “other” reasons. For example, a high rate of wound inflammation occurred when highly porous HA was used. In that particular case, the inflammation was explained by sharp implant edges, which irritated surrounding soft tissues [
544
]. Another reason for inflammation produced by porous HA could be due to micro movements of the implants, leading to simultaneous disruption of a large number of micro-vessels, which grow into the pores of the bioceramics. This would immediately produce an inflammatory reaction. Additionally, problems could arise in clinical tests connected with migration of granules used for alveolar ridge augmentation, because it might be difficult to achieve mechanical stability of implants at the implantation sites [
544
].
Until recently, it was generally considered, that alone, any type of synthetic bioceramics possessed neither osteogenic [
547
] nor osteoinductive [
548
] properties and demonstrated minimal immediate structural support. When attached to healthy bones, an osteoid [
550
] is produced directly onto the surfaces of bioceramics in the absence of a soft tissue interface. Consequently, the osteoid is mineralized and the resulting new bone undergoes remodeling [
549
