Repository: ISE-FIZKarlsruhe/Ontology_Evaluation

File: Domain Papers/MDPI/jfb-v01-i01_20240418_Biomaterials_texts/jfb3020432.txt (part 2 of 2)
Strategies for bone tissue engineering and regeneration rely on bioactive scaffolds to mimic the natural extracellular matrix and act as templates onto which cells attach, multiply, migrate and function. Of particular interest are nanocomposites and organic-inorganic (O/I) hybrid biomaterials based on selective combinations of biodegradable polymers and bioactive inorganic materials. In this paper, we review the current state of bioactive and biodegradable nanocomposite and O/I hybrid biomaterials and their applications in bone regeneration. We focus specifically on nanocomposites based on nano-sized hydroxyapatite (HA) and bioactive glass (BG) fillers in combination with biodegradable polyesters and their hybrid counterparts. Topics include 3D scaffold design, materials that are widely used in bone regeneration, and recent trends in next generation biomaterials. We conclude with a perspective on the future application of nanocomposites and O/I hybrid biomaterials for regeneration of bone.
) revealed differences in the defect healing, where the untreated and PLGA scaffold defects showed limited new bone formation, which was found exclusively at the ends of the defect, and was unable to bridge the gap. Meanwhile, PLGA nanocomposite scaffolds containing HA and PLLA-grafted HA, induced new bone formation that successfully bridged the defect. Furthermore, nanocomposites comprising 10 and 20 wt% grafted HA developed a greater calcified callus and were 2–3 times larger in volume compared to all other groups. Histologically micrographs further revealed that the defects treated with PLGA scaffolds were almost entirely filled with fibrous tissue. Conversely, defects treated with nanocomposites of 10 and 20 wt% grafted HA were filled with bone ossein, whereas only a small amount of bone ossein and capillaries were found in defects treated with nanocomposites containing ungrafted HA. It may be inferred that the use of grafted HA nanoparticles in the nanocomposites greatly improved the osteoconductivity of PLGA scaffolds. Specifically, the nanocomposites containing 10 and 20 wt% grafted HA induced the optimal healing of critical size defects by possessing the proper surface topography and roughness, pore size and porosity, degradation rate, and mechanical properties and stability that provided a more stable 3D construct for cell growth and extracellular matrix formation throughout the healing process.
Bioactive and biodegradable nanocomposites, which combine sol-gel derived BG nanoparticles/nanofibers and biodegradable polymers, have become very promising systems for bone regeneration because of their high osteoconductivity, osteoinductivity and biodegradability. They combine the strength and bioactivity of the BG and the ductility and toughness of the biodegradable polymers. In order to yield nanocomposites with high bioactivity and strong mechanical properties, various nanocomposites containing BG nanoparticles and biodegradable polymers were developed. Hong 
et al.
 [
140
,
141
,
142
] prepared a 3D porous PLLA/BG nanocomposite scaffolds containing different concentrations of sol-gel derived BG nanoparticles. Addition of BG nanoparticles up to 20 wt% did not alter the morphology of the scaffold. Whereas, the 
in vitro
 bioactivity study demonstrated that the scaffold containing 20 wt% had the best bone-like apatite forming ability. The compressive modulus of the PLLA/BG nanocomposite scaffolds increased from 5.5 to 8.0 MPa, while the compressive strength showed minor increase from 0.28 to 0.35 MPa as the BG content increased from 0 to 30 wt%. The inclusion of BG nanoparticles increased the water uptake of the nanocomposite scaffolds at lower BG content, in addition, greatly influenced the degradation rate of the PLLA matrix [
140
].
BG nanofibers (BGNF) prepared by electrospinning have also been used to prepare nanocomposites. The high surface area-to-volume ratio of nanofibers has been hypothesized to provide more cell attachment sites (and therefore a higher cell density per unit of space) compared with nanoparticles with lower aspect-ratio. Kim and co-workers developed well dispersed nanocomposites from PLA [
143
], collagen [
144
], PCL [
145
] matrices and a sol-gel-derived electrospun BGNF [
146
]. These nanocomposites showed good bioactivity, inducing HA precipitation on their surfaces when exposed to a simulated body fluid (SBF) [
144
]. It was also observed that the presence of BGNF in nanocomposites improved the osteoblast-like cells attachment, spreading and proliferation.
The effect of aspect ratio of the sol-gel derived BG fillers on the biocompatibility and mechanical properties of PCL/BG composites was investigated [
108
]. In this study, PCL/BGNF nanocomposites were compared with PCL micron-sized BG particle (BGp) composites. At 20 wt% filler content, the nanocomposites of BG nanofibers displayed significant improvement in both biological and mechanical properties as compared to composites with the micron-sized fillers. The results for the tensile test indicated that the elastic modulus of the PCL/BGNF nanocomposites was significantly higher than the PCL/BGp composites and the unfilled PCL. In addition, the nanocomposites of BGNF showed enhanced 
in vitro
 biocompatibility and osteoblast activity as compared to the PCL/BGp composites. Furthermore, 
in vivo
 animal test results revealed good biocompatibility and bone forming ability of the PCL/BGNF nanocomposite when implanted in a calvarial critical-size bone defect. In general, results from this study demonstrated the benefits of using fillers with high aspect ratio and surface area to volume ratio (
i.e.
, BGNF) instead on particulate filler in preparation of composite scaffolds. 
Surface modification of BG nanoparticles with biodegradable polymers represents a unique approach to improve the interface compatibility between the BG nanoparticles and the polymer matrix. In order to achieve this objective, a low-molecular weight PLLA was grafted to the surface of BG nanoparticles by using a diisocyanate coupling agent [
147
,
148
]. The enhanced interaction and adhesion between the grafted BG nanoparticles and the PLLA matrix resulted improvement in mechanical properties. At lower BG content, the grafted-BG/PLLA composites exhibited greater tensile strength than ungrafted-BG/PLLA composites. However, no significant difference in tensile modulus between grafted-BG/PLLA and ungrafted-BG/PLLA nanocomposites was observed. The morphology of the tensile fractured surface of the composite also showed that surface grafted BG nanoparticles were dispersed homogeneously in the PLLA matrix. The 
in vitro
 studies also revealed that the addition of nanoparticles improved the bioactivity of nanocomposite scaffolds [
107
].
Organic-Inorganic hybrid materials can be either homogeneous systems derived from monomers and miscible organic and inorganic components, or heterogeneous systems (nanocomposites) where at least one of the components’ domains has a dimension ranging from some Å to several nanometers [
149
]. Aside from the intrinsic physical properties of the components, hybrid materials can also display special new properties as a result of the nature and degree of interfacial interaction between the two components. Since the traditional processing conditions for inorganic materials usually involve high temperature, it precludes the incorporation of organic compounds. Thus, the low temperature synthesis of sol-gel process allows it to be well adopted for the preparation of organic-inorganic hybrid materials and have proven to be effective [
150
]. The intimate molecular mixing promotes the organic and inorganic components to form a hybrid with small grain sizes and large interfaces [
150
]. These interactions result in a new material, with tailorable mechanical, chemical, and physical properties depending on the desired application [
149
]. The chemical reactivity of organic and inorganic species is usually quite different and phase separation tends to occur during the synthesis. Therefore, it is imperative that chemical bonds are formed between the organic and inorganic components in order to produce organic-inorganic hybrids. The nature of the interfacial chemical bond has been used to categorize these materials into two distinct classes. In class I, the organic and inorganic phases exchange weak interactions such as van der Waals and hydrogen bonds. In class II materials the two phases are linked through strong covalent bonds [
149
,
150
,
151
].
Monolithic and porous O/I hybrids consisting of BG and water soluble polymers were prepared via sol-gel route. Martin 
et al.
 [
118
] incorporated poly(vinyl alcohol) (PVA) into the sol-gel synthesis of BG. The results of this study showed that the addition of polymer favored the synthesis of bioactive and crack-free O/I monoliths. However, an increase in PVA content resulted in O/I hybrid materials, which disintegrated when exposed to a buffer solution [
118
]. In other studies, up to 30 wt% PVA was incorporated to prepare PVA/BG hybrid foam scaffolds with interconnected pore networks and pore size of 500 μm [
107
,
152
]. The compression test showed that the strain at failure and compressive strength was increased for the PVA/BG hybrid as compared to pure BG foam. Conversely, lower compressive modulus was obtained for the PVA/BG hybrid foams as compared to the pure glass foam. The applicability of PVA/BG hybrid scaffolds towards bone regeneration could be limited because of two major reasons. First, PVA is not biodegradable and second, due to the weak hydrogen bond, which links PVA and BG, the O/I hybrid is likely to fail in a physiological environment [
107
,
118
,
152
].
To overcome the limitations of water soluble polymer based hybrids, linking the polymer and inorganic phase by a strong chemical bond is imperative to improve the stability and performance under physiological conditions. For this purpose, coupling agents are used to functionalize the polymer to form a covalent bond with the inorganic phase and create a class II hybrid material. One of the widely studied sol-gel derived organic-inorganic hybrid biomaterials used Poly(dimethoxysilane) (PDMS) as a precursor [
153
,
154
]. These hybrids can be structurally described as a silica network covalently bonded to PDMS. However, the 
in vitro
 apatite formation ability of these hybrids was not satisfactory unless Ca
2+
 ions are incorporated in the network [
155
,
156
]. The hybrids show relatively large amount an apatite-like phase is deposited on their surfaces within only 12 to 24 h in SBF. From these studies, it was observed that the apatite formation ability is increased with the inorganic content, whereas PDMS provides better mechanical properties. In general, PDMS-derived hybrids show high ductility, however, their strength and Young’s modulus are much lower than those of natural bones. Although excellent coupling can be achieved, PDMS is not a degradable polymer. It is preferable to have a biocompatible and biodegradable polymer with a strong coupling potential. 
Biocompatible and biodegradable polymers have also been incorporated in attempt to prepare O/I hybrids. PCL/Silica hybrids were successfully synthesized via sol-gel process, in which PCL is intimately mixed into the silica network [
157
,
158
,
159
,
160
]. The silica network was achieved using 3-isocyanatopropyltriethoxysilane (IPTS) as the coupling agent in the presence of 1,4-diazabicyclo2.2.2octane. The coupling agent only reacts with the terminal hydroxyl groups; thus the amount of cross-linking in the hybrid is controlled by the molecular weight of the polymer [
161
]. To increase the cross-linking in this PCL hybrid, a reduction in the molecular weight of the polymer is required. Faster and more uniform nucleation and growth of apatite crystals was observed in the hybrid using lower molecular weight PCL. It was hypothesized that this behavior was mainly caused by the evenly distributed and well dispersed silica-rich domains, which acted as nucleation sites for the formation of the apatite crystals, and partly caused by the fast degradation of the PCL phase, which induced the fast release of calcium ion into SBF [
151
,
162
]. The PCL content in the hybrid system affected the bioactivity and mechanical properties of the PCL/silica hybrid material [
117
]. The higher PCL content in the hybrid resulted in lower apatite-forming rate and higher toughness. On the contrary, the lower PCL content in the hybrid exhibited higher apatite-forming rate and lower toughness. The highest values of tensile strength, Young’s modulus, and strain at failure were achieved in the hybrids with 60 wt% PCL content and were around 21 MPa, 600 MPa, and 50%, respectively [
117
]. These materials had tailorable bioactivity, degradability and mechanical properties, but the potential is limited by the coupling sites, which are at the end of the polymer chains. The lack of Ca
2+ 
ions in the hybrid system, which is essential in providing osteogenesis and improved bioactivity of the hybrid material, might also limit its potential application in bone tissue engineering. Experimentally, incorporation of Ca
2+
 in the hybrid system exhibited good osteoconductivity as hybrids are coated with bone-like apatite layer [
163
].
In fact, hybrid materials demonstrated some of the advantages of combining polymers with inorganic and bioactive materials. As many of the tissues within the body are nano-scale composites, it seems logical that this be considered when developing scaffold biomaterials for bone regeneration and repair. The ability to use a single phase or material for such purposes may be impractical, and composites may be utilized to yield better results. Such is the case with organic-inorganic hybrids, which can exhibit a range of bioactive, resorbable, and mechanical properties. Tailoring of material chemistry and morphology can thus be employed to match these properties with the host tissue, in an effort to give better incorporation and enhanced efficacy.
The purpose of this article was to review the current state and challenges towards developing bioactive and biodegradable nanocomposite and O/I hybrid biomaterials, while highlighting the promising steps taken to improve the mechanical and biological properties for application in bone regeneration. Due to rapid advances made in the field, it was not possible to include all aspects of the work. However, every effort was made to ensure that seminal works and significant research findings are included, with minimal bias. The need for bone graft materials has led to the synthesis of various materials with different properties. The historical development of synthetic biomaterials for bone grafts with respect to their properties under physiologic environment has been classified into four generations (
Figure 3
). First generation biomaterials including stainless steel, cobalt, titanium and their alloys have a long history in dental and orthopedic applications, specifically for load bearing applications. The success of metal biomaterials is due, in part, to their resistance to corrosion, passive oxide layer, high strength, and good biological response. However, a mismatch in the stiffness of bone compared to the high stiffness of metals may lead to stress-shielding and subsequent implant loosening. Furthermore, metal biomaterials are not bioactive or biodegradable. Due to their combined bioactivity, biodegradability, and mechanical properties, bioactive and biodegradable scaffolds (3rd generation biomaterials) are becoming the focus of recent trends in biomaterial development for bone regeneration. The morphological (pore size and porosity), mechanical, and biological properties of bone, result in challenges for fabricating scaffolds suitable to regenerate large (critical size) cortical bone defects and capable of functioning under relevant loads. In view of this, as discussed in this review, various attempts have been made to exploit the novel properties of synthetic scaffolds with different morphologies for a variety of orthopedic applications. However, several issues need to be addressed prior to their clinical application, such as mechanical competence, biodegradability, and induction of vascularization.
The potential exists for scaffolds with tunable biological and mechanical properties to be achieved with nanocomposites and O/I hybrids materials. Bioactive and biodegradable nanocomposite or O/I hybrid scaffolds consisting of biodegradable polymers reinforced with bioceramics (BG or HA) phases are increasingly preferred for bone regeneration because they closely mimic the natural composite structure of bone. This resemblance in structure translates to improved cell response as compared to conventional composites, and depending upon factors such as materials and processing method, the mechanical properties may also be improved. As reviewed in the above sections, several research groups have produced nanocomposite and O/I hybrid biomaterials and scaffolds. The potential application in bone regeneration has been highlighted by assessing mechanical and biological properties (
in vitro
 and 
in vivo
). Selected works are summarized in 
Table 2
.
In order to use nanocomposites or hybrid scaffolds in a load-bearing application, the mechanical properties should approach to those of bone. The elastic modulus of cortical bone (in both transverse and longitudinal directions) is 6–23 GPa and its tensile strength ranges from 80 to 150 MPa [
166
,
167
]. In view of the present state of the art, the mechanical properties of bioactive and biodegradable porous scaffolds used for bone tissue engineering fall short of native bone (
Figure 4
). In lieu of this, improving the nanofiller dispersion via surface modification or grafting has been attempted to enhance the mechanical properties of nanocomposite scaffolds. Indeed, several of the nanocomposites reviewed in this paper fall within the range of the strength of bone. These results highlight the importance of structure-property relationship, particularly the importance of chemical structure and bonding, on the mechanical properties of nanocomposites. The combined effect of the polymer and the inorganic nanofillers contribute to the stiffness, strength and toughness of the resultant nanocomposite scaffolds. As with bone, the collagen of the ECM provides the intrinsic capability to deform to very large strains, while the HA nanocrystals provide the stiffness and resistance to deformation. As such the design of nanocomposite scaffolds based on biomimetics justifies the reinforcement of polymers with higher strength bioceramic nanofillers, to improve the stiffness. Therefore, choice of appropriate materials and improving the structure-property relationships are important components in scaffold design as the interfacial interaction between the nanofiller and the polymer matrix contribute significantly to the final mechanical properties and biological response.
In an effort to improve the interfacial interaction between the inorganic and the organic phase, and to reduce the domain size effect seen in conventional composites, sol-gel derived O/I hybrids has emerged as candidate biomaterials for 3D scaffold fabrication. The molecular level interaction between the inorganic and organic chains, which is observed in sol-gel derived O/I hybrids, has the potential to provide effective bone bonding ability with appropriate toughness and controlled degradation. The synthesis of O/I hybrids requires understanding of the atomic level interaction between the inorganic and organic components, and the distribution and cross-linking mechanism, as this will dictate the final properties of the resultant O/I hybrid. However, the challenges associated with the complexity of the synthesis procedure limits the progress of developing an ideal O/I hybrid scaffold for bone regeneration. In order to overcome this challenge, an optimal synthesis procedure should be developed through the collaboration between material scientists, synthetic chemists, biologist and clinicians.
As has been discussed, most of the current studies are focused on optimizing the scaffold properties in regards to the mechanical properties and bioactivity. However, development of bioactive and biodegradable 3D scaffolds with osteogenic and angiogenic potential remain a major challenge, because cells will not survive without an adequate blood supply. One of the alternatives to improve osteogenic and angiogenic potential of these materials is via the incorporation of active biomolecules such as growth factors into the scaffold structure. Surface modifications of nanocomposites or O/I hybrids through their surface functional groups may provide sites for a better cell attachment and responses. Recently, this strategy is becoming a promising trend for regulated 
in situ
 secretion/expression of angiogenic growth factors (e.g., vascular endothelial growth factor (VEGF)) and osteogenic markers (e.g., alkaline phosphatase) at therapeutic levels, which leads to successful vascularization and bone formation (mineralization) of scaffolds. However, there remains limited understanding regarding the long-term 
in vivo
 behavior of porous 3D nanocomposites and O/I hybrids scaffolds, particularly regarding the degradation mechanism, ion release kinetics and angiogenic stimulus of these highly porous systems. Future developments of scaffolds may need to consider the use of stem cell technology to obtain an ideal nanocomposite or O/I hybrid scaffolds for bone regeneration.
Studies from the authors’ laboratories that were reviewed in this paper were supported by the Natural Sciences and Engineering Research Council of Canada (NSERC) and the Canadian Institutes of Health Research (CIHR). BAA and DOC were supported by the Joint Motion Program—A CIHR Training Program in Musculoskeletal Health Research and Leadership.
