Repository: ISE-FIZKarlsruhe/Ontology_Evaluation

File: Domain Papers/MDPI/jfb-v01-i01_20240418_Biomaterials_texts/jfb3030615.txt (part 2 of 2)
Chitosan is one of the most used polysaccharides in the design of drug delivery strategies for administration of either biomacromolecules or low molecular weight drugs. For these purposes, it is frequently used as matrix forming material in both nano and micron-sized particles. In addition to its interesting physicochemical and biopharmaceutical properties, which include high mucoadhesion and a great capacity to produce drug delivery systems, ensuring the biocompatibility of the drug delivery vehicles is a highly relevant issue. Nevertheless, this subject is not addressed as frequently as desired and even though the application of chitosan carriers has been widely explored, the demonstration of systems biocompatibility is still in its infancy. In this review, addressing the biocompatibility of chitosan carriers with application in drug delivery is discussed and the methods used 
The development of an inflammatory response as a result of cell contact with carriers has also been used as an indicator of biocompatibility. Testing this hypothesis encompasses the quantification of the release of various inflammatory markers, namely the cytokines IL-6, IL-8 and the tumor necrosis factor (TNF)-α. While IL-8 is a chemotatic agent for inflammatory cells, IL-6 is responsible for neutrophil activation and TNF-α is an acute inflammatory response cytokine [
121
]. A limited number of works dealing with chitosan carriers for drug delivery applications refer to this evaluation. PLGA-CS nanoparticles demonstrated to not induce an increase in any of these inflammation markers upon incubation with Calu-3 cells in nanoparticle concentrations up to 0.2 mg/mL [
96
]. Chitosan microspheres encapsulating PLGA nanoparticles generally evidenced no ability to increase TNF-α secretion by RAW264.7 cells (macrophages) in concentrations up to 1.6 mg/mL [
28
]. The same cell line evidenced an absence of effect on the levels of IL-6, IL-8 and TNF-α mediated by the presence of chitosan-DNA nanoparticles up to 24 h, even at the higher nanoparticle concentration tested (60 µg/mL) [
122
].
As described for other tests, the highest limitation in performing a comparison of results lies in the variety of conditions, in this particular case most related in the wide range of concentrations tested. Interestingly, from concentrations as low as 0.06 mg/mL to much higher values (1.6 mg/mL) the observation remained very similar and reported no ability of the tested carriers to induce inflammatory responses.
In vivo
 studies are essential for the final establishment of biocompatibility. Even when assuming that 
in vitro
 cell studies reflect the 
in vivo
 observations considering the same cells, it cannot be forgotten that in cell cultures only a few of the 
in vivo
 variables are accounted for, thereby not permitting a real simulation of the 
in vivo
 environment. In addition, cell cultures are very sensitive to environmental changes, such as temperature, pH and nutrient concentrations, demanding a confirmation of observations in an 
in vivo
 setting [
64
]. As critically pointed out in a recent review addressing the biocompatibility of drug delivery systems, a carrier may not cause any tissue injury at all, but kill an animal either from drug release or from problems related with intravascular coagulation, embolic events, chelation of ions vital to homeostasis, 
etc.
 [
57
]. This actually means that, although not directly cytotoxic, the carrier (as any material) can induce a destructive reaction thereafter [
57
], which makes 
in vivo
 assays mandatory and determinant after a certain moment and, definitely, well before any attempt of claiming for a human application of the developed carrier. This ambitious step needs to be accounted for regarding both the carrier effectiveness and safety.
Chitosan biodegradability represents a step forward concerning safety requirements, as it prevents its accumulation in the organism. As mentioned in 
Section 2
, chitosan of suitable molecular weight is said to be directly cleared by the kidney, while that of excessive molecular weight is first degraded into fragments that undergo renal clearance afterwards [
11
,
21
]. As previously observed in some 
in vitro
 tests, chitosan carriers present a decreased toxicity profile as compared with the corresponding polymeric solutions, because the interaction pattern with cellular structures is different between free polymeric chains and the carriers. The same observation applies, in some cases, to the comparison between loaded and unloaded chitosan carriers. In fact, the loading of a carrier with a drug might cause surface alterations on the carrier, for instance at the level of its surface charge. Some works report that drug loading produces a charge decrease, thereby modifying the interactions with cells and the microenvironment, often leading to decreased toxicity [
16
]. However, the previous observation that drug release by itself can cause acute toxicity, depending on the release pattern, cannot be disregarded.
There are mainly two different 
in vivo
 studies that have been used to assess the biocompatibility of chitosan carriers. By one side it is important to observe histopathological effects resulting from the contact with the carrier. In turn, it is also relevant to determine the inflammatory response induced by the carrier, which is monitored by the determination of several pro-inflammatory cytokines. Additionally, the appearance of relevant alterations in normal clinical signs (diarrhea, fever or other systemic symptoms) is frequently monitored. In what concerns the evaluation of chitosan carriers, there is a high incidence in the assessment of both the oral and the pulmonary routes, but others have also been approached.
The LD
50
 of paclitaxel-loaded chitosan micelles administered intravenously to mice was 72.16 mg/kg. Moreover, intravenous administration to rabbits did not induce histophatological effects at a dose of 6 mg/kg/day during 3 days [
123
]. 
For the administration of carriers through the lung route, several different observations were performed using different particles. Chitosan-graft-spermine/pDNA nanoparticles administered to mice using a nose-only device revealed an absence of detectable damage. The histopathological evaluation of the lungs evidenced absence of necrosis, metaplasia, anaplasia in pneumocytes, atelectasis or emphysema. Capillary vessels within the alveolar wall were not enlarged and damaged endothelial cells were rarely observed. Neither congestion nor hemorrhage was noticeable, along with an absence of infiltration of inflammatory cells. In addition, abnormal features were not detected in other major organs (brain, heart, lung, liver, kidney and spleen) [
124
]. In contrast, the intratracheal administration of glycol chitosan/cholanic acid nanoparticles to mice (2 mg/kg) induced mild inflammation. Transient neutrophilic pulmonary inflammation was observed from 6 h to 3 days after administration and the lung expression of pro-inflammatory cytokines (IL-1β, IL-6, and TNF-α), as well as that of the chemokine MIP-1α, increased during the first 24 h, recovering to normal levels thereafter [
125
]. A more pronounced inflammatory effect was detected upon intratracheal administration to rats of unloaded chitosan microparticles (2–10 mg/kg of particles). A dose-dependent pro-inflammatory effect was manifested by increased levels of bronchoalveolar lavage fluid protein, lactate dehydrogenease activity and increases in lung tissue myeloperoxidase activity and leukocyte migration. A cytological examination of bronchoalveolar fluid further evidenced a large infiltration of neutrophils, which are inflammatory cells [
126
]. Unfortunately, the authors did not include any group of animals examined sometime after the inhalations, to verify whether a recovery from the inflammation occurred.
It is also noticeable that in the latter work the used dose varied from 2 to 10 mg/kg, while the previous one only assessed a dose of 2 mg/kg. Obviously the different composition of the particles in both works has a great impact on the observed response, apart from the fact that the former work assesses nanoparticles, while the latter tests microparticles. However, it is important to mention that chitosan microparticles administered at the dose of 2 mg/kg induced a response similar to that of the control in practically all the assayed parameters [
126
], thus being considered to not induce an inflammatory response. When comparing both systems assessed at the same concentration (2 mg/kg), a similar absence of inflammatory effect was determined.
For the oral administration varied responses were also reported. An evaluation of the hepatotoxicity of 3 doses (125 mg/kg each dose) of unloaded alginate/chitosan microparticles administered to guinea pigs spaced by 10 days, revealed no toxic effect by measurement of the indicators of liver function serum bilirubin, alanine aminotransferase and alkaline phosphatase [
127
]. Unloaded chitosan/poly-γ-glutamic acid nanoparticles were reported to not induce significant toxicity upon oral administration of a daily dose of 100 mg/kg for 14 days. As compared to untreated animals, there was no evidence of different clinical signs. In addition, no pathological changes in liver, kidney and intestinal segments were observed [
128
]. The ability of these nanoparticles to induce hepatotoxicity was also verified by monitoring alanine aminotransferase and aspartate aminotransferase. No alteration in the parameters was obtained after the administration, nor was a histological effect observed [
129
]. Trimethyl chitosan oligomer/DNA nanoparticles administered orally twice a week during 4 weeks, caused slight diarrhea at 3 weeks in animals treated with 0.5 mg/mL of nanoparticles (containing 0.1 mg/mL DNA), which was relieved upon stopping the administration [
130
]. This was considered very mild toxicity. 
A very small increase of serum cytokine levels (IL-2, IL-6, IL-12, TNF-α) was observed upon administration of chitosan and polyethylenelglycol-coated PLGA nanoparticles (20 mg/mL) to mice, which completely recovered to normality at 6 h [
131
]. Chitosan reduced gold nanoparticles demonstrated a very high LD
50
 (greater than 2000 mg/kg) after administration to rats for a 28 day period. No significant changes were detected in clinical signs, body weight, food consumption, hematological parameters, organ weights or histopathological aspects [
132
].
Although occasionally some augmented inflammatory response has been reported, the general trend seems to be that no important toxicity or only minimal toxic effects are generated by the administration of chitosan-based carriers. This might be a significant indicator of chitosan safety, but ascertaining the specific conditions to be established in each administration modality and, somehow, provide a standardization of the procedures, remains the most important issue. 
Biocompatibility is not a simple interaction between one material and one cell type, but may instead involve degradation products, separate effects from drug and carrier, as well as numerous cell types that present themselves at different times. Therefore, mitigating problems with biocompatibility is rather challenging as, apart from the material properties, poorly understood drug- and material-tissue interactions are also involved. Carriers are also becoming increasingly complex, composed of multiple materials, demanding the need to find components that may yield any toxic influence on the carrier as a whole. In turn, as immune reactions are so complex and individual, the biocompatibility of a carrier cannot be adequately described only by taking into account a single type of cell or tissue. 
The most common assays testing biocompatibility of chitosan carriers are 
in vitro
 cytotoxicity assays, which are usually performed for short periods, rarely going beyond 96 h and in most cases remaining in the 12–24 h or even less. As a result, these assays only measure finite effects on cells during the first hours after exposure to toxic substances. After contact with a toxic or stressing agent, the cells either recover from, or succumb to, the induced injury. Therefore, in addition to the typical protocol of cytotoxicity evaluation that includes cell incubation with the carrier and an immediate measurement of the parameter being tested, it would be useful to remove the carrier and permit cell incubation with culture medium for a certain period, for instance 24 or 48 h, before performing the cytotoxic evaluation. The ISO 10993 [
61
,
62
,
63
] gives a good indication of the type of tests that should be considered initially, indicating that an early test of carrier toxicity might avoid expensive and undesirable development work. However, the assertive evaluation of toxicity will only be possible when standard conditions are implemented, so that all reported results converge from well-defined assay settings. In this way, comparing the panoply of results would be a much more accurate and facilitated process and higher benefit would be taken from the produced data. 
Another important aspect is that most of the conducted studies are performed in immortalized cell lines but, at least after obtaining satisfactory toxicity profiles, it would be important to repeat those studies in primary cell cultures, as these closely resemble the 
in vivo
 environment and are, therefore, more realistic [
133
]. Different sensitivity has been observed between primary and established cell lines [
37
,
38
] and, although primary cell cultures are more difficult to establish, they register variability among different donors, which will contribute to the similarity of 
in vivo
 situations, where inter-individual variability is also observed. In summary, the 
in vitro
 studies of biocompatibility should assess both the carrier and the drug and, when necessary, the individual components of the carrier. Furthermore, different cells lines, as well as primary cell cultures, should be used with adequate time periods and likewise incubation/recovery protocols, tested. 
Notwithstanding the importance of 
in vitro
 testing at the initial stage of evaluation of a determined carrier, it is known that the resulting findings frequently lack predictive value of 
in vivo
 occurrences. 
In vivo
 assays therefore become essential. As mentioned for the 
in vitro
 studies in cell culture, a wide variety of assay conditions is also observed in 
in vivo
 tests. This disparity focuses not only the performed tests, but also the protocols of each test. Some authors assess the loaded carriers, while others test unloaded particles. Different media are used to suspend the particles, when applicable. Some authors monitor the animals for a certain period after the last administration, in order to assess the reestablishment of normal functions; while others do not assess this possibility. Therefore, once again a standardization of procedures would be helpful and essential to allow advancements in the evaluation of chitosan carriers.
As previously mentioned, chitosan is available in a wide range of different characteristics (molecular weight, deacetylation degree, several different chemical derivatives). It must be, then, recalled that different polymeric characteristics might result in structurally different carriers and, consequently, in diverse responses 
in vitro
 and 
in vivo
. Therefore, different carriers and raw materials should be tested accordingly. Considering the available literature on the subject as a whole, chitosan carriers have generally demonstrated to not exhibit overt toxicity, but actually neither nanoparticles nor microparticles can be seen as inert. Microparticles are generally taken up by macrophagic cells very easily, thus having the potential to initiate an inflammatory reaction. In turn, the biological consequences of nanoparticle interactions are not well understood so far, but they should be addressed cautiously, considering their ability to gain a size-dependent access to intracellular compartments [
57
]. Nevertheless, it is interesting to observe, for instance, that chitosan microparticles (around 150 µm) received approval as a support for the growing of fibroblasts [
134
], an observation that reinforces evidence of chitosan potential.
The authors acknowledge national Portuguese funding through FCT-Fundação para a Ciência e a Tecnologia, project PTDC/SAU-FCF/100291/2008 and PEst-OE/EQB/LA0023/2011, as well as financial support from Spanish Government (PN de I+D 2008-2011, ISCIII-Subdirección General de Evaluación y Fomento de la Investigación, Acción Estratégica de Salud, Project PS09/00816).
