Repository: ISE-FIZKarlsruhe/Ontology_Evaluation

File: Domain Papers/MDPI/jfb-v01-i01_20240418_Biomaterials_texts/jfb3030642.txt (part 2 of 3)
], and has been shown to promote scar-free healing. TGF-β is auto-inductive for fibroblasts (secrete more and more) therefore an additional process is required to stop the stromal repair mechanism once the wound is closed [
47
]. 
PDGF exists as a dimeric glycoprotein comprised of two A (AA) and two B (BB) chains, or a combination of the two (AB) [
69
]. PDGF can facilitate TGF-β myofibroblast differentiation via an autocrine feedback loop [
68
]. PDGF-BB stimulates keratocyte proliferation, upregulation of the secretion of normal stromal ECM and migration of both keratocytes and fibroblasts [
68
,
76
]. Thus PDGF-BB may regulate stromal migration and proliferation following injury without initiating the production of fibrotic tissue. PDGF-AB on the other hand has been shown to differentiate keratocytes to fibroblasts, evident via the development of stress fibers, local adhesions and contraction in 3D matrices [
68
]. Similarly, PDGF-BB is able to significantly increase the growth of endothelial cells 
in vivo
 where as PDGF-AA does not [
69
]. However, neither TGF-β, Il-1, nor PDGF will exert their proliferation, chemotaxis or differentiation effects on stromal cells under normal homeostatic conditions [
46
].
Il-1 and soluble Fas ligand are cytokines released by epithelial cells in response to injury [
77
] and have been associated to the upregulation of HGF [
41
] and KGF [
40
], and acting in synergy with EGF to accelerate epithelial wound closure [
40
]. Il-1α is a master modulator of the wound healing cascade [
41
] and has been linked to fibroblast apoptosis via the induction of Fas ligand mRNA and protein production that results in autocrine suicide [
77
]. TNF-α has also been linked to keratocyte apopotosis [
41
]. Il-1 released from the epithelium at the apex of the epithelial cells following apoptosis. It is also present in the tears in conditions associated with ocular surface injury [
41
]. Unwounded keratocytes to not produce Il-1α, but the Il-1α autocrine loop is initiated in corneal fibroblasts in response to Il-1 stimulation [
77
]. Keratocytes only produce Il-1 when exposed to the cytokine following epithelial injury as it cannot pass into the stromal layer as the epithelial barrier functions blocks it. Keratocytes exposed to Il-1 enter a self-perpetuating autocrine loop [
41
] that controls the production of HGF and KGF by keratocytes which effectively regulates epithelial healing and keratocyte proliferation and apoptosis [
69
,
77
] via the Fas-Fas ligand system. Il-1 also initiates the synthesis of collagenases, MMPs and other enzymes by keratocytes which are involved in collagen remodeling during healing. Il-1 and PDGF are usually only secreted by epithelial cells under physiological conditions, where as their corresponding receptors are expressed by stromal cells [
46
], demonstrating the need for cross-talk between cell types. 
Type II cytokines moderate both epithelial and fibroblast cells and include IGF-1 and FGF. IGF stimulates keratocyte proliferation and migration [
69
] whilst maintaining cell morphology, cytoskeltal organization, and keratocan sulfate synthesis. It has also been shown to enhance the effects of EGF on endothelial cells [
39
] and exists as a component of tears [
69
]. EGF mRNA has been detected in all corneal cell types [
53
], and the protein is present in endothelail and epithelial cells, but to a less extent in stromal cells [
70
]. EGF exerts its effects on cells via paracrine, juxtacrine and autocrine mechanisms [
70
]. EGF has been associated with corneal vascularization in some studies, whilst having no apparent effects in others [
70
]. Thus angiogensis via EGF may be linked to its combined presence with other growth factors, FGF in particular [
70
], during wound healing. 
Fibroblasts produce type III cytokines including KGF and HGF which are important signaling molecules in regulating epithelial-mesenchymal interactions [
52
]. KGF and HGF (also known as scatter factor [
70
,
78
]) both stimulate epithelial cell proliferation in a paracrine fashion [
40
] by activating their corresponding receptors [
46
]. KGF (a member of the FGF family [
69
]) stimulates growth of limbal and conjunctival epithelial cells where as HGF is involved in the proliferation and control of peripheral epithelial cells, with the dominant factor dependent upon the wound site [
40
]; EGF has similar effects and is a known potent mitogen of epithelial cells [
70
]. It is thought that EGF acts as a basic facilitator for epithelial proliferation where as KGF and HGF are up-regulated dependent upon the amount of damage [
40
]. HGF production is increased in the lacrimal gland following epithelial injury, and thus this may be the primary source of HGF during early wound healing until the fibroblasts/myofibroblasts repopulate stroma [
41
]. HGF also promotes epithelial motility, aiding in the spatial arrangement of the cells [
78
] and prevents epithelial terminal differentiation [
46
]. The mitogenic activity of KGF is restricted to epithelial cells 
in vivo
 where it acts as a paracrine effector [
69
]. KGF is produced by keratocytes and acts on the epithelial cells by binding to KGF-receptors [
69
]. 
During wound healing, the initial removal of the injured tissue is controlled by plasminogen-activator/plasmin systems and matrix metalloproteinases (MMPs) [
52
] which degrade the components of the ECM. Plasmin cleaves the proteins of the ECM and initiates dominant enzymes such as pro-collagenase and TGF-β. MMPs are zinc-dependent proteinases whose substrates contain several elements of the ECM and basement membrane [
44
] that participate in ECM remodeling and angiogenesis (the development of new blood vessels) [
52
]. MMPs are deposited in a dormant form by the resident cells and invading inflammatory cells [
40
,
41
] and are organized via tissue inhibitors of metalloproteinases (TIMPs). They are vital in embryogenesis, development, and regulate wound healing via cell migration and contraction [
44
]. In a healthy cornea, only low amounts of MMP-2 are detected as a proenzyme. However, following injury and cytokine release, many MMPs are upregulated. MMP-1 (interstitial collagenase), -2 (gelatinase A), -3 (stromelysin-1) and -9 have all been shown to have involvement in epithelization and stromal remodeling [
44
]. The precise mechanism of MMP action remains elusive; however MMP-1 is known to be vital for epithelial migration 
in vitro
 [
44
]. MMP-9 has been associated with basement membrane deterioration and MMP-2 and -3 are thought to manage lasting stromal remodeling and membrane synthesis [
44
].
Wound models on rabbit eyes were performed by Mulhollend 
et al.
 [
44
] in order to understand the healing response following photorefractive keratectomy (PRK) or laser 
in situ
 keratomileusis (LASIK) procedures. Following wounding MMP-2 and -9 were primarily confined to behind the leading edge of the migrating epithelium. This demonstrated that these enzymes may be involved in stromal remodeling and/or early basement membrane construction. MMP-2 involvement in stromal remodeling is thought to be separate from epithelial repair [
44
]. MMP-9 is likely to act as a factor in stromal repair as it can prompt TGF-β (a dominant modulator of scarring). In studies on knock-out mice MMP-9 has been shown to increase re-epithelization and has been associated with basement membrane formation [
44
]. MMP-7 can prevent secondary neovasculation of the wound. MMP-1 activation is thought to be crucial to epithelial cell migration and wound closure. MMP-2, -9 and -3 have all been connected to keratocyte migration and fibroblast activation at the wound site, construction of basement membrane and stromal remodeling [
44
]. By developing and prompting specific MMP inhibitor the wound healing process can be separated and specific stromal responses can be indentified and interrupted, thus preventing a fibrotic response whilst conserving epithelialization. 
The majority of the corneal stroma is comprised of Collagen I, V, VI and XII, along with dermatan sulfate proteoglycan decorin and keratan sulfate proteoglycans (KSPGs) lumican, keratocan and osteogycin [
19
,
79
] which form the ground substances of the stroma. Keratan sulfate comprises of approximately 50% of all the stromal glycoaminoglycans (GAGs) present in the stroma [
19
]. Keratocytes are the major cell type in a healthy cornea. As of yet there is no single molecular marker for keratocytes defined although they do express lumican and keratocan to develop and maintain collagen interfibrilliar spacing and fibril diameter [
79
]. 
Keratocan is a cornea specific protein only expressed in healthy corneas and keratocytes [
79
]. 
In vivo
, following initial injury keratocan expression is lost. It may return during and following the healing process, albeit in significantly lower levels than in an uninjured cornea [
79
]. Similarly, 
in vitro
 keratocan expression is lost when stromal cells are cultured in the presence of serum [
67
,
79
].
Lumican belongs to a small leucine-rich proteoglycan family and is a major KSPG [
80
]. The non-glycanated lumican core protein is distributed extensively in numerous interstitial connective tissues including the sclera, aorta, cartilage and liver [
80
]. However, in the cornea it is found in a glycanated form, meaning keratan sulfate GAGs (KS-GAGs) have bound to the central protein. This binding is thought to be involved in the control of fibril diameter, with the extended KS-GAG side chains controlling fibril spacing and corneal hydration required for tissue integrity and transparency. In studies on lumican knock-out mice, abnormally large collagen fibrils and disorganized interfibrillar spacing occurs [
80
]. This confirms that the key role of lumican is concerned with maintenance of fibril architecture via fibril assembly arrangement and balancing the KS-GAG levels required for transparency. It may also act as a regulatory molecule for cellular functions including proliferation, migration and prevention of apoptosis in injured epithelium, and modulation of keratocan and aldehyedehydrogenase (ALDH, an important modulator of corneal metabolism) expression via keratocytes [
65
,
81
]. 
Decorin is a small leucine rich protein that plays a key role in many cellular tissues in a variety of tissues including the cornea [
81
]. It is the predominant dermatan sulfate proteoglycan in the cornea [
82
] but is also found in the majority of connective tissues. Decorin is expressed in both healthy and injured corneas [
82
] where it interacts with growth factors such as EGF and TGF-β to mediate processes such as fibrillogenesis [
83
], ECM metabolism, cell-cycle progression [
81
] and remodeling following injury. Decorin expression increases significantly in response to injury which has led to it often been associated as a marker for corneal fibrosis and scarring [
82
]. Apparently, decorin is a natural inhibitor of TGF-β, a growth factor strongly affiliated with myofibroblast differentiation, that results in corneal haze and scarring. It is expected that decorin is able to interact with collagen, thrombospondin and inhibit TGF-β expression, thus preventing myofibroblastic differentiation, and effectively reducing the fibrotic response [
83
]. Recently, decorin has been investigated as a potential gene therapy to treat corneal haze 
in vivo
 [
83
]. 
Scar tissue alters the constituents of the original ground substance of the cornea. The proteoglycans, type III and IV collagen filaments and various other proteins and glycoproteins constitute to the ground substance between collagen fibrils. They are vital in maintaining tissue homeostasis with regards to regulating water content, collagen fibril diameter and spacing and thus ultimately transparency. Staining of the proteoglycans [
47
] has been used to demonstrate changes in the ground substances as a result of scarring. For example, in a new scar tissue, the presence of fibrotic markers such as type III collagen, fibronectin and α-SMA are increased [
75
]; enlarged proteoglycan [
47
,
54
] fibrils and reduced keratocan sulfate expression are observed [
47
]. These abnormalities have been attributed to increased water content and the appearance of vacuoles, which contribute to corneal haziness [
47
] due to disruption of fibril organization [
54
]. However, differences in wound type, 
i.e
., inflammation, necrosis, ulceration and scarring cause different wound healing responses due to differing ultrastructural changes [
54
]. This has been attributed to the differences in the cytokines and growth factors expressed which vary with wound type [
79
]. However, the healing process can usually be identified by global inflammation and swelling [
80
]. 
Healing corneas share many characteristics of the developing cornea in that they both appear to have unusually thick collagen fibrils and irregular spacing and primarily synthesize collagen types I and V [
54
]. Heavily opaque corneal scarring has also demonstrated the phenomenon of abnormally large fibril diameters. The increase in collagen fibril diameter in response to injury prevents normal swelling in the subsequent scar tissue from developing, causing disruption of corneal homeostasis [
54
]. The enlargement of the proteoglycans usually responsible for regulation of fibril spacing may physically increase water uptake. Proteoglycans are hydrophilic molecules and their presence may increase spacing between the fibrils making them appear larger [
54
]. However, studies performed on bovine corneas [
54
] demonstrate that intermolecular spacing between collagen fibrils is similar in both injured and uninjured corneas. Thus the increase in fibril diameter is not necessarily caused by the swelling usually observed during healing that may push the collagen molecules apart. The increased fibril diameters may be due to a fusion of adjacent collagen fibrils, caused by a deficit of proteoglycans in the newly synthesized tissue [
54
]. Defects in the mechanism that usually controls fibril diameter, mediated via type V collagen synthesis may also play a role. 
In addition, type III collagen is also synthesized in both normal (albeit in low levels) and developing corneas [
84
,
85
]. Type III collagen is one of the earliest collagens to be laid down during growth and regeneration [
84
]. Type III collagen is associated with the normal adult descemets membrane and the corneal tissue of most animal species are able to synthesize type III collagen, although the age and physiological state of the cells responsible for synthesis and deposition are debated in literature [
84
]. Expression of type III collagen is initially significantly increased [
75
] in healing corneas, thought to be synthesized and deposited via endothelial derived fibroblasts; however it is easily broken down during tissue remodeling [
84
]. It has been speculated that the intermolecular disulphide cross-links within the molecule provide mechanical stability during the initial formation of scar tissue [
84
]. Most corneal fibroblasts express collagen types I and III simultaneously [
85
]. The conditions whereby fibroblasts are able to synthesize type II collagen corresponds with the conditions whereby they lose the ability to synthesis keratan sulfate. It is thought that the exposure to proteolytic enzymes and fibroblast differentiation affects the initiating type III collagen synthesis [
85
]. 
The tensile mechanical strength of the cornea is vital to its function and the mechanical properties are essential for linking morphology to mechanical behavior [
23
,
86
,
87
,
88
] as fibroblast interactions within the collagen matrix are decided partially by the cell-matrix tension state [
76
]. It is the biomechanical and wound healing capacity of the cornea that determines the reproducibility and stability of many refractive surgery techniques [
23
]. The overall biomechanical properties of the cornea are complex due to the anisotropic nature of the tissue, 
i.e
., different mechanical properties in different directions [
1
]. The anatomical and regenerative characteristics of the cornea are vital to its function as a strong, transparent structure able to protect against intraocular injury [
23
] without rupture [
1
]. The highly organized and ordered collagen fibril network accounts for the corneas mechanical strength [
20
,
89
] and load bearing element within the tissue [
89
]. The interweaving collagen bundles between adjacent lamellae supply vital structural foundations for sheer (sliding) resistance and transference of tensile loads among lamellae [
23
]. The load bearing capacity is concentrated in two main directions; the temporal-nasal (side-to side) and superior-inferior directions (up-down) [
89
]. Collagen fibrils are only found in the stroma and Bowman’s layer; hence it is these layers that are vital in provision of the cornea’s tensile strength [
23
]. Stripping of the epithelium, although has biological ramifications, has little to no effect on the anterior corneal curvature [
23
], thus attributes very little to the corneas overall tensile strength. The Descemets’s membrane has a relatively low stiffness and so accommodates for fluctuations in intraocular pressure which may attribute to the absence of stromal stresses experienced by the adjoining endothelium [
23
]. The Bowman’s layer is an 8–12 µm layer that consists of randomly orientated collagen fibrils [
90
]. Extensiometry testing whereupon the Bowman’s layer was removed resulted in negligible mechanical changes of the cornea, thus the mechanical properties of the cornea are stromal layer dominant [
23
].
The cornea acts as a scaffold for the refractive surface of the eye, thus every mechanical or biological reaction to disease and/or injury have an impact on visual acuity [
23
]. For example, when the cornea becomes dehydrated, the stress is distributed largely to the posterior layers or regularly over the whole cornea [
20
]. In a healthy or edematous (swollen) cornea, the anterior lamellae assume nearly all of the strain [
20
]. Stress within the tissues is connected with intraocular pressure. Keratorefactive treatments and corneal disease may alter the biomechanical properties directly or indirectly [
20
]. 
The algorithms and models that many refractive ablation techniques are dependent on generally assume that the cornea is biologically and biomechanically passive, thus all patients outcomes should be predictable and alike [
23
]. However, this is evidently not the case as the cornea often has a fibrotic response to incisional and ablative procedures. Biomechanical deviations become apparent with changes in corneal shape, shape instability, enhanced sensitivity, changes in hydration, hypoxia (oxygen deficiency) and injury as a consequence [
23
]. During scarring, deposition of abnormal tissue reduces transparency whilst disorganized loss of the remaining tissue causes a loss of tensile strength [
52
]. 
In vivo
, large fluctuations in mechanical phenotype caused by ECM tension can be generated via lacerating injury, PRK and refractive surgery techniques [
68
]. Additionally cell matrix tension state is controlled by collagen density, matrix restraint and growth factor environment [
76
]. 
During healing, the initial matrix is less dense, disorganized and more flexible than uninjured tissue. ECM composition, stress and stiffness can all alter the cell phenotype both 
in vivo
 and 
in vitro
. For example, increasing ECM stiffness 
in vitro
 is known to up regulate myofiroblastic transformation, mimicking what occurs 
in vivo
 as myofibroblasts develop towards the end of the wound healing process when cell density is high and the wound environment is stiffer [
68
]. The increased cell-matrix tension causes fibroblasts to display stress fibers, focal adhesions and activate focal adhesion signaling via phosphorylation of focal adhesion kinase [
68
,
76
]. This response is absent when cell-matrix tension is low, 
i.e
., in a healthy cornea as from a mechanical point of view quiescent non-activated keratocytes do not generate stress fibers or vast contractile forces [
17
]. The dynamic mechanical feedback existing between cells and the surrounding matrices in three dimensional (3D) 
in vitro
 cultures occurs due to time-dependent ECM remodeling, and may facilitate patterning during embryonic development as well as during wound healing [
17
]. 
With the trend occurring that most individuals will at some stage in their life go on to develop some form of refractive error, ophthalmic surgery needs to develop and progress in order to provide sufficient treatment for preserving or restoring vision. Jose Barraque first recognized that small changes in the curvature of the cornea can dramatically affect its refractive ability, and in 1976 introduced the first lamellar refractive surgery techniques [
91
]. Photoablastion of corneal tissue was reported by Trokel 
et al.
 in 1983 [
92
] and showed evidence of changes to the refractive power of damaged corneas. Since then, variations of refractive surgery techniques have come into practice, with the common aim to alter and improve the refractive power of the cornea. Photoreactive keractectomy (PRK), Laser subepithelial keratomileus (LASEK) and Laser 
in situ
 keratomileus (LASIK) are all types of refractive surgery to the surface of the cornea and involve removal of corneal tissue. Differences in procedures occur with the subsequent treatment of the epithelium [
91
]. Laser thermal keratoplasty (LTK) and conductive keratoplasty (CK) include heat generation to shrink the corneal stromal and central corneal steepening [
91
]. Radial keratotomy can be used to flatten the cornea via number of radial incisions. 
Thermalkeratoplasty (LTK) and conductive keratoplasty (CK) heat the cornea to a critical temperature of 58–76 °C inducing collagen shrinkage, thus altering the corneal curvature to make it steeper [
20
]. The uses of such techniques are reserved for treatments of the mid periphery cornea. LTK is a non-contact treatment whereby a holmium laser is used to heat the corneal collagen. CK is a contact treatment involving the use of a radiofrequency diathermy probe inserted directly into the cornea [
20
]. Both techniques have problems associated with local necrosis if the temperature is too high and if the heat source is not consistent or uniformly administered, variable astigmatism (unequal corneal curvature) arises [
20
]. 
Radial keratotomy (RK) is an incisional technique used to treat myopia and hyperopia. However, the technique is often superseded by excimer laser treatments. It continues to have a role in the treatment of primary and residual astigmatism following cataract keratorefractive surgery and photorefractive keractectomy (PRK) [
20
]. RK differs from surface ablation and LASIK procedures in that it excludes the removal of tissue from the central cornea. The procedure includes making tiny cuts in the cornea, which flattens it, reducing the curvature of the cornea [
91
] and decreasing the refractive power [
20
]. Drawbacks affiliated with RK include daily fluctuations in vision and excessive flattening of the cornea due to a regression of the intended central corneal flattening effects caused by a contractile mechanism being initiated during wound healing [
61
]. Additional problems include mild to moderate irregular astigmatism leading to visual distortion and glare, particularly in patients with more than 8 incisions [
20
].
Photorefractive keratectomy (PRK) was the first form of laser ablation [
91
] that permanently alters the refractive power of the eye using an argon fluoride laser with predictable outcomes and is commonly used to treat myopia [
47
]. In corrective PRK a wound is created via mechanical epithelial debridement and surgical removal of the corneal disc [
47
], followed by laser ablation of the basement membrane and anterior stroma [
10
,
46
], leaving a smooth wound remaining. This encourages corneal flattening as most of the corneal tissue is removed centrally, with less removed around the peripheral area [
91
]. Initially the technique was favorable over RK as it appeared that following the PRK procedure that corneal mechanical properties are maintained and an increased reproducibility between patients was observed [
47
]. 
Laser 
in situ
 keratomileusis (LASIK) or Epipolis LASIK (Epi-LASIK) is currently the prevailing refractive surgery [
91
]. During LASIK the epithelium is mechanically separated below the basement membrane and just above the bowman’s layer. It is favorable to PRK as the epithelial layer and cells are well preserved and so act as a protective layer preventing exposure to tears and the ablated stroma. This is important as tears contain the growth factors and cytokines associated with fibrotic response and scarring. LASIK surgery also bypasses the pain and extensive visual recovery associated with PRK procedures and can be used to treat higher degrees of myopia [
91
]. Furthermore it is sometimes favorable to LASEK as it negates the need for potentially toxic alcohol contacting the epithelium and stroma. However it is by no means a perfect technique as sometimes epikeratome flap failure often warrants a conversion to PRK [
1
,
91
]
Laser subepitheial keratomileusis
 (
LASEK) was originally called alcohol assisted flap PRK as it is a combination of PRK and LASIK techniques [
91
]. The technique involves the chemical reduction of the adhesion molecules that attach the epithelium to the Bowman’s layer. A marking trephine (cylindrical blade) 8–9 mm in diameter is placed onto the surface of the cornea and a dilute alcohol solution is added to loosen the epithelium [
91
]. Cold balanced salt solution is used to wash away the alcohol. The corneal mark left by the trephine is dried with a surgical spear to aid delineation (marking of the outline). The epithelium is lifted and peeled back as a complete flap and the surface of the cornea is dried and ablated with an eximer laser. The epithelial layer is then repositioned and a bandage contact lens covers the wound for 3–5 days allowing for re-epithelialzation [
91
]. LASEK is sometimes preferred by patients over LASIK as it has a lower risk of corneal estacsia (loss of substance and scarring, resulting in a bulging of the tissue) [
91
] and a faster healing and rehabilitation period [
91
]. However, LASEK has been associated with patients experiencing pain following surgery. Cold-balanced salt solution and systemic steroid treatments have all been employed to help alleviate this. 
It has been reported that RK-induced wounds can differentiate keratocytes into myofibroblatic cells which are responsible for wound contraction [
61
] and scarring. Light scattering from the radial incisions and/or scars may lead to “starburst” patterns occurring around lights at night, which can make driving hazardous. Mitotic agents including brimonidine and pilocarpine can be used as a temporary treatment as they shrink the pupil, thus blocking light from the peripheral cornea where the incisions are located [
20
]. Pain following surgery, under- and over-correction, vascularization and endothelial disruption due to the incisions are all attributed to RK surgery. Perforation of the cornea occasionally arises, leading to endothalmitis (inflammation of ocular cavities), epithelial down growth and cataracts [
20
]. 
Similarly, follow up studies demonstrated that PRK is only analogous to RK as following the primary period of overcorrection; rapid degradation (usually within the first two months) to a relatively constant refraction can lead to corneal scarring, glare and a decrease in visual acuity. The regression in refraction is caused by the normal reaction of the cornea to injury whereby regeneration of the tissue occurs in an attempt to restore corneal integrity following the removal of the anterior epithelium [
47
]. Laser ablation effectively damages the tissue. The removal of the bowman’s layer causes a pseudomembrane to immediately form (usually within 3–5 days), which covers the ablated area with 3–5 cell layers (a healthy epithelium usually contains 5 to 7 cell layers in humans) [
1
,
79
,
91
]. Activated epithelial cells, fibroblasts and macrophages migrate towards the wound site in order to remove the damage tissue and remodel the affected tissue. The keratocytes beneath the basement membrane undergo apoptosis, typically in the superficial region. Invading inflammatory cells come from the tear film and activated keratocytes (fibroblasts) form new collagen and a proteoglycan matrix, followed by the disappearance of the pseudomembrane [
91
]. However, in PRK procedures performed on rabbit corneas apoptosis has been observed up to 85 μm into the stroma [
10
,
59
]. In PRK studies performed on rabbits, monkeys and humans the degree of scar tissue formation has been linked to the ablation depth, 
i.e
., more scarring occurs with greater ablation [
47
]. The accuracy of the procedure is described as the percentage of eyes within ±1.0 diopters of the intended refraction [
47
]. This results in a natural predisposition towards an increased accuracy for the improvement of low refractive errors, 
i.e
., the larger the attempted correction, the lower the accuracy. 
Considerable variations in subsequent scarring causes light scattering and corneal haze [
23
] approximately 1 month post surgery, which can increase in severity up to 3 months [
91
]. The definition of corneal haze varies considerably in the literature possibly due the largely empirical approach of determining success rates. The severity of haze is graded from 0 to 4. A 0 score is an optically clear cornea, where as a 4 indicates an opaque cornea which is visible to the naked eye. Often corneal haze resolves, unaffecting vision, but in more serious cases, results in the loss of unaided visual acuity [
91
]. A number of treatments have been investigated with the aim to reduce corneal haziness following PRK. The application of corticosteroids is known for their ability to inhibit corneal stromal healing and have been used in PRK experiments to reduce the deposition of scar tissue [
47
]. Topical steroids are also used to prevent macrophage and lymphocyte intervention in the wound site, reducing collagen deposition by fibroblasts. Anti-metabolites (a metabolite inhibitor) including 5-fluorouracil and mytomycin-C are used to increase the effect of topical steroids as they help to prevent fibrosis. However, toxicity concerns emerge regarding both epithelial and fibroblast cell viability, which can impede epithelialization. In-depth, long-term follow-up studies regarding refraction are infrequent in literature.
Refractive surgery techniques are ever growing in use and popularity. However, as of yet there are no imminent, continuous follow up studies published for many of the techniques. Existing long-term follow up studies (CK and RK) are discouraging and highlight procedural instabilities and corneal regression [
20
] such as epithelial hypertrophy is a common problem often requiring further “touch up” procedures [
79
]. Photoreactive keratectomy and laser 
in situ
 keratomileusis are being improved but are often criticized for using largely empirical approaches [
3
]. Three generalized patterns of healing have been noted with regard to refractive surgery techniques. A faint reticular haze occurring in the subepithelial space is observed in type I healing. This usually ceases 1–3 months following surgery. Subepithlial haze does not occur in type II healing, but hyperopia (long sightedness) occurs which often requires additional epithelial debridement or further refractive surgery. In fact, 5%–20% of all patients having had refractive surgery require secondary treatments in order to accomplish a satisfactory result [
91
]. In type III healing a substantial subepithelial reticular haze occurs which is observed on the cornel tissue, frequently combined with an advance in myopic shift (also a symptom of cataract formation). All keratorefractive techniques cause a refractive change via alterations in corneal curvature [
20
]. Corneal ectasia (loss of substance and scarring) is an acknowledged development associated with refractive surgeries. Large ablation depths, high myopic treatments, thin remaining stromal thickness and touch-up treatments all increase the risks of developing ectasia. Ideally, photoabalative treatments should not initiate new optical problems. The reduction in corneal thickness often as a result of the surgeries has significant drawbacks concerning intraocular pressure and glaucoma screening and management [
91
]. In addition, corneal surgery has been criticized for being unpredictable resulting in over or under correction, or the development of antagonism [
3
]. Such results are predominantly due to the lack of knowledge. Further progress in the understanding of wound healing and post operative pain management are continuous challenges [
91
]. Appropriate corneal models have the potential to fill the voids in knowledge in order to improve current treatments of corneal disease, which could lead to a reduction in the demand for corneal transplantation.
The change in corneal curvature elicited by external surgeries or removal of corneal issue, no matter how small, inevitably provokes a wound healing response. Currently, the only truly successful treatment available for many corneal diseases is corneal allografting. Although the cornea is immune privileged, transplantation carries many risk factors. There are numerous alternatives that are being investigated in order to replace donated tissue [
89
], or to possibly suppress the demand for donated tissue [
93
]. Amongst these are xenografts, keratoprostheses and tissue engineered corneas. 
Corneal allografting is often referred to as corneal transplant, keratoplasty or penetrating keratoplasty (PK). The graft replaces the damaged central corneal tissue with healthy corneal tissue from the same species. Unlike other forms of tissue transplantation, corneal allografting are routinely performed without the aid of prior tissue typing or systemic immunosuppressive drugs. The cornea and corneal allografts are often referred to as immune privileged due to its avascular nature [
94
], however clinicians often object to this proposition as immune rejection is the leading cause of corneal graft failure and remains as a barrier to successful transplantation [
94
]. Corneal allografts are in fact immunogenic (capable of inducing alloimmune responses) and antigenic (susceptible to antigen specific responses by alloimmune effectors). The rate of corneal graft rejection is variable amongst studies and may be due to differences in patient population, diagnostic rejection criteria and immunosuppressive treatments [
95
]. The success of corneal transplantation does not compare to the improvements in outcome seen in other clinical transplantation procedures [
96
], with graft failure most common in patients who have received grafts for conditions other than keratoconus (conical cornea) or stromal dystrophies [
96
]. The success rates in such patients in considerably lower than the survival of solid vascularized organs, with so far no evidence of improvement [
96
]. Grafts onto inflamed recipient corneas reject most frequently and rapidly [
96
]. Once inflamed, a cornea is never the same with regards to immune privileges. Rejection of the donor endothelium is the principal source of transplant failure. Rejection of allograft materials most commonly occurs within 4–18 months post transplantation, but can be seen anytime following surgery [
95
] sometimes years after surgery [
94
]. Risk factors that lead to graft rejection involve surgery technique (loose sutures and premature suture removal), the extent and severity of vascularisation in the recipient, the number of regrafts, bilateral grafting, inflammation, glaucoma, dermatitis and dry eye conditions [
95
]. Alternative approaches are required which account for the unique responses to corneal allografting. 
Ultimately, it is the lack of suitable donor tissue and high graft failure rates that warrant the need for alternative procedures [
18
,
89
] particularly in patients where immunological privileges are reduced [
96
] and additional suitable grafting materials. The successful generation of suitable corneal replacements could reduce the demand on eye bank tissues whilst also aiding in the generation of more effective drug and therapeutic treatments. 
Xenografts are when tissue(s) from one species is transplanted into a different species; for example, a tissue of bovine, porcine or non-human primate origin transplanted to humans [
97
]. Xenografts have advantages compared to allografts in that it offers a virtually unlimited tissue source and scheduling is impendent of the availability of a human donor [
97
]. Porcine corneas are commonly used as they have a similar physiology to human corneas and are relatively easy to obtain [
98
]. The prevailing problem concerning xenografts is interspecies differences leading to graft failure and disease transmission [
8
,
97
]. Reports of corneal xenotranplantation models often show different results in different species, so the mean survival time varies from days to months [
98
], but all eventually fail due to immune response. Glucocorticoids are often used as immune suppressants as they block inflammatory mediator release and inhibit cytokine production. However, more research into immune suppression following surgery is still required as the precise mechanism of corneal xenografts rejection is still unknown [
98
]. 
Commonly the rhesus monkey is used in xenotransplantation studies as it shares anatomical, histological and immunological responses to humans, thus can act as a predictor of clinical performance. However they may not faithfully represent what would happen if a porcine organ was transplanted into a human subject because non-human primates may develop immunity against human proteins expressed in pigs [
98
]. Studies have been made looking at the possibility of using porcine corneas for human grafts [
8
,
99
]. However the initial results were poor potentially due to the small but significant structural differences between animal and human corneas. In summary the risk of cross-species disease transmission has given the public a poor perception of xenografts; thus this technique will probably never develop further than pre-clinical stage research. 
Keratoprostheses were essentially the first form of artificial corneas developed [
6
] and offer hope to patients with dry eye conditions such as severe ocular surface disease, chemical burns or corneal vascularization [
100
]. Surgery is usually only offered to patients with bilateral corneal blindness or those unsuitable for allografting [
28
]. 
A keratoprosthesis is an acellular artificial implant that ideally should be biologically, mechanically and functionally anchored to the eye tissues without biological and mechanical adverse side-effects [
101
], permit light transmission in the visible range and protect the retina from UV damage [
1
]. Materials including glass, fiber glass, silicone, nylon, cellulose [
102
], poly(vinyl alcohol) (PVA) [
101
], Darcon fabric [
101
], Teflon [
102
], and hydrogels have been examined for the keratoprostheses use. The majority of keratoprostheses are based upon a transparent central optic, surrounded by an anchoring “skirt” that promotes cellular integration from the host [
6
,
28
] (
Figure 5
). A keratoprosthesis that has undergone clinical trials is AlphaCor™ originally known as the Chirilia Keratoprosthesis [
103
,
104
