Repository: ISE-FIZKarlsruhe/Ontology_Evaluation

File: Domain Papers/MDPI/jfb-v01-i01_20240418_Biomaterials_texts/jfb4040209.txt (part 2 of 5)
(PO
4
)
2
 + 7H
2
O = 4CaHPO
4
·2H
2
O





(9)







Ca
4
(PO
4
)
2
O + 2H
3
PO
4
 + 7H
2
O = 4CaHPO
4
·2H
2
O





(10)




The formation reactions of DCPD were fast and corresponded to the initial setting. Afterwards, TTCP reacted with the previously formed DCPD and with β-TCP to give CDHA according to the equations:




2Ca
4
(PO
4
)
2
O + 2CaHPO
4
·2H
2
O = Ca
10−
x
(HPO
4
)
x
(PO
4
)
6−
x
(OH)
2-
x
 + 
x
Ca(OH)
2
 + (4 – 
x
)H
2
O





(11)







2Ca
4
(PO
4
)
2
O + 4β-Ca
3
(PO
4
)
2
 + (2 + 2
x
)H
2
O = 2Ca
10-
x
(HPO
4
)
x
(PO
4
)
6−
x
(OH)
2−
x
 + 2
x
Ca(OH)
2






(12)




The formation reactions of the CDHA phase were quite slow and corresponded to the hardening stage. Although OCP was not detected in that study, its formation as an intermediate phase was postulated for this formulation [
158
]. A similar suggestion on the intermediate formation of OCP was made for the setting mechanism of Brown-Chow classical formulation [
125
,
130
]; however, reliable evidences for its presence are still lacking [
196
,
243
]. Strong experimental evidences of the existence of a transient OCP phase during setting were found in still another study; however, that system contained sodium silicates [
41
]. In all cases, OCP was suggested to appear as an intermediate because it was a faster forming phase than CDHA. This hypothesis is based upon the classical studies performed by Brown 
et al
. [
244
,
245
,
246
], about the precursor phase formation during chemical crystallization of apatites in aqueous solutions.
Solubility of the hardened apatite-forming formulations in aqueous solutions is expected to be rather similar to that of bone mineral. This means that they are relatively insoluble at neutral pH and increasingly soluble as pH drops down; this is an important characteristic of normal bone mineral that facilitates controlled dissolution by osteoclasts [
234
].
To conclude this part, one should mention, that in 2000 the U.S. bone substitute market for Norian SRS
®
 accounted for ~15% of the total sales, followed by BoneSource
TM
 at ~13%, and α-BSM
®
 at ~8.5% [
160
].
As indicated by its name, DCPD is the major product of the setting reaction for brushite-forming formulations [chemical Equations (2) and (3)], although traces of the un-reacted starting compounds can be present. Mirtchi and Lemaître [
173
] and independently Bajpai 
et al
. [
32
] introduced this type of the cements in 1987. Up to now, several formulations have been already proposed, e.g., β-TCP + MCPM [
173
,
174
], β-TCP + H
3
PO
4
 [
32
,
33
,
34
] and TTCP + MCPM + CaO [
247
]. The full list of brushite-forming formulations is available in a topical review on the subject [
248
]. As seen from the chemical composition, all types of the brushite-forming formulations are set by the acid-base interaction only. As DCPD can only be precipitated at the solution pH < 6 (
Table 1
), the pastes of the self-setting brushite-forming formulations are always acidic during hardening [
34
,
249
]. For example, during setting of a β-TCP + MCPM formulation, the formulation pH varies from very acidic pH values of ~2.5, to almost neutral pH values of ~6.0 [
34
]. Replacing MCPM by H
3
PO
4
 renders the paste very acidic for the initial ~30 s but then the pH profile follows that obtained with MCPM. It is important to notice, that β-TCP + H
3
PO
4
 formulations have several advantages over β-TCP + MCPM ones, namely: (i) easier and faster preparation; (ii) a better control of the chemical composition and reactivity; (iii) improved physico-chemical properties, such as longer setting times and larger tensile strengths due to a higher homogeneity. However, the use of H
3
PO
4
 might impair the biocompatibility of the formulations, due to low pH values during setting [
34
].
As the solubility of calcium orthophosphates generally decreases with increasing of their basicity (
Table 1
 and 
Figure 1
), the setting time of brushite-forming formulations much depends on the solubility of a basic phase: the higher its solubility, the faster the setting time. Therefore, the setting time of formulations made of MCPM + a basic calcium orthophosphate increases in the order: HA > β-TCP > α-TCP [
4
,
5
]. For example, HA + MCPM mixtures have a setting time of several minutes, β-TCP + MCPM mixtures—of 30 to 60 s and α-TCP + MCPM mixtures—of a few seconds [
173
,
174
]. Furthermore, if brushite-forming formulations contain an excess of a basic phase, the equilibrium pH will be given by the intersection of the solubility isotherms of the basic phase with that of DCPD. For example, the equilibrium pH values of β-TCP + MCPM, HA + MCPM and TTCP + MCPM mixtures were found to be 5.9, 4.2 and 7.6, respectively [
4
,
5
]. Follow-up of the chemical composition by 
31
P solid-state nuclear magnetic resonance (NMR) technique enabled to show that the chemical setting process for β-TCP + MCPM formulation reached the end after ~20 min [
250
]. Nevertheless, despite this initial high reactivity, the hardening reaction of brushite-forming formulations typically lasts one day until completion [
235
,
236
]. Additives that inhibit the crystal growth of DCPD have successfully been used to increase the setting time of β-TCP + MCPM mixtures [
251
]. Interestingly, contrary to apatite-forming formulations, the brushite-forming ones can be initially liquid and still set within a short period of time [
4
,
5
].
By itself, brushite is remarkably biocompatible and bioresorbable [
249
]. Due to both a better solubility of DCPD if compared to that of CDHA (
Table 1
 and 
Figure 1
) and metastability of DCPD under physiological conditions [
252
], after implantation brushite-forming formulations are faster degradable than apatite-forming ones [
253
,
254
,
255
]. They are quickly resorbed 
in vivo
 and suffered from a rapid decrease in strength (although the mechanical properties of the healing bone increase as bone ingrowth occurs [
51
]). Short setting times, low mechanical strength and limited injectability seem to prevent brushite-forming formulations from a broader clinical application. However, the major reason why they are not more widespread is probably not related to the mechanical issues but just to a later arrival on the market. Use of sodium citrate or citric acid as setting retardants is an option to get more workable and less viscous pastes of brushite-forming formulations [
38
,
256
,
257
,
258
,
259
]. Similar effect might be achieved by addition of chondroitin 4-sulfate [
260
] and glycolic acid [
261
]. For the formulations with H
3
PO
4
 as the initial reactant [chemical Equation (3)], acid deficient formulations were also found to improve the workability. In this case, the setting reaction might be described by the following chemical equation [
259
]:




3.7β-Ca
3
(PO
4
)
2
 + H
3
PO
4
 + 27.8H
2
O = 3CaHPO
4
·2H
2
O + 2.7β-Ca
3
(PO
4
)
2
 + 21H
2
O





(13)




Although several studies revealed that too much of DCPD in a given volume was not detrimental to the biological properties of brushite-forming formulations [
51
,
234
,
247
], occasionally, when large quantities of them were used, a certain degree of tissue inflammation during the first weeks of 
in vivo
 implantation were reported [
255
,
259
,
262
]. Further investigations indicated that the inflammatory could be due to a partial transformation of DCPD into CDHA with release of orthophosphoric acid [
263
]:




(10 − 
x
)CaHPO
4
·2H
2
O = Ca
10−
x
(HPO
4
)
x
(PO
4
)
6−
x
(OH)
2−
x
 + (4 – 
x
)H
3
PO
4
 + (18 – 
x
)H
2
O





(14)




Transformation of DCPD into CDHA occurs via two successive processes: dissolution and precipitation [
264
] and can be retarded by adding magnesium ions to the formulations, thus reducing the possibility of inflammation [
4
,
5
]. The aforementioned case of acid deficient formulations [chemical Equation (13)] is the second option, because it reduces the amount of un-reacted acid [
259
] with an option to consume liberating in chemical Equation (14) H
3
PO
4
 by the excess of β-TCP. Implantation of previously set brushite-forming formulations might be the third option, because a solid bioceramics was found to be better tolerated than paste implants. Besides, more bone was formed at the solid implant contact and the solid material degraded not so rapidly [
265
]. For the hardened brushite formulations, a linear degradation rate of 0.25 mm/week was reported [
266
]. This rapid degradation rate might lead to formation of an immature bone. Adding β-TCP granules to the self-setting pastes could solve this problem because the granules might act as bone anchors and encourage formation of a mature bone [
266
,
267
].
To finalize this topic, one should briefly mention on a possibility to precipitate DCPA (monetite) instead of DCPD. It is well known, that DCPA might be crystallized under the same conditions as DCPD but either from aqueous solutions at elevated (>~90 °C) temperatures or at ambient conditions but in water-deficient environments [
249
,
268
]. Therefore, monetite-forming self-setting calcium orthophosphate formulations could exist. Indeed, there are several publications, in which formation of monetite instead of brushite has been detected as the final product [
29
,
35
,
269
,
270
,
271
,
272
]. In addition, monetite might be formed during a prolonged storage of dry powders of brushite-forming formulations in normal laboratory atmosphere (~60% relative humidity) [
273
]. Therefore, one might claim on an incipient topic of self-setting monetite-forming calcium orthophosphate formulations, which has a potential to be developed in a league of its own.
Additional details on the self-setting brushite-forming formulations might be found in a recent review on the subject [
248
].
Generally, self-setting calcium orthophosphate formulations must set slowly enough to provide sufficient time to a surgeon to perform implantation but fast enough to prevent delaying the operation. Ideally, good mechanical properties should be reached within minutes after initial setting. Two main experimental approaches are used to study the setting process: a batch approach and a continuous approach. In the batch approach, the setting reaction is stopped at various times and the resulting samples are analyzed to determine, e.g., the composition and compressive strength of the samples [
235
,
236
]. There are currently two standardized methods to apply this approach, namely, Gillmore needles method (ASTM C266-89) [
274
] and Vicat needle method (ASTM C191-92) [
275
]. The idea of both methods is to examine visually the sample surfaces to decide whether the formulation has already set, 
i.e
., if no mark can be seen on the surface after indentation. Besides, the setting process might be monitored in real time by non-destructive methods (the continuous approach), e.g., using pulse-echo ultrasound technique [
276
,
277
], isothermal differential scanning calorimetry [
198
,
199
,
278
,
279
,
280
,
281
,
282
,
283
,
284
] and alternating current (AC) impedance spectroscopy [
285
]. For example, calorimetry measurements suggested that in Equation (2) the endothermic MCPM dissolution and the highly exothermic β-TCP dissolution occurred simultaneously, followed by the exothermic crystallization of DCPD [
282
]. Thus, brushite-forming formulations usually warm upon final setting [
278
]. Moreover, acid-base reactions (1)–(3) can be and have been analyzed by measuring the pH evolution of diluted pastes [
235
]. In addition, non-destructive methods of Fourier-transform infrared spectroscopy [
40
,
41
,
43
,
283
,
286
], solid state NMR [
250
], X-ray diffraction [
40
,
43
,
66
,
175
,
287
] and energy dispersive X-ray diffraction [
40
,
41
,
42
,
43
,
288
,
289
,
290
] might be applied as well. The latter techniques proved to be powerful even though they have limitations such as the time required for each measurement (250 s for an X-ray diffraction scan is a problem for fast setting reactions). In addition, the analysis is often located at the sample surfaces where evaporation and thermal effects can modify the reaction rates if compared to those in the bulk. Furthermore, the continuous approaches are indirect, which markedly complicates an interpretation of the collected data, particularly in complex formulations [
235
].
A way to assess the hardening kinetics is to measure its setting time, which means the time required to reach a certain compressive strength, generally close to 1 MPa. The most straightforward approach is to prepare self-setting samples with a well-controlled geometry (e.g., cylinders), incubating those samples for various times in the right environment (temperature, humidity) and assessing the composition and mechanical properties of the samples as a function of time [
235
]. One should stress, that setting time for calcium orthophosphate formulations often corresponds to an earlier stage in the overall setting reaction, typically 5%–15% of the overall reaction, while the end of the hardening process is typically reached after several days [
130
,
196
]. Gillmore needles have been used with success to measure the initial (
I
) and final (
F
) setting times of calcium orthophosphate cements [
123
]. Namely, a light and thick needle is used to measure the initial setting time 
I
, while a heavy and thin needle for the final setting time 
F
 [
153
]. The clinical meaning is that the cement paste should be implanted before time 
I
 and that the wound can be closed after time 
F
 (
Figure 6
).
The implanted formulations should not be deformed between times 
I
 and 
F
 because in that stage of the setting any deformation could induce cracks [
46
]. The following handling requirements have been formulated for calcium orthophosphate cements, as a result [
153
,
291
]:




3 min ≤ 
I
 < 8 min











I
 − 
CT
 ≥ 1 min











F
 ≤ 15 min







These parameters are represented schematically in 
Figure 6
. The second requirement means that the cohesion time (
CT
) must be at least 1 min before 
I
, so that a clinician has at least 1 min to apply and to mold the material. 
CT
 is the time from which a formulation no longer disintegrates when immersed in Ringer’s solution [
153
]. As the mixing in a mortar is about 1 min, the shortest 
CT
 that can be allowed is about 2 min, so that a clinician has at least 1 min to collect the paste from the mortar and put it on a pallet knife or into a syringe with which it is to be transferred to the wound after 
CT
 and before 
I
 [
153
]. For dental applications, time 
I
 must be close to 3 min, whereas for orthopedic applications it must be close to 8 min. However, in no case it will be tolerable for the clinicians if time 
F
 becomes greater than 15 min [
46
,
153
].
In the clinical situation, self-setting calcium orthophosphate formulations can be either applied by the fingertips of a surgeon or injected from a syringe to the defect area of a bone. The first type of the application requires formulation of high-viscous self-setting pastes and putties, which can be applied manually as dough, while the second type requires formulation of low-viscosity compositions, which can be applied by injection from a syringe [
153
]. Currently, injection appears to be the preferred method between these two major options. Thus, a compromise must be found between a high viscosity leading to too high injection forces and a low viscosity increasing the risk of extravasations. Thus, viscosity values in the range of 100–2000 Pa·s are generally considered to be adequate [
292
].
In any case, before using a surgeon needs to have a powder and a liquid be mixed properly and thoroughly (to avoid the powder/liquid encapsulation) within the prescribed time. This process must be performed in a sterile environment. Therefore, a mixing procedure is very important because prior to be injected, a self-setting paste must be transferred from a mixing chamber into a syringe. Ideally, this should be done without trapping air bubbles by the formulation [
293
]. Earlier, most calcium orthophosphate formulations were manually mixed with aqueous solutions using a mortar and either a pestle or a spatula. That time, some concerns were raised about an insufficient and inhomogeneous mixing thus compromising the implant strength, as well as on inconsistencies between operators causing unpredictable variations in graft performance [
294
]. Mechanical mixing (e.g., by either an electrically powered mixing machine of Norian SRS/CRS
®
 (
Figure 7
) or Mini-malax
®
 mixing system for Cementek
®
, produced by Teknimed S.A., City, Country) is the modern approach. It allows mixing the pastes within 60–80 s and enables a rapid and reliable filling of the application syringe [
230
]. Besides, a powder and a solution might be placed into a syringe and mixed inside a shaker to produce a consistent self-setting paste of the desired viscosity [
293
]. A mechanical mixing was found to decrease both the mean viscosity of the curing pastes and variability in the viscosity at a given time [
295
]. However, it did not improve the mechanical strength of the hardened formulations [
4
,
5
].
Of the commercial formulations, listed in 
Table 2
, Norian SRS
®
 is sold as a reactant pack containing two components: a mixture of dry powders (MCPM + α-TCP + CaCO
3
) and a liquid (aqueous solution of Na
2
HPO
4
). The components are mixed in the operating room. The paste that is formed is malleable and injectable for ~5 min; it hardens within ~10 min after injection [
22
,
234
]. However, data are available that out of 4.5 mL Norian SRS
®
 cement paste ~3 mL is injectable only, whereas up to 1.5 mL of the paste might remain uninjectable from the syringe [
46
]. This phenomenon is prescribed to the formulation rheology and its interaction with the hydraulic forces of the syringe. α-BSM
®
 (
Table 2
) is also a two-component system; it is prepared from a mixture of ACP and DCPD powders and a saline solution [
193
]. Biopex
®
 consists of four different calcium orthophosphates: 75 wt% α-TCP, 18 wt% TTCP, 5 wt% DCPD and 2 wt% HA (
Table 3
). The aqueous solution contains 12 wt% sodium succinate and 5 wt% sodium chondroitin sulfate [
296
]. Effects of liquid phase on the basic properties of Biopex
®
 were investigated. When mixed with neutral sodium hydrogen orthophosphate or succinic acid disodium salt solution, the initial setting times of the cement were 19.4 ± 0.55 and 11.8 ± 0.45 min, respectively. These setting times were much shorter than that of distilled water, 88.4 ± 0.55 min [
297
]. Biopex
®
 is mixed with a spatula inside a syringe that can be opened from the front. After mixing, the front part is closed, a needle is inserted into this front part and the cement paste can be manually injected [
4
,
5
].
Several systematic studies on the influence of composition and concentration of the liquids used in preparing of self-setting calcium orthophosphate formulations were performed as well [
38
,
256
]. Unfortunately, the results appeared to be rather unclear. For example, for several formulations, mixing with sodium citrate or citric acid resulted in some effects on the initial setting time [
38
,
257
], while for other ones the effect was insignificant [
256
]. Concentration increasing of sodium citrate solution resulted in initial setting time increasing [
38
,
256
], although the injectability variations of the cement pastes were inconsistent [
38
,
257
].
In terms of the rheological properties, all types of self-setting calcium orthophosphate formulations belong to non-Newtonian fluids. The latter means that the viscosity of such fluids is dependent on shear rate or shear rate history. Nevertheless, good injectability, adequate viscosity and satisfactory cohesion are required for the successful biomedical applications [
298
,
299
]. Among them, injectability is defined as an ability of a formulation to be extruded through a small hole of a long needle (e.g., 2 mm diameter and 10 cm length) [
300
,
301
] (other needles are also applied [
302
,
303
]); and for certain applications, injectability is even a prerequisite. It is measured by the weight percentage of the formulation that could be injected without demixing from a standard syringe by either a hand or a force of 100 N maximum (
Figure 8
). The numerical values are calculated by the following equation [
304
]:





Inj
 = (
W
F
 − 
W
A
)/(
W
F
 − 
W
E
) × 100%








where 
Inj
 is the percentage injectability; 
W
E
 is the weight of the empty syringe; 
W
F
 is the weight of the full syringe and 
W
A
 is the weight of the syringe after the injection.
Usually, injectability of calcium orthophosphate formulations are varied inversely with their viscosity, the P/L ratio, as well as the time after starting the mixing of liquid and powder [
72
,
301
,
305
]. In addition, powder reactivity was shown to influence the injectability. Namely, significant differences were observed between the injection behaviors of the non-hardening β-TCP pastes and self-hardening α-TCP pastes, α-TCP being less injectable than β-TCP and requiring higher injection loads. What is more, the parameters affecting powder reactivity were shown also to affect injectability. Thus, whereas powder calcination resulted in increased injectability, an addition of setting accelerants tended to reduce the injectability [
304
]. Furthermore, injectability is improved with smaller particle sizes, with shorter and larger diameter cannula, as well as at smaller flow rates [
300
]. Moreover, particle shape of the powder is also expected to have effects on the injectability. Namely, powders with spherical shape or round particles are easy to roll and thus good handling properties and injectability are found when pastes are prepared from such materials. Besides, it should be noted that the paste could become fluid with less amount of liquid phase since no captured liquid exists in the case of spherical powder [
306
].
Unfortunately, when a self-setting formulation, which is a biphasic mixture of a finely divided ceramic (powder, granules) and a liquid, is submitted to a pressure gradient, the liquid may flow faster than the solid, resulting in local changes of the paste composition. Specifically, the paste present in the region of the highest pressure (e.g., close to the plunger of a syringe) may become so depleted in liquid that the biphasic mixture in this zone is not longer a paste but a wet powder [
300
,
302
]. Contrarily, the paste in the zone of the lowest pressure (e.g., at the cannula tip) is enriched in liquid. Since these effects are dynamic, the size of the zone depleted in liquid (wet powder) increases during injection, eventually reaching the tip of the injection device and plugging it. The phenomenon, in which the pressure applied to the paste provokes a phase separation after a certain injection time, is generally referred as filter pressing, phase separation or phase migration [
149
] (see the aforementioned example for Norian SRS
®
 [
46
], in which a thick mass remained inside a syringe).
Possible mechanisms underlying the limited injectability of self-setting calcium orthophosphate formulations have been discussed in literature [
303
,
307
]. In the case of demixing, the exact composition of the extruded part of the paste becomes unknown. Moreover, due to a deviation from the initial P/L ratio, it becomes unclear whether the setting behavior and the mechanical and histological properties of the extruded part are still clinically acceptable. Therefore, a good cohesion of the paste is necessary in order to avoid these problems [
308
].
Cohesion (= cohesiveness, “non-decay”) is the ability of a paste to keep its geometrical integrity in an aqueous solution [
149
]. It is evaluated by measuring the amount of solid particles released from the formulation prior to its final setting. For self-setting formulations, a bad cohesion may prevent setting and may lead to negative 
in vivo
 reactions due to the release of microparticles [
309
]. Since a high cohesion is the result of strong attractive forces among the particles, factors enhancing van der Waals forces (attractive) and decreasing electrostatic forces (repulsive) can be used to improve cohesion [
149
]. For example, an appropriate cohesion was achieved when no disintegration of the paste was observed in the fluid [
153
,
308
]. This can be accomplished by keeping a high viscosity for self-setting pastes [
22
] or using cohesion promoters (e.g., 1% aqueous solution of sodium alginate [
200
,
310
,
311
], as well as other chemicals [
200
,
312
,
313
,
314
]). Some calcium orthophosphate formulations fulfill both criteria, e.g., Norian SRS
®
, but others fulfill only one or even none of these requirements. For example, BoneSource
TM
 [
127
] and Cementek
®
 (
Table 3
) are not injectable and blood must be kept away from the implanting site until setting [
4
,
5
]. A poor cohesion has been associated to a poor biocompatibility that might lead to inflammatory reactions [
309
]. Further details on the cohesion properties of various calcium orthophosphate pastes are available in literature [
308
].
Viscosity is a measure of the resistance of a fluid, which is being deformed by either shear stress or tensile stress. Generally, the viscosity in the range of 100–1000 Pa·s appears to be ideal [
315
] and, if possible, a self-setting formulation should have a constant viscosity in the indicated range. Unfortunately, viscosity of self-setting formulations is not a constant value, which, after a decrease in the first seconds after mixing, increases considerably during curing, eventually leading to hardening. Furthermore, viscosity should be high enough to prevent extravasation; therefore, it is very important to define an adequate injection window [
315
].
As written above, the properties of the existing self-setting calcium orthophosphate formulations are not ideal. Several ways can be adopted to improve them. The first approach consists of injectability improvement. There are several options for this. Firstly, the injection device can be modified. For example, shorter cannulas with a larger diameter, as well as smaller injection rates favor a good injectability. The last option is not so straightforward: for example, Habib 
et al
. have shown that large injection rates are not detrimental to injectability because of the shear-thinning behavior of many calcium orthophosphate cements [
303
]; Secondly, an external energy might be applied. For example, injectability was improved by ultrasonication, which was believed to result from a reduction in the injection force 
versus
 the filtration force as a result of a lesser reduction in the particle interaction and the paste flowability [
316
]; Thirdly, the formulation composition can also be adapted. Namely, a decrease of the particle size, the P/L ratio and the plastic limit was found to contribute to a better injectability [
300
,
305
]. For example, injectability was found to be unaffected by P/L ratio within the range of 3.85–4.50 g/mL but drops by nearly 100% between P/L ratio of 4.50 and 5.00 g/mL [
38
]. However, a decrease in P/L ratio leads to a decrease in the mechanical properties of the self-setting formulations and cohesion might be destroyed. Furthermore, both the initial and final setting times decreased markedly with the P/L ratio increasing [
256
,
317
]. Therefore, variations in the P/L ratio appear to be valid to a certain extent only. That is why the manufacturer of Biopex
®
 suggests using a P/L ratio of 2.8 or 3.3 g/mL.
Particle size decreasing of calcium orthophosphate crystals is the second approach for the injectability improvement. For example, α-BSM
®
 is well injectable because it consists of small crystals. Even though small particles require a larger amount of mixing liquid to obtain a paste, injectability and cohesion of such formulations are generally very good [
4
,
5
]. An indirect approach is to add calcium orthophosphate crystals those act as spacers between other particles. For example, DCPA is added to the formulation of Biocement D
®
 to improve injectability [
4
,
5
]. Similarly, there is an apatite-forming formulation containing spherical particles of TTCP to improve injectability [
318
].
Using various chemical additives is the second way to improve the properties of the self-setting formulations [
319
]. For example, water demand of can be reduced by ionically modifying the liquid component, e.g., by adding nontoxic sodium salts of α-hydroxy di- and tri- acids [
320
,
321
]. A list of additives, that have been already studied, includes fluidificants, air-entraining agents, porogens, workability-improvement agents, setting time controllers and reinforcing additives [
182
,
231
,
322
]. Besides, various radiopacifiers might be used to simplify an un-invasive 
in vivo
 monitoring of the implanted cements [
323
,
324
,
325
,
326
,
327
]. The main role of fluidificants is to reduce a mixing time of the formulations. Citric acid is an example of this reagent; it retards the dissolution-precipitation reactions, decreases the compressive strength during initial setting but increases its strength in the final stages of hardening [
257
]. Furthermore, data are available, that citric acid decreases the setting time and improves the mechanical properties of the hardened formulations [
328
]. Adding of surfactants to the self-setting formulations was found to have two different meanings: they might act as both air-entraining agents by lowering the surface tension [
329
,
330
] and interaction modifiers by shifting the isoelectric point [
331
].
In addition, studies are available, in which self-setting calcium orthophosphate formulations were modified by various bioorganic compounds in attempts to influence the bone healing process [
332
,
333
,
334
,
335
]. For example, there is a study, in which a self-setting formulation was set in the presence of cocarboxylase, glucuronic acid, tartaric acid, α-glucose-1-phosphate, 
l
-arginine, 
l
-aspartic acid and 
l
-lysine, respectively, with the aim to influence formation and growth of CDHA crystals through the functional groups of these biomolecules [
335
]. Except for glucuronic acid, all these modifications were found to result in the formation of smaller and more agglomerated CDHA particles, which had a positive impact on the biological performance indicated by first experiments with the human osteoblast cell line hFOB 1.19. Moreover, initial adhesion of human bone marrow-derived mesenchymal stem cells was improved on the formulations containing cocarboxylase, arginine and aspartic acid. Furthermore, cell proliferation was enhanced on the formulations modified with cocarboxylase and arginine whereas osteogenic differentiation remained unaffected. Besides, the formulations with arginine and aspartic acid, but not with cocarboxylase, led to a higher BMP-2 binding [
335
].
Since a good adhesion to bones and other structures allows better transmission of forces at the formulation-bone interfaces, a proper adhesion between the set formulations and bones is very important for many surgical procedures. Chemical additives might also improve adhesive properties of self-setting calcium orthophosphate formulations. For example, it was observed that brushite-forming formulations set with pyrophosphoric acid in the liquid phase had an increased adherence to various surfaces such as bone, alumina, sintered HA and stainless steel [
336
].
Porosity is a very important property to provide good 
in vivo
 bioresorption of implanted biomaterials. Thus, various air-entraining agents and porogens are commonly used to induce macroporosity of self-setting calcium orthophosphate formulations, ideally, without affecting their normal setting. For example, crystals of mannitol, CH
2
OH(CHOH)
4
CH
2
OH, were tested as an air-entraining agent; however, both loss of workability during mixing and severe depreciation of mechanical properties were discovered simultaneously [
337
,
338
,
339
,
340
,
341
,
342
]. Other porogenic agents were also tested to create porosity. The examples include: hydrogen peroxide in the liquid phase [
343
] and/or iced [
344
], crystals of NaHCO
3
 and Na
2
HPO
4
 [
345
], calcium sulfate [
58
], calcite [
247
] and NaCl [
346
,
347
], poly(
d
,
l
-lactic-co-glycolic acid) microparticles [
348
,
349
,
350
,
351
,
352
,
353
,
354
,
355
], microspheres of pectin [
356
], and gelatin [
357
,
358
], vesicants [
359
], cetyltrimethyl ammonium bromide [
360
], polytrimethylene carbonate [
361
], sucrose granules, as well as some immiscible liquids. These additives could be applied on pre-set formulations only, while the solubility degree of the solid porogens during setting influences both the content and dimensions of the macroporosity. After hardening, dissolution of the remaining soluble porogens in either water or body fluids produces macropores with the dimensions and shapes of the dissolved crystals. One important limitation that can be envisaged from this route is the need to add a large amount of porogenic agents to guarantee pore interconnectivity, thus compromising not only the excellent biocompatibility and bioactivity of self-setting calcium orthophosphate formulations but also their injectability. Another shortcoming is a lack of strength of the resulting bioceramics, especially if particulates dissolve quickly, greatly limiting its applications. An innovative approach that aims at overcoming the lack of interconnectivity and initial strength consists in using resorbable fibers [
362
,
363
,
364
,
365
,
366
,
367
,
368
,
369
,
370
]. These fibers have the function of initial reinforcing, providing the needed short-term strength and toughness, and gradually dissolving afterwards, leaving behind macropores suitable for bone ingrowth. One interesting advantage of long fibers over particulates and short fibers is the fact that once resorbed they can form interconnected pores inside the solid structure facilitating bone tissue regeneration [
371
].
One more approach to create porosity consists in adding solid NaHCO
3
 to the starting powder and using two different liquids: first, a basic liquid to form the paste, and later an acid liquid to obtain CO
2
 bubbles to create porosity [
372
]. Besides, pore forming CO
2
 bubbles appear at hardening of apatite-forming formulations, consisting of an acidic calcium orthophosphate, such as MCPM or DCPD, and either CaCO
3
 [
30
,
50
,
69
,
70
,
71
] or NaHCO
3
 [
373
,
374
,
375
]. Furthermore, addition of an effervescent porogen formulation comprised from NaHCO
3
 (54.52%) and citric acid monohydrate (45.48%) has been suggested [
376
]. More to the point, the liquid phase of a formulation might be initially foamed and subsequently mixed with the self-setting powders. In this case, the setting reactions transform the liquid foam into a solid, which ideally maintains the geometry, size and shape of the bubbles (
Figure 9
). Thus, the liquid foam acts as a template for the macroporosity of the solid foam [
343
,
377
,
378
,
379
]. In addition, several other porosity creation techniques for self-setting calcium orthophosphate formulations are known and, for further details on the subject, the interested readers are referred to an excellent review [
371
].
The major examples of workability-improvement agents, which are added to the self-setting formulations, include water-soluble polymers. Specifically, polysaccharides [
120
,
132
,
380
,
381
,
382
,
383
], gelatin [
317
,
384
,
385
,
386
,
387
,
388
,
389
,
390
] and polyacrylic acid [
391
,
392
,
393
] are of an interest due to their biocompatibility and good rheological properties. Only small amounts (a few weight %) are needed to dramatically increase the viscosity of the pastes. Besides, the pastes become more cohesive and highly resistant to washout immediately after mixing. For example, a 5 wt% sodium chondroitin sulfate solution is used as mixing liquid in Biopex
®
 [
4
,
5
]. In the case of gelatin, more than a 50% improvement of the compressive strength was detected [
386
]. The gelatin-containing formulations after setting were found to exhibit reduced crystallinity, much smaller CDHA crystals and a more compact microstructure; all these phenomena might be accounted for the improved mechanical properties [
387
]. In addition, the presence of gelatin improved mechanical properties of the formulations; in particular, the formulations containing 2 wt% gelatin were found to harden in an acceptable time and were recommended for clinical applications [
390
]. In some cases addition of a gelling agent might cause an increase in hardening time [
394
] but this was remedied by the use of a sodium orthophosphate solution as the liquid phase [
166
,
167
]. Most polysaccharide solutions are thixotropic, 
i.e
., the viscosity of the solution decreases as the shear rate increases. Certain polysaccharides, such as sodium alginate, pectize in contact with calcium ions. This property can be used to make putty-like cement pastes [
22
]. However, only few polysaccharides are accepted for parenteral use [
4
,
5
]. Nevertheless, the use of gelling agents widened a possible application of the self-setting calcium orthophosphate formulations because such formulations can be used even when complete homeostasis is difficult.
Of two families of the self-setting formulations, brushite-forming ones react generally much faster than apatite ones. As a result, to satisfy the clinical requirements (
Figure 6
), setting time of brushite-forming formulations has to be prolonged, whereas that of apatite-forming ones has to be shortened [
4
,
5
]. According to the aforementioned, setting reactions of any self-setting calcium orthophosphate formulation consists of three successive stages: (1) dissolution of reactants to saturate the mixing liquids by calcium and orthophosphate ions; (2) nucleation of crystals from the supersaturated solutions; (3) growth of crystals. Therefore, experimental approaches to modify the setting kinetics are to be targeted to these three stages. The available approaches have been summarized in 
Table 4
 [
235
]. Furthermore, seven strategies have been described to decrease the setting time of calcium orthophosphate formulations [
236
]. They are: (i) mean particle size decreasing of the initial powders; (ii) the P/L ratio increasing; (iii) pH drop of the mixing liquid to increase calcium orthophosphate solubility and hence accelerate the chemical transformations; (iv) a nucleating phase addition, such as a nano-sized HA powder; (v) adding orthophosphate and/or calcium ions into the mixing liquid to accelerate the setting reaction according to the common-ion effect; (vi) solubility reducing of the reaction end-product, for example, by adding fluoride ions into the mixing liquid; (vii) solubility increasing of the starting material by amorphization, e.g., by prolonged milling. For further details on these strategies and approaches, as well as for application examples, the interested readers are referred to the original publications [
235
,
236
].
Various setting time controllers (accelerators and retardants) are used to influence the setting time. They include sodium hydrogen pyrophosphate (Na
2
H
2
P
2
O
7
) and magnesium sulfate (according to other studies, ions of citrate, sulfate and pyrophosphate are necessary [
251
,
395
]), which are added in amounts <1 wt% [
396
]. Application of biocompatible α-hydroxylated organic acids (glycolic, lactic, malic, tartaric and citric acids) and their calcium and sodium salts for modification of both rheological and setting properties of calcium orthophosphate formulations is well described elsewhere [
397
,
398
]. Besides, aqueous solutions of sodium orthophosphates [
120
,
239
,
273
,
353
,
399
,
400
,
401
] and gelatinized starch [
402
