Repository: ISE-FIZKarlsruhe/Ontology_Evaluation

File: Domain Papers/MDPI/jfb-v01-i01_20240418_Biomaterials_texts/jfb6030708.txt (part 2 of 5)
The state-of-the-art on calcium orthophosphate (CaPO
injectable bone substitutes (IBS);
biocomposites with inorganic compounds, carbon and metals;
functionally graded formulations;
biosensors.
The majority of them were developed following a bone-analogue concept in attempts to mimic natural bones. The details on each area are provided below.
Typically, the polymeric components of biocomposites and hybrid biomaterials comprise polymers that both have shown a good biocompatibility and are routinely used in surgical applications. In general, since polymers have a low modulus (2–7 GPa, as the maximum) as compared to that of bone (3–30 GPa), CaPO
4
 bioceramics need to be loaded at a high weight % ratio. Besides, general knowledge on composite mechanics suggests that any high aspect ratio particles, such as whiskers or fibers, significantly improve the modulus at a lower loading. Thus, some attempts have been already performed to prepare biocomposites containing whisker-like [
167
,
168
,
169
,
170
,
171
,
172
,
173
] or needle-like [
174
,
175
,
176
,
177
] CaPO
4
, as well as CaPO
4
 fibers [
178
].
The history of implantable CaPO
4
/polymer formulations started in 1981 (however, a more general topic “ceramic-plastic material as a bone substitute” is, at least, 18 years older [
179
]) from the pioneering study by Prof. William Bonfield and colleagues at Queen Mary College, University of London, performed on HA/PE blends [
180
,
181
]. That initial study introduced a bone-analogue concept, when proposed biocomposites comprised a polymer ductile matrix of PE and a ceramic stiff phase of HA, and was substantially extended and developed in further investigations by that research group [
66
,
182
,
183
,
184
,
185
,
186
,
187
,
188
,
189
,
190
,
191
,
192
]. More recent studies included investigations on the influence of surface topography of HA/PE composites on cell proliferation and attachment [
193
,
194
,
195
,
196
]. The material is composed of a particular combination of HA particles at a volume loading of ~40% uniformly dispensed in a HDPE matrix. The idea was to mimic bones by using a polymeric matrix that can develop a considerable anisotropic character through adequate orientation techniques reinforced with a bone-like bioceramics that assures both a mechanical reinforcement and a bioactive character of the composite. Following FDA approval in 1994, in 1995 this material has become commercially available under the trade-name HAPEX™ (Smith and Nephew Richards, Bartlett, TN, USA), and to date it has been implanted in over 300,000 patients with the successful results. It remains the only clinically successful bioactive composite, which was a major step in the implant field [
148
,
197
]. The major production stages of HAPEX™ include blending, compounding and centrifugal milling. A bulk material or device is then created from this powder by compression and injection molding [
37
]. Besides, HA/HDPE biocomposites might be prepared by a hot rolling technique that facilitated uniform dispersion and blending of the reinforcements in the matrix [
198
]. In addition, PP might be used instead of PE [
199
,
200
,
201
,
202
].
A mechanical interlock between the both phases of HAPEX™ is formed by shrinkage of HDPE onto the HA particles during cooling [
66
,
67
,
203
]. Both HA particle size and their distribution in the HDPE matrix were recognized as important parameters affecting the mechanical behavior of HAPEX™. Namely, smaller HA particles were found to lead to stiffer composites due to general increasing of interfaces between the polymer and the ceramics; furthermore, rigidity of HAPEX™ was found to be proportional to HA volume fraction [
187
]. Furthermore, coupling agents, e.g., 3-trimethoxysiyl propylmethacrylate for HA and acrylic acid for HDPE might be used to improve bonding (by both chemical adhesion and mechanical coupling) between HA and HDPE [
204
,
205
]. Obviously, other types of CaPO
4
 might be used instead of HA in biocomposites with PE [
206
]. Furthermore, attempts were performed to improve the mechanical properties of HAPEX™ by incorporating other ceramic phases into the polymer matrix, such as PSZ [
207
] and alumina [
208
]. For example, a partial replacement of HA filler particles by PSZ particles was found to lead to an increase in the strength and fracture toughness of HA/HDPE biocomposites. The compressive stress, set up by the volume expansion associated with tetragonal to monoclinic phase transformation of PSZ, inhibits or retards the crack propagation within the composite. This results in an enhanced fracture toughness of the HA/ZrO
2
/HDPE biocomposite [
207
].
Various studies revealed that HAPEX™ attached directly to bones by chemical bonding (a bioactive fixation), rather than forming fibrous encapsulation (a morphological fixation). Initial clinical applications of HAPEX™ came in orbital reconstruction [
209
] but since 1995, the main uses of this composite have been in the shafts of middle ear implants for the treatment of conductive hearing loss [
210
,
211
]. In both applications, HAPEX™ offers the advantage of 
in situ
 shaping, so a surgeon can make final alterations to optimize the fit of the prosthesis to the bone of a patient and subsequent activity requires only limited mechanical loading with virtually no risk of failure from insufficient tensile strength [
66
,
67
,
149
]. As compared to cortical bones, HA/PE composites have a superior fracture toughness for HA concentrations below ~40% and similar fracture toughness in the 45%–50% range. Their Young’s modulus is in the range of 1–8 GPa, which is quite close to that of bone. The examination of the fracture surfaces revealed that only mechanical bond occurs between HA and PE. Unfortunately, the HA/PE composites are not biodegradable, the available surface area of HA is low and the presence of bioinert PE decreases the ability to bond to bones. Furthermore, HAPEX™ has been designed with a maximized density to increase its strength but the resulting lack of porosity limits the ingrowth of osteoblasts when the implant is placed into the body [
23
,
150
]. Further details on HAPEX™ are available elsewhere [
66
,
67
]. Except of HAPEX™, other types of both HA/PE [
212
,
213
,
214
,
215
,
216
,
217
,
218
,
219
,
220
] and HA/undisclosed polymer (HA
nano
 Bone, Promimic AB, Göteborg, Sweden) biocomposites are also known.
Both linear and branched PE was used as a matrix and the biocomposites with the former were found to give a higher modulus [
213
]. The reinforcing mechanisms in CaPO
4
/polymer formulations have yet to be convincingly disclosed. Generally, if a poor filler choice is made, the polymeric matrix might be affected by the filler through reduction of molecular weight during composite processing, formation of an immobilized shell of polymer around the particles (transcrystallization, surface-induced crystallization or epitaxial growth) and changes in conformation of the polymer due to particle surfaces and inter-particle spacing [
66
,
67
]. On the other hand, the reinforcing effect of CaPO
4
 particles might depend on the molding technique employed: a higher orientation of the polymeric matrix was found to result in a higher mechanical performance of the composite [
218
,
219
].
Many other blends of CaPO
4
 with various polymers are possible, including rather unusual formulations with dendrimers [
221
]. Even light-curable CaPO
4
/polymer formulations are known [
222
]. The list of the appropriate CaPO
4
 is shown in 
Table 3
 (except of MCPM and MCPA – both are too acidic and, therefore, are not biocompatible [
16
]; nevertheless, to overcome this drawback, they might be mixed with basic compounds, such as HA, TTCP, CaCO
3
, CaO, 
etc.
) many biomedically suitable polymers have been listed above. The combination of CaPO
4
 and polymers into biocomposites has a twofold purpose. The desirable mechanical properties of polymers compensate for a poor mechanical behavior of CaPO
4
 bioceramics, while in turn the desirable bioactive properties of CaPO
4
 improve those of polymers, expanding the possible uses of each material within the body [
223
,
224
,
225
,
226
]. Namely, polymers have been added to CaPO
4
 in order to improve their mechanical strength [
223
], while CaPO
4
 fillers have been blended with polymers to improve their compressive strength and modulus, in addition to increasing their osteoconductive properties [
119
,
227
,
228
,
229
,
230
]. In 1990-s, it was established that with increasing of CaPO
4
 content, both Young’s modulus and bioactivity of the biocomposites generally increased, while the ductility decreased [
23
]. However, the later investigations revealed that the mechanical properties of CaPO
4
/polymer biocomposites were not so straightforward: the strength was found to decrease with increasing the CaPO
4
 content in such biocomposites [
231
]. Nevertheless, biocompatibility of such biocomposites is enhanced because CaPO
4
 fillers induce an increased initial flash spread of serum proteins compared to the more hydrophobic polymer surfaces [
232
]. What’s more, experimental results of these biocomposites indicated favorable cell-material interactions with increased cell activities as compared to each polymer alone [
225
]. Furthermore, such formulations can provide a sustained release of calcium and orthophosphate ions into the milieus, which is important for mineralized tissue regeneration [
224
]. Indeed, a combination of two different materials draws on the advantages of each one to create a superior biocomposite with respect to the materials on their own.
It is logical to assume that the proper biocomposite of a CaPO
4
 (for instance, CDHA) with a bioorganic polymer (for instance, collagen) would yield the physical, chemical and mechanical properties similar to those of human bones. Different ways have been already realized to bring these two components together into biocomposites, like mechanical blending, compounding, ball milling, dispersion of ceramic fillers into a polymer-solvent solution, a melt extrusion of a ceramic/polymer powder mixture, co-precipitation and electrochemical co-deposition [
22
,
37
,
233
,
234
,
235
]. Three methods for preparing a homogeneous blend of HA with PLLA were compared [
233
]. A dry process, consisting in mixing ceramic powder and polymer pellets before a compression-molding step, was used. The second technique was based on the dispersion of ceramic fillers into a polymer-solvent solution. The third method was a melt extrusion of a ceramic/polymer powder mixture. Mixing dry powders led to a ceramic particle network around the polymer pellets, whereas the solvent and melt methods also produced a homogeneous dispersion of HA in the matrix. The main drawback of the solvent casting method is the risk of potentially toxic organic solvent residues. The melt extrusion method was shown to be a good way to prepare homogeneous ceramic/polymer blends [
233
].
Besides, there is 
in situ
 formation, which involves either synthesizing the reinforcement inside a preformed matrix material or synthesizing the matrix material around the reinforcement [
37
,
236
,
237
]. This is one of the most attractive routes, since it avoids extensive particle agglomeration. For example, several papers have reported 
in situ
 formation technique to produce various composites of CaPO
4
 with carbon nanotubes [
238
,
239
,
240
,
241
]. Other examples comprise using amino acid-capped gold nano-sized particles as scaffolds to grow CDHA [
242
] and preparation of nano-sized HA/PA biocomposites [
243
,
244
]. In certain cases, a mechano-chemical route [
245
,
246
], emulsions [
247
,
248
,
249
,
250
,
251
,
252
], freeze-drying [
253
,
254
] and freeze-thawing techniques [
255
] or gel-templated mineralization [
256
] might be applied to produce CaPO
4
-based biocomposites. Various fabrication procedures are well described elsewhere [
22
,
37
,
233
], where the interested readers are referred.
The interfacial bonding between the phases is an important issue of any CaPO
4
/polymer biocomposite. Four types of mutual arrangements of nanodimensional particles to polymer chains have been classified by Kickelbick (
Figure 1
): (1) inorganic particles embedded in inorganic polymer, (2) incorporation of particles by bonding to the polymer backbone, (3) an interpenetrating network with chemical bonds, (4) an inorganic-organic hybrid polymer [
257
]. If adhesion among the phases is poor, the mechanical properties of a biocomposite suffer. To solve the problem, various approaches have been already introduced. For example, a diisocyanate coupling agent was used to bind PEG/PBT (Polyactive™) block copolymers to HA filler particles. Using surface-modified HA particles as a filler in a PEG/PBT matrix significantly improved the elastic modulus and strength of the polymer as compared to the polymers filled with ungrafted HA [
228
,
258
]. Another group used processing conditions to achieve a better adhesion of the filler to the matrix by pressing blends of varying PLLA and HA content at different temperatures and pressures [
259
]. The researchers found that maximum compressive strength was achieved at ~15 wt % of PLLA. By using blends with 20 wt % of PLLA, the authors also established that increasing the pressing temperature and pressure improved the mechanical properties. The former was explained by decrease in viscosity of the PLLA associated with a temperature increase, hence leading to improved wettability of HA particles. The latter was explained by increased compaction and penetration of pores at higher pressure, in conjunction with a greater fluidity of the polymer at higher temperatures. The combination of high pressures and temperatures was found to decrease porosity and guarantee a close apposition of a polymer to the particles, thereby improving the compressive strength [
223
] and fracture energy [
260
] of the biocomposites. The PLLA/HA biocomposites scaffolds were found to improve cell survival over plain PLLA scaffolds [
261
].
It is also possible to introduce porosity into CaPO
4
-based biocomposites, which is advantageous for most applications as bone substitution material. The porosity facilitates migration of osteoblasts from surrounding bones to the implant site. Various material processing strategies to prepare composite scaffolds with interconnected porosity comprise thermally induced phase separation, solvent casting and particle leaching, solid freeform fabrication techniques, microsphere sintering and coating [
123
,
262
,
263
,
264
,
265
]. A supercritical gas foaming technique might be used as well [
233
,
266
,
267
].
A biological apatite is known to be the major inorganic phase of mammalian calcified tissues [
14
,
15
]. Consequently, CDHA, HA, carbonateapatite (both with and without dopants) and, occasionally, FA have been applied to prepare biocomposites with other compounds, usually with the aim to improve the bioactivity. For example, polysulfone composed with HA can be used as a starting material for long-term implants [
268
,
269
,
270
]. Retrieved 
in vivo
, HA/polysulfone biocomposite coated samples from rabbit distal femurs demonstrated direct bone apposition to the coatings, as compared to the fibrous encapsulation that occurred when uncoated samples were used [
268
]. The resorption time of such biocomposites is a very important factor, which depends on polymer’s microstructure and the presence of modifying phases [
269
].
Various apatite-containing biocomposites with PVA [
255
,
271
,
272
,
273
,
274
,
275
], PVAP [
276
] and several other polymeric components [
277
,
278
,
279
,
280
,
281
,
282
,
283
,
284
,
285
,
286
] have been already developed. Namely, PVA/CDHA biocomposite blocks were prepared by precipitation of CDHA in aqueous solutions of PVA [
255
]. An artificial cornea consisted of a porous nano-sized HA/PVA hydrogel skirt and a transparent center of PVA hydrogel has been prepared as well. The results displayed a good biocompatibility and interlocking between artificial cornea and host tissues [
271
,
272
]. PVAP has been chosen as a polymer matrix, because its phosphate groups can act as a coupling/anchoring agent, which has a higher affinity toward the HA surface [
276
]. Greish and Brown developed HA/Ca poly(vinyl phosphonate) biocomposites [
280
,
281
,
282
]. A template-driven nucleation and mineral growth process for the high-affinity integration of CDHA with PHEMA hydrogel scaffold has been developed as well [
285
].
PEEK [
167
,
168
,
287
,
288
,
289
,
290
,
291
,
292
,
293
] and high impact polystyrene [
294
,
295
] were also applied to create biocomposites with HA having a potential for clinical use in load bearing applications. The study on reinforcing PEEK with thermally sprayed HA particles revealed that the mechanical properties increased monotonically with the reinforcement concentration, with a maximum value in the study of ~40% volume fraction of HA particles [
287
,
288
,
289
]. The reported ranges of stiffness within 2.8–16.0 GPa and strength within 45.5–69 MPa exceeded the lower values for human bone (7–30 GPa and 50–150 MPa, respectively) [
288
]. Modeling of the mechanical behavior of HA/PEEK biocomposites is available elsewhere [
290
].
Biodegradable poly(α-hydroxyesters) are well established in clinical medicine. Currently, they provide with a good choice when a suitable polymeric filler material is sought. For example, HA/PLGA formulations were developed which appeared to possess a cellular-compatibility suitable for bone tissue regeneration [
296
,
297
,
298
,
299
,
300
,
301
,
302
,
303
,
304
]. Zhang and Ma seeded highly porous PLLA foams with HA particles in order to improve the osteoconductivity of polymer scaffolds for bone tissue engineering [
227
]. They pointed out that hydration of the foams prior to incubation in simulated body fluid increased the amount of carbonated CDHA material due to an increase of COOH and OH groups on the polymer surface, which apparently acted as nucleation sites for apatite. The mechanical properties of PLA/CaPO
4
 biocomposites fabricated using different techniques, as well as the results of 
in vitro
 and 
in vivo
 experiments with them are available in literature [
300
].
On their own, poly(α-hydroxyesters), such as PGA and PLA, are known to degrade to acidic products (glycolic and lactic acids, respectively) that both catalyze polymer degradation and cause inflammatory reactions of the surrounding tissues [
305
]. Thus, in biocomposites of poly(α-hydroxyesters) with CaPO
4
, the presence of slightly basic compounds (HA, TTCP) to some extent neutralizes the acid molecules, provides with a weak pH-buffering effect at the polymer surface and, therefore, more or less compensates these drawbacks [
119
,
300
,
306
,
307
,
308
]. However, additives of even more basic chemicals (e.g., CaO, CaCO
3
) might be necessary [
123
,
308
,
309
,
310
]. Extensive cell culture experiments on pH-stabilized composites of PGA and carbonateapatite were reported, which afterwards were supported by extensive 
in vitro
 pH-studies [
311
]. A consequent development of this approach has led to designing of functionally graded composite skull implants consisting of polylactides, carbonateapatite and CaCO
3
 [
312
,
313
]. Besides the pH-buffering effect, inclusion of CaPO
4
 was found to modify both surface and bulk properties of the biodegradable poly(α-hydroxyesters) by increasing the hydrophilicity and water absorption of the polymer matrix, thus altering the scaffold degradation kinetics. For example, polymer biocomposites filled with HA particles was found to hydrolyze homogeneously due to water penetrating into interfacial regions [
314
].
Biocomposites of poly(α-hydroxyesters) with CaPO
4
 are prepared mainly by incorporating the inorganic phase into a polymeric solution, followed by drying under vacuum. The resulting solid biocomposites might be shaped using different processing techniques. One can also prepare these biocomposites by mixing HA particles with L-lactide prior the polymerization [
306
] or by a combination of slip-casting technique and hot pressing [
315
]; however, other production techniques are known [
300
,
302
,
316
]. Addition of a surfactant (surface active agent) might be useful to keep the suspension homogeneity [
317
]. Furthermore, HA/PLA [
248
,
249
] and HA/PLGA [
250
] microspheres might be prepared by a microemulsion technique. More complex formulations, such as carbonated-FA/PLA [
318
] and PLGA/carbon nanotubes/HA [
319
], are also known. An interesting list of references, assigned to the different ways of preparing HA/poly(α-hydroxyesters) biodegradable composites, might be found in publications by Durucan and Brown [
320
,
321
,
322
]. The authors prepared CDHA/PLA and CDHA/PLGA biocomposites by solvent casting technique with a subsequent hydrolysis of α-TCP to CDHA in aqueous solutions. The presence of both polymers was found to inhibit α-TCP hydrolysis, if compared with that of single-phase α-TCP; what is more, the inhibiting effect of PLA exceeded that of PLGA [
320
,
321
,
322
]. The physical interactions between CaPO
4
 and poly(α-hydroxyesters) might be easily seen in 
Figure 2
 [
322
]. Another set of good pictures might be found in Ref. [
51
]. Nevertheless, it should not be forgotten that typically non-melt based routes lead to development of composites with lower mechanical performance and many times require the use of toxic solvents and intensive hand labor [
125
].
The mechanical properties of poly(α-hydroxyesters) could be substantially improved by addition of CaPO
4
 [
323
,
324
]. Namely, CDHA/PLLA biocomposites of very high mechanical properties were developed [
119
] and fixation tools (screws and plates) made of these composites were manufactured and tested. These fixation tools revealed an easy handling and shaping according to the implant site geometry, total resorbability, good ability to bond directly to the bone tissue without interposed fibrous tissue, osteoconductivity, biocompatibility and high stiffness retainable for the period necessary to achieve bone union [
314
,
316
]. The initial bending strength of ~280 MPa exceeded that of cortical bone (120–210 MPa), while the modulus was as high as 12 GPa [
119
]. The strength could be maintained above 200 MPa up to 25 weeks in phosphate-buffered saline solution. Such biocomposites could be obtained by precipitation from PLLA/dichloromethane solutions, in which small particles of CaPO
4
 were distributed [
118
,
325
]. Porous scaffolds of PDLLA + HA [
267
,
326
,
327
] and PLGA + HA [
328
] have been manufactured as well. Upon implantation into rabbit femora, a newly formed bone was observed and biodegradation was significantly enhanced if compared to single-phase HA bioceramics. This might be due to a local release of lactic acid, which in turn dissolves HA. In other studies, PLA and PGA fibers were combined with porous HA scaffolds. Such reinforcement did not hinder bone ingrowth into the implants, which supported further development of such biocomposites as bone graft substitutes [
29
,
300
,
301
].
Blends (named as SEVA-C) of EVOH with starch filled with 10–30 wt % HA have been fabricated to yield biocomposites with modulus up to ~7 GPa with a 30% HA loading [
329
,
330
,
331
,
332
,
333
]. The incorporation of bioactive fillers such as HA into SEVA-C aimed to assure the bioactive behavior of the composite and to provide the necessary stiffness within the typical range of human cortical bone properties. These biocomposites exhibited a strong 
in vitro
 bioactivity that was supported by the polymer’s water-uptake capability [
334
]. However, the reinforcement of SEVA-C by HA particles was found to affect the rheological behavior of the blend. A degradation model of these biocomposites has been developed [
335
].
Higher homologues poly(3-hydroxybutyrate), 3-PHB, and poly(3-hydroxyvalerate) show almost no biodegradation. Nevertheless, biocomposites of these polymers with CaPO
4
 showed a good biocompatibility both 
in vitro
 and 
in vivo
 [
336
,
337
,
338
,
339
,
340
]. Both bioactivity and mechanical properties of these biocomposites can be tailored by varying the volume percentage of CaPO
4
. Similarly, biocomposites of PHBHV with both HA and amorphous carbonated apatite (almost ACP) appeared to have a promising potential for repair and replacement of damaged bones [
341
,
342
,
343
,
344
].
Along this line, PCL is used as a slowly biodegradable but well biocompatible polymer. PCL/HA and PCL/CDHA biocomposites have been already discussed as suitable materials for substitution, regeneration and repair of bone tissues [
262
,
345
,
346
,
347
,
348
,
349
,
350
,
351
,
352
]. For example, biocomposites were obtained by infiltration of ε-caprolactone monomer into porous apatite blocks and 
in situ
 polymerization [
346
]. The composites were found to be biodegradable and might be applied as cancellous or trabecular bone replacement material or for a cartilage regeneration. Both the mechanical performance and biocompatibility in osteoblast cell culture of PCL were shown to be strongly increased when HA was added [
353
]. Several preparation techniques of PCL/HA biocomposites are known [
262
,
349
]. For example, to make biocomposite fibers of PCL with nanodimensional HA, the desired amount of nanodimensional HA powder was dispersed in a solvent using magnetic stirrer followed by ultrasonication for 30 min. Then, PCL was dissolved in this suspension, followed by the solvent evaporation [
354
]. The opposite preparation order is also possible: PCL was initially dissolved in chloroform at room temperature (7%–10% w/v), then HA (~10 µm particle size) was suspended in the solution, sonicated for 60 s, followed by the solvent evaporation [
355
] or salt-leaching [
356
]. The mechanical properties obtained by this technique were about one-third that of trabecular bone. In a comparative study, PCL and biological apatite were mixed in the ratio 19:1 in an extruder [
357
]. At the end of the preparation, the mixture was cooled in an atmosphere of nitrogen. The authors observed that the presence of biological apatite improved the modulus while concurrently increasing the hydrophilicity of the polymeric substrate. Besides, an increase in apatite concentration was found to increase both the modulus and yield stress of the composite, which indicated to good interfacial interactions between the biological apatite and PCL. It was also observed that the presence of biological apatite stimulated osteoblasts attachment to the biomaterial and cell proliferation [
357
]. In another study, a PCL/HA biocomposite was prepared by blending in melt form at 120 °C until the torque reached equilibrium in the rheometer that was attached to the blender [
358
]. Then the sample was compression molded and cut into specimens of appropriate size for testing. It was observed that the composite containing 20 wt % HA had the highest strength [
358
]. However, a direct grafting of PCL on the surface of HA particles seems to be the most interesting preparation technique [
345
]. In another study, HA porous scaffolds were coated by a PCL/HA composite coating [
359
]. In this system, PCL, as a coating component, was able to improve the brittleness and low strength of the HA scaffolds, while the particles in the coating were to improve the osteoconductivity and bioactivity of the coating layer. More complex formulations, such as PDLLA/PCL/HA [
360
], PLLA/PCL/HA [
361
], FA-HA/PCL [
362
], magnetic PCL/Fe-doped HA [
363
] and supramolecular PCL/functionalized HA [
364
,
365
] biocomposites, have been prepared as well. Further details on both the PCL/HA biocomposites and the processing methodologies thereof might be found elsewhere [
262
,
349
].
An interesting phenomenon of fractal growth of FA/gelatin composite crystals (
Figure 3
) was achieved by diffusion of calcium- and orthophosphate + fluoride-containing solutions from the opposite sides into a tube filled with a gelatin gel [
366
,
367
,
368
,
369
,
370
,
371
,
372
]. The reasons of this phenomenon are not quite clear yet. Other types of CaPO
4
-based composites, based on DCPD and OCP, were grown by the similar technique in an iota-carrageenan gel [
373
]. Up to now, nothing has yet been reported on a possible biomedical application of such unusual structural composites.
To finalize this section, one should note that there are polymers possessing shape-memory properties [
374
] and, therefore, CaPO
4
-based composites with such polymers appear to have the shape-memory properties as well [
375
,
376
,
377
].
Both α-TCP and β-TCP have a higher solubility than HA (
Table 3
). Besides, they are faster resorbed 
in vivo
 (however, there are some reports about a lack of TCP biodegradation after implantation in calvarial defects [
378
]). Therefore, α-TCP and β-TCP were widely used instead of apatites to prepare completely biodegradable biocomposites [
379
,
380
,
381
,
382
,
383
,
384
,
385
,
386
,
387
,
388
,
389
,
390
,
391
,
392
,
393
,
394
,
395
,
396
,
397
,
398
,
399
]. For example, a biodegradable and osteoconductive biocomposite made of β-TCP particles and gelatin was proposed [
383
]. This material was tested 
in vivo
 with good results. It was found to be biocompatible, osteoconductive and biodegradable with no need for a second surgical operation to remove the device after healing occurred. Both herbal extracts [
384
] and K
2
HPO
4
 [
385
] might be added to this formulation. Another research group prepared biocomposites of crosslinked gelatin with β-TCP and both a good biocompatibility and bone formation upon subcutaneous implantation in rats were found [
386
]. Yang 
et al.
, [
390
] extended this to porous (porosity ~75%) β-TCP/gelatin biocomposites those also contained BMP-4. Furthermore, cell-compatible and possessive some osteoinductive properties porous β-TCP/alginate-gelatin hybrid scaffolds were prepared and successfully tested 
in vitro
 [
387
]. In addition, the CaPO
4
 fillers were found to have a reinforcing effect [
400
]. More to the point, biocomposites of β-TCP with PLLA [
325
,
379
,
380
,
381
] and PLGC [
382
] were prepared. Although β-TCP was able to counter the acidic degradation of the polyester to some extent, it did not prevent a pH drop down to ~6. Nevertheless, implantation of this biocomposite in beagles’ mandibular bones was successful [
382
]. α-TCP/gelatin formulations are known as well [
393
].
Based on a self-reinforcement concept, biocomposites of TCP with polylactides were prepared and studied using conventional mechanical testing [
401
]. Resorbable scaffolds were fabricated from such biocomposites [
402
]. Chitosan was also used as the matrix for the incorporation of β-TCP by a solid/liquid phase separation of the polymer solution and subsequent sublimation of the solvent. Due to complexation of the functional groups of chitosan with calcium ions of β-TCP, these biocomposites had high compressive modulus and strength [
403
]. PCL/β-TCP biocomposites were developed in other studies [
404
,
405
,
406
,
407
,
408
] and their 
in vitro
 degradation behavior was systematically monitored by immersion in simulated body fluid at 37 °C [
406
]. To extend this topic further, PCL/β-TCP biocomposites might be loaded by drugs [
407
].
An 
in vitro
 study with primary rat calvarial osteoblasts showed an increased cellular activity in the BMP-loaded samples [
390
]. Other researchers investigated BMP-2-loaded porous β-TCP/gelatin biocomposites (porosity ~ 95%, average pore size 180–200 µm) [
409
] and confirmed the precious study. A long-term implantation study of PDLLA/α-TCP composites in a loaded sheep implant model showed good results after 12 months but a strong osteolytic reaction after 24 months. This was ascribed to the almost complete dissolution of α-TCP to this time and an adverse reaction of the remaining PDLLA [
410
].
More complex CaPO
4
-based formulations are known as well. For example, there is a biocomposite consisting of three interpenetrating networks: TCP, CDHA and PLGA [
411
]. Firstly, a porous TCP network was produced by coating a PU foam by hydrolysable α-TCP slurry. Then, a CDHA network was derived from self-setting CaPO
4
 formulations filled in the porous TCP network. Finally, the remaining open pore network in the CDHA/α-TCP structures was infiltrated with PLGA. This biocomposite consists of three phases with different degradation behavior. It was postulated that bone would grow on the fastest degrading network of PLGA, while the remaining CaPO
4
 phases would remain intact thus maintaining their geometry and load bearing capability [
411
].
The number of research publications devoted to formulations based on other types of CaPO
4
 is substantially lesser than those devoted to apatites and TCP. Biphasic calcium phosphate (BCP), which is a solid composite of HA and β-TCP (however, similar formulations of HA and α-TCP, as well as of α-TCP and β-TCP are known, as well [
412
]) appears to be most popular among the remaining types of CaPO
4
. For example, collagen coated BCP ceramics was studied and the biocompatibility towards osteoblasts was found to increase upon coating with collagen [
413
]. Another research group created porous PDLLA/BCP scaffolds and coated them with a hydrophilic PEG/vancomycin composite for both drug delivery purposes and surface modification [
414
]. More to the point, both PLGA/BCP [
415
,
416
] and PLLA/BCP [
417
] biocomposites were fabricated and their cytotoxicity and fibroblast properties were found to be acceptable for natural bone tissue reparation, filling and augmentation [
418
,
419
]. Besides, PCL/BCP [
420
,
421
], PTMC/BCP [
422
] and gelatin/BCP [
423
,
424
] biocomposites are known as well.
A choice of DCPD-based biocomposites of DCPD, albumin and duplex DNA was prepared by water/oil/water interfacial reaction method [
247
]. Core-shell type DCPD/chitosan biocomposite fibers were prepared by a wet spinning method in another study [
425
]. The energy-dispersive X-ray spectroscopy analysis indicated that Ca and P atoms were mainly distributed on the outer layer of the composite fibers; however, a little amount of P atoms remained inside the fibers. This indicated that the composite fibers formed a unique core-shell structure with shell of CaPO
4
 and core of chitosan [
425
]. A similar formulation was prepared for further applications in self-setting biocomposites [
426
]. DCPA/BSA biocomposites were synthesized through the co-precipitation of BSA on the nanodimensional particles of DCPA performed in ethanol [
427
]. Nanodimensional DCPA was synthesized and incorporated into dental resins to form dental biocomposites [
428
,
429
,
430
,
431
]. Although, this is beyond the biomedical subject, it is interesting to mention that some DCPD/polymer composites could be used as proton conductors in battery devices [
432
,
433
]. Nothing has been reported on their biocompatibility but, perhaps, sometime the improved formulations will be used to fabricate biocompatible batteries for implantable electronic devices.
Various ACP-based biocomposites and hybrid formulations for dental applications have been developed [
434
,
435
]. Besides, several ACP-based formulations were investigated as potential biocomposites for bone grafting [
344
,
436
,
437
,
438
] and drug delivery [
439
,
440
]. Namely, ACP/PPF biocomposites were prepared by 
in situ
 precipitation [
437
], while PHB/carbonated ACP and PHBHV/carbonated ACP biocomposites appeared to be well suited as slowly biodegradable bone substitution material [
344
].
Finally, information on the biomedically relevant OCP-based formulations might be found in a topical review [
441
].
Inorganic self-setting CaPO
4
 formulations (cements) hardening in the body were introduced in the early 1980-s. Since then, they have been broadly studied and many formulations have been proposed. These formulations set and harden due to various chemical interactions among CaPO
4
 that finally lead to formation of a monolithic body consisting of either CHDA or DCPD with possible admixtures of other phases. Unfortunately, having a ceramic nature, the self-setting CaPO
4
 formulations are brittle after hardening and the setting time is sometimes unsuitable for clinical procedures [
442
]. Therefore, to improve their properties, various attempts have been performed to transform them into biocomposites, e.g., by adding hydroxycarboxylic acids [
443
,
444
,
445
], gelatin [
389
,
446
,
447
,
448
,
449
], osteocalcin/collagen [
450
], alginate [
451
], chitin [
452
], chitosan [
453
], silk fibroin [
454
], silanized HPMC [
455
], bioactive glass [
456
], magnetic nanoparticles [
457
], 
etc.
 More to the point, various reinforcement additives of different shapes and nature are widely used to improve the mechanical properties of the self-setting formulations [
458
,
459
]. Even carbon nanotubes are used for this purpose [
460
,
461
]. Although the biomaterials community does not use this term, a substantial amount of the reinforced formulations might be defined as CaPO
4
-based concretes [
442
]. The idea behind the concretes is simple: if a strong filler is present in the matrix, it might stop crack propagation.
Various apatite-containing formulations based on PMMA [
462
,
463
,
464
,
465
,
466
,
467
,
468
,
469
,
470
] and polyethylmethacrylate [
471
,
472
] have been already developed. Such biocomposites might be prepared by dispersion of apatite powder into a viscous fluid of the polymer [
473
] and used for drug delivery purposes [
474
]. When the mechanical properties of the concretes composed of PMMA matrix and HA particles of various sizes were tested, the tensile results showed that strength was independent on particle sizes. After immersion into Ringer´s solution, the tensile strength was not altered whereas the fatigue properties were significantly reduced. The biocompatibility of PMMA/HA formulations was tested 
in vivo
 and enhanced osteogenic properties of the implants compared to single-phase PMMA were observed [
463
,
464
,
465
,
466
]. It was shown that not only the mechanical properties of PMMA were improved but the osteoblast response of PMMA was also enhanced with addition of HA [
464
]. Thereby, by adding of CaPO
4
, a non-biodegradable PMMA was made more bioactive and osteoconductive, yielding a well-processible biocomposite concrete. As a drawback, the PMMA/HA formulations possess a low flexural, compressive and tensile strength.
Biocomposites made from CaPO
4
 and various types of resins appeared to possess comparable mechanical and biological properties to typical PMMA cement, leading to potential uses for implant fixation [
170
,
172
,
475
,
476
,
477
]. To improve the mechanical properties of the self-setting CaPO
4
-based formulations and stabilize them at the implant site, various researchers have resorted to formulations that set 
in situ
, primarily through crosslinking reactions of the polymeric matrix. For example, TTCP was reacted with PAA, forming a crosslinked CDHA/calcium polyacrylate biocomposite [
478
]. In aqueous solutions, TTCP hydrolyzes to CDHA [
16
] and the liberated calcium cations react with PAA, forming the crosslinked network [
478
]. Reed 
et al.
, synthesized a dicarboxy polyphosphazene that can be crosslinked by calcium cations and CDHA/polyphosphazene biocomposites with a compressive strength ~10 MPa and of ~65% porosity were prepared as a result [
479
