Repository: ISE-FIZKarlsruhe/Ontology_Evaluation

File: Domain Papers/MDPI/jfb-v01-i01_20240418_Biomaterials_texts/jfb7030026.txt (part 2 of 2)
Hydrogels are an attractive class of tunable material platforms that, combined with their structural and functional likeness to biological environments, have a diversity of applications in bioengineering. Several polymers, natural and synthetic, can be used, the material selection being based on the required functional characteristics of the prepared hydrogels. Silk fibroin (SF) is an attractive natural polymer for its excellent processability, biocompatibility, controlled degradation, mechanical properties and tunable formats and a good candidate for the fabrication of hydrogels. Tremendous effort has been made to control the structural and functional characteristic of silk hydrogels, integrating novel biological features with advanced processing techniques, to develop the next generation of functional SF hydrogels. Here, we review the several processing methods developed to prepare advanced SF hydrogel formats, emphasizing a bottom-up approach beginning with critical structural characteristics of silk proteins and their behavior under specific gelation environments. Additionally, the preparation of SF hydrogel blends and other advanced formats will also be discussed. We conclude with a brief description of the attractive utility of SF hydrogels in relevant bioengineering applications.
]. Traditionally, tissue engineering has relied on cultivating a cell source, usually a biopsy of the host tissue, onto a structural matrix (scaffold) and subsequently implanted at the site of defect. The ability to design scaffolds that imitate the natural cellular micro-environment of the replacement tissue is vital for the success of such implants and usually involves the fine-tuning of engineered matrices on various scales. This section is dedicated to the review of SF hydrogels for tissue engineering applications, tabulated in 
Table 1
 and illustrated in 
Figure 4
.
Bone is a mineralized tissue with hierarchical organization on several scales, imparting many of the unique physical and mechanical properties bone tissues exhibit [
84
]. However, similar to other tissues in the body, bone tissue cannot self-heal in the context of large defects or complete loss of tissue and must be met with surgical intervention. To resolve this, bone scaffolds, also colloquially referred to as bone ‘fillers’, have emerged to assist in the development and regeneration of new bone tissue [
85
]. Hydrogels based on SF have been investigated for injectable bone filling scaffolds. Fini et al. explored the bone remodeling capability of injectable SF hydrogels, prepared from citric acid titration, into critical-sized defects of rabbit femurs compared against poly(lactide-co-glycolic acid) (PLGA), a commercially available and FDA-approved polymer [
78
,
86
]. Here, the authors measured bone defect healing rate and quality of the newly-formed bone in vivo by measuring several metrics associated with bone tissue, such as trabecular bone volume, thickness, number, separation, mineral apposition rate (MAR) and bone formation rate. Bone regeneration observed in the SF hydrogel-treated defects displayed significantly higher trabecular bone volume, thickness, MAR and bone formation rate as compared to the PLGA control. Further evaluation of the regenerated bone of the SF hydrogel-treated defects after 12 weeks revealed bone properties more aligned to normal bone tissue than that of the PLGA-treated defects. The authors concluded that bone defects treated with injectable SF hydrogels resulted in accelerated bone regeneration when compared to the synthetic (PLGA) control.
Combining with growth factors, SF hydrogels have also been shown to be excellent candidates for bone regeneration. Often, growth factors are needed to improve the cellular recruitment, penetration and activity of scaffolds upon implantation in vivo. To accelerate bone remodeling in defects in the rabbit maxillary sinus, Zhang et al. loaded vascular endothelial growth factor (VEGF
165
) and bone morphogenic protein 2 (BMP-2) into SF hydrogels prepared by sonication [
49
]. Believed to play a critical role in new bone formation, VEGF165 and BMP-2 are key regulators involved in angiogenesis and osteogenesis, respectively [
87
]. The benign processing method, sonication, preserved the functionality of the loaded growth factors, which could easily be lost upon using more invasive gelation schemes, such as temperature or pH adjustment. Bone remodeling was evaluated at four and 12 weeks after in vivo implantation. At four weeks, SF hydrogel with VEGF165 only demonstrated enhanced tissue infiltration, whereas SF hydrogel with both VEGF165 and BMP-2 exhibited slightly greater bone area compared to other groups. However, at 12 weeks, the SF hydrogels combined with both factors (VEGF165 and BMP-2) displayed the largest new bone formation when compared to SF hydrogel groups containing a single growth factor or neither. The authors concluded that injectable SF hydrogels are minimally invasive, permissive to deliver multiple growth factors and can successfully regenerate bone tissue in irregular bony cavities.
Cartilaginous tissue is ubiquitous throughout the body and particularly rich within the joints where they primarily function to dampen mechanical loads [
88
]. Cartilage is avascular and, as a result, the natural healing, even of modest injuries, is likely met with insufficient outcomes, and severe injuries usually require surgical resolution [
89
]. The high incidence of cartilage-related injuries, as well as the lack of self-healing properties of cartilage has led to a profound interest in the tissue engineering community to provide cartilage repair or regeneration therapies. Cartilage regeneration has been evaluated using SF-based hydrogels. Utilizing a sonication gelation method, Chao et al. encapsulated primary calf chondrocytes into various formulations SF hydrogels, by changing silk protein concentration, and compared against cell culture in porous silk scaffolds [
79
]. Here, the authors reported the proliferation and chondrogenic phenotype of primary chondrocytes encapsulated with the SF hydrogels. By adjusting the silk protein concentration of the hydrogels, the authors were capable of preparing hydrogels that approached sufficient mechanical properties for cartilage. Interestingly, the authors determined that the properties of their SF hydrogels compare well with that of agarose, which is commonly accepted as a gold standard material for cartilage tissue engineering [
90
].
Attempting to improve the mechanical nature of SF hydrogels for cartilage regeneration, Yodmuang et al. combined silk fibers with SF hydrogels (SF-fiber hydrogel) with the aim to mimic the intrinsic fiber morphology found in native cartilage [
80
]. The authors reported an equilibrium modulus in the native tissue range of cartilage for SF-fiber hydrogels, which closely mimicked collagen fiber and the proteoglycan composite architecture of native cartilage. Encapsulation of the SF-fiber hydrogels with primary bovine chondrocytes was evaluated up to 42 days and resulted in enhanced cartilage matrix deposition. The SF-fiber hydrogel constructs were suggested for more extensive in vivo testing.
Blend SF hydrogels have also emerged as potential candidates for nucleus pulposus (NP) regeneration. Preparing SF and HA blend hydrogels via sonication has been shown to support encapsulation of human chondrocytes [
81
]. The addition of silk improved the mechanical properties, while HA preserved sufficient swelling of the gels. Further, the authors demonstrated that the addition of SF to HA gels reduced the degradation of the gels while maintaining NP-like chondrogenic cell growth.
Apart from other organ or tissue systems, the nervous system has a limited ability to repair or regenerate from traumatic injury [
91
]. Damage to the central nervous system (CNS), for instance, is particularly burdensome by disrupting functional motor and/or sensory pathways, which contribute to a diversity of physiological systems within the body [
92
]. As a result, neuronal tissue engineering has relied on combining potent regenerative cells, such as neuronal stem cells (NSCs), with a sufficient scaffold for transplantation to support neural cell viability and differentiation [
93
].
Injectable, SF hydrogels with encapsulated NSCs have been developed with the aim to support brain regeneration [
82
]. SF hydrogel substrates were produced by sonication and physically and chemically (by using genipin as a cross-linker) blending with gelatin at different ratios. Mouse embryonic stem cells (mESCs) were seeded on the hydrogel substrates and kept in knockout serum replacement (KSR) for 15 days. Immunocytochemistry and QRT-PCR were performed to characterize the neural differentiation of the mESCs at Day 15. By culturing ESCs on these hydrogel substrates in KSR supplemented medium for 15 days to induce neural differentiation, it was assessed that the blended gelatin/SFs GS95 and GS80 were able to change ESCs differentiation fate from neural ectodermal to epithelial ectodermal fate compared to tissue culture plastic (TCP) [
14
]. Later, to improve the neuron differentiation, SF was chemically modified with the peptide laminin-derived IKVAV. To evaluate the unmodified and IKVAV-modified hydrogels, human neural stem cell were encapsulated in both hydrogels; the viability and neural differentiation were then evaluated [
82
].
Cardiovascular disease (CVD) is the leading cause of death in the United States associated with one out of every four deaths, as reported in 2009 [
94
]. Current therapies rely on surgical intervention using autologous vascular bypass grafts; however, these therapies are often limited by surgical harvest or the disease state of the target explant [
95
]. Stem cell therapy promises to revolutionize the treatment of vascular diseases with the potential to regenerate vascular tissues in vitro or in vivo [
96
]. However, despite significant progress in regenerating vascular tissues using MSCs and other stem cells, there are still considerable challenges associated with the production of vascular phenotypes with high cell specificity, maturity and functional behavior.
Our group previously developed a technique to produce porous, SF hydrogels with tunable stiffness and morphology using the green solvent, carbon dioxide (CO
2
) [
38
]. Hydrogel elastic moduli approaching soft tissues (E = 6–30 kPa), combined with the ease of fabrication and biocompatibility, motivated us to use these SF materials as a platform to instruct stem cell differentiation towards the vascular smooth muscle cell (SMC) lineage in a precise manner. To achieve this, we combined the salient features of SF hydrogel (substrate stiffness) with transforming growth factor β1 with the aim of correlating these effects on the vascular commitment of human mesenchymal stem cells (hMSCs) [
15
]. The transforming growth factor β (TGF-β) family is a potent regulator of several cell functions, such as proliferation and spreading [
97
], and is strongly associated with vascular smooth muscle cell (vSMC) differentiation of stem cells [
98
]. One advantage to employing SF as the hydrogel material of choice was the inherent biocompatibility and biorecognition exhibited by silks. When cultured with serum-starved media upon SF hydrogels, hMSCs attached and spread for up to 72 h. The ability to culture stem cells on SF hydrogels without serum proteins allowed for the independent study of different physical and chemical stimuli. Upon combining TGF-β1 with SF hydrogels of different stiffness, we revealed that hMSC differentiation into mature smooth muscle cells can be achieved within modest culture periods (72 h) [
15
].
Silk hydrogels have been suggested for several drug release schemes, including vitamin derivatives [
32
], buprenorphine [
99
], chemotherapeutic agents [
83
] and model biomolecules [
100
]. Blend hydrogels of glycerol and SF have been studied for the release behavior of the vitamin B1 derivative benfotiamine (BTMP) [
32
]. Adjusting the ratio of SF to glycerol, the authors revealed tunable BTMP release kinetics, which could be retarded by increasing the SF concentration, stiffness or glycerol content. Hydrogels prepared from SF of different molecular weights also have significant effects on biomolecule release kinetics. Fang et al. studied the release of buprenorphine, nalbuphine, fluorescein isothiocyanate (FITC) and FITC-labeled dextran (FD) from SF hydrogels prepared either with low m.w. protein (~18 kDa) or high m.w. protein (76 kDa). The authors found that SF hydrogel material properties and drug release kinetics could be regulated by adjusting silk protein concentration or by blending at different ratios of low and high SF protein molecular masses [
99
]. Chemotherapeutic agents, such as doxorubicin, have been successfully loaded into self-assembling SF hydrogels, illustrated in 
Figure 4
. By adjusting different properties of the SF hydrogels, control over doxorubicin release could be tuned to minimize harmful side effects, yet maximize the therapeutic impact [
83
]. In vivo studies of SF-doxorubicin hydrogels injected locally displayed excellent antitumor response in mice and outperformed when the equivalent amount of doxorubicin was delivered intravenously [
83
]. Comparing the controlled release of several compounds, SIPNs of SF and polyacrylamide have also been proposed as effective drug release hydrogels. Sustainable release of two model compounds of different sizes, trypan-blue and FITC-inulin, was demonstrated, highlighting the unique features of SIPNs to control release kinetics [
100
].
Hydrogels prepared from SF have shown increasing utility in bioengineering over the years due to their excellent biocompatibility, mechanical tuning and versatile format preparation. With the advancement of novel processing techniques and multi-component integration, SF hydrogels are an exciting and promising lead for future biomaterial platforms. This review has provided key insights into the advanced techniques to prepare SF hydrogels with novel structural and functional features with expanding applications in tissue engineering and drug release. Fine-tuning SF gelation techniques to better control hydrogel functional features, as well as integration with single or multi-components, will certainly drive the future of SF hydrogel innovation. However, while there has been tremendous advancement in SF hydrogel technology, several limitations still require attention before these materials can reach their full potential.
Recently, hydrogels with both spatial and temporal control of physical or biochemical stimuli have been proposed as ideal ‘smart’ biological platforms. Indeed, growing evidence suggests that biological environments undergo a plethora of signaling events and that these processes are not static, but rather dynamic in time. Indeed, recent studies have suggested a significant regulatory role of stem cell fate commitment based off of the temporal expression of matrix physical cues, such as rigidity [
101
]. The concept that past physical events may be ‘stored’ within the cell as a repository of information later to guide the cells’ fate has actively led towards the fourth dimension (temporal control) of biomaterial design. Thus, advancements in the temporal control of SF hydrogel functional features will undoubtedly be of significant novelty in the coming years. The ability to fine-tune biochemical release or hydrogel mechanical features temporally would provide an impressive suite of applications for SF hydrogels.
In addition to improved temporal and spatial control of SF hydrogel features, the incorporation of selective biological moieties and/or ligands is also of particular interest. While SF is a well-tolerated, biocompatible biomaterial, lack of specific bioactive ligands, such as RGD, limit its potential for specific biological recognition. Biological ligands can improve cellular adhesion [
102
], cellular processes [
103
], as well as permit or abrogate disease progression [
104
]. The design of hydrogel platforms that instruct specific cellular events through highly tailored ligand signaling will likely be critical for future biomaterial design. The ability to incorporate these bioactive sites into SF has yet to be sufficiently studied. Improved knowledge on the interaction of SF molecular structure with specific chemical modification schemes would greatly advance our understanding and success to modify SF with biological moieties.
Lastly, the role of SF hydrogels in advanced medical diagnostics and devices has yet to see its full potential. Zhao et al. recently demonstrated SF hydrogel-based microfluidic systems using a simple multilayered fabrication process [
105
]. The benign fabrication process, aqueous-based at ambient temperature, permits the incorporation of biological compounds, such as enzymes or living cells, which would be labile to other fabrication processes. The ability to monitor such biological events, either as a diagnostic device or via lab on a chip platforms, can offer tremendous opportunities for future biomedical devices. Advanced hydrogel post-processing techniques could also foreseeably expand the utility of SF in biomedical devices. Recently, micrometer-scale structures have been created within bulk SF hydrogels using multiscale laser machining [
106
]. Beginning with preformed SF hydrogels, internal structures, voids, could be created via multiphoton absorption. Here, the authors reported approximately ten-fold improvement in laser penetration depth due to the optical clarity of SF. The post-tuning of SF hydrogel internal structures was suggested as an ideal scaffold candidate for advanced tissue engineering or biomedical device designs. While there have been leaps forward in the translation of SF hydrogels into diagnostics and biomedical device design, much work is needed to further highlight the salient features of SF biomaterials in this industry.
M.F., A.M., and C.M. wrote the paper together.
The authors declare no conflict of interest.
Blended gelatin/SFs were able to differentiate ESCs from neural ectodermal to epithelial ectodermal fate compared to tissue culture plastic (TCP)
Upregulation of mature vascular smooth muscle cell phenotype (myosin heavy chain expression) of hMSCs with appropriate SF gel stiffness and growth factor within 72 h
VEGF
165
 and BMP-2 release from injectable SF gels promoted angiogenesis and new bone formation
Combined use of VEGF165 and BMP-2 augmented bone regeneration
Significant increase in TGF-β1 secretion was found for SF hydrogel compared to control
SF hydrogel accelerated bone remodeling processes in vivo compared to control
Proliferation and chondrogenic phenotype maintained by primary chondrocytes encapsulated within SF hydrogels
Adjusting silk protein concentration prepared hydrogels mechanical properties similar to cartilage
Equilibrium modulus in the range of cartilage
Encapsulation of primary bovine chondrocytes up to 42 days resulted in enhanced cartilage matrix deposition
Addition of SF improved mechanical properties, while HA preserved swelling
Improved degradation of the gels was observe while maintaining NP-like chondrogenic cell growth
SF hydrogel modified by IKVAV peptide displayed improved cell viability and enhanced neuronal differentiation capability
