Repository: ISE-FIZKarlsruhe/Ontology_Evaluation

File: Domain Papers/MDPI/jfb-v01-i01_20240418_Biomaterials_texts/jfb8010007.txt (part 2 of 2)
]. For instance, a recent modification of AFM tool involving adhesion measurement—namely Force Spectroscopy—has been adopted to calculate bond energies associated to local interactions between adjacent molecules, i.e., intermolecular forces or between different parts of single molecules, i.e., intramolecular forces [
80
]. By modifying AFM tips, it is possible to perform a complete characterization of interaction forces (i.e., colloidal, hydrophobic, hydrophilic and chiral forces) in biological phenomena [
81
] such as protein folding and unfolding [
82
,
83
,
84
,
85
] or DNA mechanics. Moreover, AFM tip can be functionalized with chemical groups, biomolecules, proteins and viruses, as well as with isolated living cells, to measure local forces across the sample, thus providing a direct access to several inter- and intramolecular and cellular phenomena, instead not detectable by other techniques. 
The investigation of interaction forces among ligands and receptors and their dynamics has been firstly overviewed by Hinterdorfer and Dufrene [
86
]. Since 1994, intra and intermolecular forces of the DNA have been measured via AFM by Lee et al. [
87
], providing a quantitative measurement of force to break DNA double helix conformation. They clearly verify analytical capacity to identify relative position of specific base sequences at higher resolution (i.e., angstrom level). Similarly, Rief et al., have measured mechanical properties depending upon the DNA sequence by stretching individual double strands connecting gold surface to the AFM tip [
88
]. Yu et al., in 2013 [
89
] used AFM force spectroscopy to characterize the adhesive force of four different asphalt binders, recognizing two micron-sized domains and nanometric height by topographic images, as a function of their different chemical and mechanical properties (i.e., sticky polymeric materials [
90
]). 
Moreover, single cell force spectroscopy may be successfully used for evaluating cell attachment onto biomaterials and medical devices. In this approach, cells are used as a force probe: the living cells are directly attached at the end of the AFM cantilever and probed towards the substrate. By using single cell force spectroscopy, Bertoncini et al. measured the adhesion properties of living mesenchymal stem cell (MSCs) on different type of titanium dioxide substrate [
91
], converting cell interactions into force probe as firstly reported by Taubenberger [
92
].
Noteworthy, higher benefits of using single-molecule force spectroscopy mainly concerns their applications in drug-delivery, as for nanostructured biomaterials for targeted or delayed release of antibiotics, growth factors and viruses. Indeed, strength of the specific interactions among bioactive molecules certainly influences the tendency to desorption, ultimately influencing ultimate release profile. Alternatively, single cells can be handily fixed onto the cantilever, working as probe for quantification of cell materials interactions forces [
93
].
Hence, force spectroscopy may be successfully used for dipping the knowledge of numerous processes involving porous scaffolds, bioactive molecules and cells, not merely limited to the optimization of biomaterials properties for tissue engineering use, but extending their potential to drug delivery and clinical applications, to define predictive models to quantify structures and interactions at the molecular level for the understanding of basic mechanisms of unknown diseases or the discovery of alternative pharmacological therapeutic treatments.
Conductive atomic force microscopy (C-AFM) is a robust technique also for electrical investigations in small-scale technologies, which could help scientists to explore the electrical properties and to reveal local conductivity of biomedical scaffolds made of conductive polymers. C-AFM employed the use of a nanometre-scale electrical probe that allows to simultaneously measuring the morphology and the current dispersion above the sample surface. It is well known, in fact, that among different materials, conducting polymers can be used to simplify the interaction between the neural system and the scaffold for regenerative purposes. The capability of conductive materials to regulate, induce and promote cell adhesion and development, seem to be very interesting for the tissue engineering community. Specifically, the use of conductive atomic force microscope is very advantageous in order to explore the nanoscale conductivity of conductive polymeric scaffold under stress. In C-AFM a bias voltage, accrued from the tip, is discharged on the sample and the tunnelling current among them is monitored (
Figure 5
A). Here the contact mode is used to produce a topography map while the conductive cantilever scans the surface for measuring the electrical signal, from the same sample area. The electrical signal is detected by an electric current amplifier, while the morphology is captured by monitoring the deflection of the cantilever [
93
]. The most important feature in this AFM advanced tool is the conductive tip. The resistant to corrosion and the good conductivity of the silicon probe coated with diamond thin layer has been proved several times. Therefore, these are the most suitable probe for the C-AFM. Beside the possibility to acquire simultaneously the conductivity and the topographic maps of the same area of a sample, this advanced tool has been used to investigate differences in the conductivity and in piezoelectricity for several polycrystalline thin films [
94
]. Moreover, in recent years, among different biomedical materials, the advantage related to the use of conductive polymers suggests a promising and encouraging future for them in all the medical fields. Due to the cytocompatibility, and good conductivity, conductive polymers, in the past, have been broadly studied for both biological and medical applications. It is well known that these polymers are able to exhibit excellent electrical properties that can be used to investigate the neuronal induction and/or the cardiac activity. The capability of electrical conductibility makes these polymers very well suitable for investigate the electrical behaviours of biological tissues.
The C-AFM as a tool able to simultaneously characterize conductivity and topography of polymeric films has been extensively used in the last decade [
95
,
96
]. For example, Pelto et al. have investigated the conductivity of polypyrrole-hyaluronic acid thin films in order to enhance stem cell response for tissue engineering scaffolds [
97
].
Finally, Lee and co-workers [
98
] have studied the conductivity of polyvinylidene difluoride (PVDF) microstructures under predefined stress via C-AFM. In their work, the same region of the sample was scanned before and after the application of an electrical signal. The results showed that under the application of an electrical signal, the surface profile encountered a morphological change bringing an increase in roughness. They found that electrical potential can influence surface morphology and microstructure of PVDF sample. 
Another important feature of AFM concerns its attitude to be combined with thermal analysis for a more fine characterization of thermal properties of different regions of heterogeneous samples. This innovative AFM-related tool also recognized as nano-thermal analysis (nTA) allows for a local thermometric analysis [
99
]. Main advantage to assess thermal analyses at nanoscale, concerns the identification of changes in the polymer crystal state, also in the case mechanical properties do not change. As for the C-AFM, this is accomplished by using a specific tip at the end of an AFM probe. The cantilever is heated during the measurements, while the probe is pushed toward the sample until its volumetric expansion, due to a local heating from the cantilever (
Figure 5
B). The swelling of the sample pushes the probe up and causes an increase of the cantilever vertical bending. This deflection is, thus, evaluated using the photodetector system of a standard AFM. Due to the transition temperature, the sample suffer a change in the internal temperature, becoming softer than the initial state; as a consequences, the cantilever bending decreases and the probe is pushed in the sample causing elastic or plastic deformation [
99
]. By monitoring the cantilever deflection, the material thermal transition can be determined. Moreover, with this technique, the transition temperature of a sample can be positively correlated with the bulk measurements of the transition temperature obtainable with macroscopic thermal approach (i.e., thermomechanical and calorimetric analysis). In contrast with the bulk techniques, the nTA allows to investigate local thermal properties of a sample at micro and nano scale. This technique, therefore, can be definitely used to identify thermal properties of specific polymers and/or biomaterials. The cantilever is usually made of silicon and with different dopant concentrations, while the probe is a standard etched silicon probe that allows high spatial resolution analysis in both contact and tapping mode. The cantilever in this configuration can achieve very high temperatures, since the silicon doping allows it to work with high currents. Therefore, it is possible to claim that this technique is ideal for the chemical characterization of polymers in view of the wide range of temperatures that can be employed [
100
]. The use of thermal probe at the end of an AFM cantilever to study the denaturation of collagen fibrils has been reported by Bozec and Odlyha [
101
]. Their experiments have shown as both collagen and Gelatine samples underwent a two stage degradation transitions at higher temperature. In particular, the temperature was similar for both samples in the first degradation phase and significantly higher in the case of Gelatine for the second degradation transition. This study proves how useful can be the implications of thermal AFM in the biophysics and tissue engineering fields.
Atomic force microscopy (AFM) is becoming one of the most meaningful techniques among the scanning probe microscopes (SPM) for the investigation of surface forces at the nanometre scale and the imaging of micro-nanostructured surfaces. In the case of soft matter, i.e., polymers for biomedical use–AFM may assure an accurate scan of surface morphology, thus providing a strict correlation between morphological changes and process conditions [
102
]. Moreover, it can be used for characterizing nanocomposite materials in terms of mechanical, physical, thermal and chemical properties by approaching surface by different advanced tools. By means of phase image AFM, for instance, it is possible to detect elasticity and sample viscosities in the case of different substrates, from living cells to porous scaffolds until natural tissues such as bone and cartilage. More interestingly, adhesion maps may be generated collecting detailed information about heterogeneities on sample surfaces at nanometre resolution. Finally, the ability to distinguish polymer phase transition may support the understanding of peculiar properties in the case of natural or synthetic polymers. In other terms AFM is suitable to perform a complete and detailed characterization of scaffolds for tissue engineering applications. 
In this perspective, all the described approaches could be further implemented with recent discoveries on the use of AFM applied to biological systems able to achieve measurements of inter- and intramolecular interaction forces at the pico-newton resolution, in order to investigate specific interactions among biological molecules, biomaterials and natural tissues. To date, this approach based on the biological modifications of nanostructures is just successfully applied in different research areas, from nanomedicine, to biosensing and nanoelectronics, [
103
]. Mechanical, optical, and electric properties of nanoscale structures are mainly governed by quantum mechanics and molecular conjugation to control nanoparticles assembly, modulating their properties and tagging them for specific recognition or detection. In this context, AFM may be efficiently used to monitor the dynamics of bioconjugate species without any labelling modification in physiological solution at high temporal (~100 ms) and sub-molecular spatial resolution [
104
,
105
]. As a function of AFM sensitivity, this will assure the detection of specific interaction forces and the manipulation of single molecules, by deeply understanding the peculiar mechanisms intrinsically involved, thus paving the way towards their use as promising analytic and diagnostic tool for the near future. Furthermore, a combinatorial approach based on an integrated use of AFM with optical microscopies may be useful to detect and recognize ligands and receptors through bioconjugated AFM tips [
106
], or to manipulate single nanostructures [
107
], further expanding the range of simultaneously accessible information in terms of structural and functional properties of nanoparticles/nanofibres. Alternatively, AFM probing techniques may be adapted to perform measurement of liquid viscosity, through the assessment of torsion in AFM cantilever as a whisker tip scanning occurs inside liquid medium [
108
]. These techniques are recently becoming indispensable for assessing the effect of blood-thinning drugs like aspirin, coumarin, heparin, dipyridamole, clopidogrel, etc. and for the development of novel therapeutic agents with potential effect on blood viscosity [
109
]. Besides, AFM may be used not only to collect and analyse the properties of nanomaterials, but also to fabricate ex novo custom-made structures by the use of nanorobotics tips able to work as sharp stylus to scratch a substrate surface forming nanopatterns in a nanolithography-type approach [
110
]. AFM-assisted technologies such as nanooxidation, force lithography, nanografting, and dip-pen nanolithography—with tips radius ranging from several nanometres to tens of nanometres—may be just used to modify the sample surface, either physically or chemically, at nanometre scale [
111
] for nanopatterning semiconductors, metals, polymers, etc., in nanoelectronics, bioanalysis, biosensors, actuators and high-density data storage devices [
112
]. In perspective, this approach will be progressively addressed to life sciences, opening the route towards “molecular writing” of surfaces where molecules could be delivered from the AFM tip via capillary transport as a function of the peculiar chemical affinity with solid-state substrate.
This study has been prepared by the support of the Ministero dell’Universita e della Ricerca by funds from NEWTON (FIRB-RBAP-11BYNP), MERIT n. RBNE08HM7T and the European Research Council under the European Community’s Seventh Framework Programme (FP7/2007-2013)/ERC grant agreement number 615170-DIDYMUS. The authors acknowledge Rosaria Altobelli, MSc and Valentina Cirillo, PhD for the preparation of PLGA electrosprayed microparticle and PCL and Gelatine fibres.
M.M. contributed to literature survey; V.G. contributed to define manuscript organization; M.M. and V.G. wrote the paper. L.A. supervised the preparation of manuscript and revised it during review process. 
The authors declare no conflict of interest. 
Physical contact between the tip and the surface
High scan speeds
High resolution
Damage to soft sample
Later forces may produce image artefacts
No contact between the tip and the sample
Low resolution
No damage to sample
Slower scan speed if compared with both contact and tapping mode
Intermittent and short contact between the sample and the tip
High resolution
Minimal damage to sample
Slower scan speed if compared with contact mode
