Repository: ISE-FIZKarlsruhe/Ontology_Evaluation

File: Domain Papers/MDPI/jfb-v01-i01_20240418_Biomaterials_texts/jfb9010019.txt (part 2 of 2)
] may be promoted, as shown elsewhere and discussed below. 
While information on elasticity at small length scales directly reflect the inherent structural characteristics of MGs, the size effect on their post-yield plasticity is also important. At the macroscale (i.e., bulk), almost all metallic glasses exhibit zero global plasticity/ductility upon yielding, which is the result of severe localization of plastic deformation in narrow (~10 nm-thick) shear bands [
111
]. The tensile stresses present within a shear band propagating under tensile loading rapidly leads to catastrophic failure [
117
]. This may also occur in compression, depending on the sample aspect ratio [
158
,
163
]. Hence, MGs exhibit virtually no tensile (or compressive) ductility at the macroscale [
84
,
117
]. However, recent observations of some level of post-yield compressive or bending (bulk) plasticity particularly, in alloys with a low ratio of shear modulus to bulk modulus [
149
], have been attributed to the activation of multiple shear bands [
113
,
142
,
149
,
158
,
164
,
165
], although such deformation is inherently localized.
In contrast, numerous recent studies have demonstrated a brittle-to-ductile transition (which might lead to necking to a point) in the mechanical behaviour of MGs by reducing the sample size down to the nanoscale [
88
,
118
,
166
], although this can depend on both sample preparation and test techniques [
159
]. In particular, tension or compression tests of nanopillars and thin films [
88
,
95
,
118
,
167
,
168
,
169
], transmission electron microscopy (TEM) tests [
166
,
170
,
171
], and molecular dynamics simulations [
84
,
103
,
172
] have shown that the nano-sized samples undergo homogeneous plastic deformation after yielding. A catastrophic shear-to-ductile rupture transition has been documented [
159
], while completely different behaviour has been obtained on the identical material after different processing/sample testing techniques. Such nanoscale MGs might exhibit some sort of crack insensitivity [
173
,
174
] or sensitivity [
82
], depending on the chemical composition and the intrinsic ductility of the alloys, as well as the sample preparation/testing details.
The critical thickness/diameter below which the brittle-to-ductile transition (and the consequent necking down to a point) emerges is on the order of 100 nm [
88
,
118
]. However, the variations in this critical thickness, and the extent of the plastic extensibility, depend on the intrinsic ductility of the alloy, as well as the extrinsic parameters of such fabrication techniques [
73
,
84
,
159
,
167
]. For example, while almost no plasticity (<1%) was reported for sub-100 nm moulded Pt
57.5
Cu
14.7
Ni
5.3
P
22.5
 [
175
,
176
] and electrodeposited Ni
80
P
20
 [
177
], there are reports for plastic strains of 23–45% 100 nm copper-moulded Zr
52.5
Cu
17.9
Al
10
Ni
14.6
Ti
5
 [
88
], 25% true strain for 100 nm-sized Zr
35
Ti
30
Co
6
Be
39
 [
118
], >150% true strain in sputtered Zr–Ni–Al MG nanopillars with a diameter of ~150 nm [
84
], and up to 15% true strain for Zr
65
Ni
35
 sputtered thin film with a thickness of 500 nm [
169
]. While a catastrophic shear-to-ductile rupture transition was obtained in drawn wires, FIB machining of wires to identical dimensions only produced catastrophic shear [
159
].
Regarding the intrinsic properties of alloys, Lewandowski et al., have found that the intrinsic ductility and toughness of bulk MG alloys can be categorized by the 
μ
/
B
 ratio, where 
μ
 is the shear modulus and 
B
 is the bulk modulus [
149
]. Alloys with 
μ
/
B
 < 0.41–0.43 are ductile; otherwise they are brittle. A lower 
μ
/
B
 ratio (or, equivalently, a higher Poisson ratio) indicates a relative ease of shearing over dilatation, and enhanced the plasticity/toughness [
149
,
178
]. Further research at the nanoscale has confirmed that the critical diameter below which the brittle-to-ductile transition occurs is larger for MGs with lower 
μ
/
B
 ratios (i.e., intrinsically more ductile glasses) [
167
]. Experiments and atomistic simulations have revealed that higher ductility (i.e., lower 
μ
/
B
) in MGs corresponds to a larger plastic process zone size and thicker shear band [
179
,
180
]. 
In addition to the intrinsic properties of alloys, the contributions of extrinsic factors to size effects must be also considered. This helps to produce consistent and reproducible data by avoiding artificial/extrinsic effects in experiments using extremely small MG samples. One of the factors introduced by Gao et al. [
181
] is the shear-band instability index (SBI) in uniaxial compression, which is proposed as proportional to the sample size and inversely related to the machine stiffness. Larger SBI values produce catastrophic failure through the formation of one dominant shear band, while smaller SBI values produce the stable formation of a dense network of shear bands and, hence, a more uniform plastic flow [
181
]. Other artificial effects may be introduced via the use of focused ion beam (FIB) techniques in the preparation of nanoscale MG specimens [
159
,
182
]. Implantation of Ga
+
 ions via FIB machining may produce extra free volume and soften the MG samples [
37
], while embrittlement via FIB processing/machining has been shown by others [
159
]. The experiments and molecular dynamics (MD) simulations have also revealed the process/post-process dependence of mechanical properties of MG nanopillars [
84
,
183
]. MD simulations have also shown that surface roughness can impart tensile ductility to the nanoscale MGs while increasing the critical thickness of the brittle-to-ductile transition [
172
]. Further experimental and simulation studies on nanoscale brittle MGs (e.g., FeP and NiP with large 
μ
/
B
 ratio) have demonstrated that introducing a surface crack to the nanopillars alters the failure mechanism from shear banding to crack propagation [
82
]. Size effects on fracture toughness are related to the size of the plastic/process zone with respect to the sample thickness and whether plane stress or plane strain conditions prevail [
184
].
As discussed in 
Section 5.4
, metallic glasses at the bulk size exhibit fatigue/endurance limits often below the generally-accepted scaling laws [
9
,
11
,
12
,
127
,
128
,
129
,
130
]. The source(s) of such poor high cycle fatigue (HCF) performance is partially related to the process-induced defects (e.g., porosity, isolated crystalline regions) as well as any surface roughness effects. However, MD simulations have indicated that local shear events (i.e., shear transformations) may operate well below the ‘yield’ strength. De-activation of such events via mechanical means [
143
], via fatigue coaxing experiments [
137
], or structural relaxation [
11
,
137
] may be beneficial to the fatigue performance at the expense of toughness.
On the other hand, the strength, elastic strain limit, ductility, and toughness of MGs may be enhanced by size reduction to the micron- and submicron-scale (see the previous sections under 
Section 5.5
). For example, micropillars with diameters of 3.8 to 0.7 μm exhibited 25–86% higher yield strength than bulk specimens, attributed to a lower defect population in the smaller-sized samples [
185
]. Thus, reducing the sample size down to the micro- and nano-scale may enhance the HCF properties. Interestingly, recent experiments have revealed that 1.6 μm diameter Zr-based MG samples survived 40 × 106 cycles, and the fatigue limit increased to more than 110% of the bulk yield strength under compression–compression testing, and up to 90% of the bulk yield strength under bending fatigue [
186
]. Recent large-scale atomistic simulations and finite element simulations of tension-compression fatigue tests in MGs have quantitatively confirmed that small sample sizes should enhance the fatigue life, while large sample sizes should promote cyclic softening and failure [
138
,
139
]. These simulations have suggested that shear band thickening is the inherent fatigue mechanism that operates at the nanoscale. The major difference in fatigue mechanisms proposed for MGs tested at the macroscale or nanoscale relates to whether the shear band forms fully or partially through the cross-section of the samples [
139
]. In spite of these recent works, further investigations are needed to elucidate the fatigue mechanisms of MGs at both the macro- and nano-scale, as well as to determine potential approaches to improve performance based on such an understanding.
Advanced technological applications, such as micro- and nano-electro-mechanical systems (MEMS/NEMS), implants and biomedical devices, micro-robotics, etc., have led to increased demands for fabricating materials with desirable properties at miniaturized length scales. However, one major drawback of using conventional crystalline metals in such small-scale applications relates to their anisotropic and/or non-uniform properties when product dimensions approach microstructure length scales. In this regard, a key potential advantage of using monolithic metallic glasses (MGs) in such applications relates to their microscopically-homogeneous behaviour, producing properties that should be isotropic, even at the nanoscale [
117
]. Thus, it is crucial to understand the mechanical properties of submicron-scale MGs, such as coatings, wires, etc., with potential biological applications. The enhancement of elastic strain limit, yield strength, and fatigue properties is very fascinating from both fundamental and practical reasons and could translate to high (relative) load-bearing applications requiring a high storage of elastic energy, such as in self-expanding cardiovascular stents (see 
Section 7
 and 
Section 8
). 
The high corrosion resistance and biocompatibility of MGs can be explained by the absence of structural defects, such as grain boundaries, especially on the surface of metallic glasses, as well as their chemical homogeneity, which act as oxidation sites [
6
,
187
]. Such structural and chemical homogeneity allows the formation of a uniform and solid protective layer on the surface of MGs responsible their higher corrosion resistance as compared with their crystalline counterparts [
6
,
187
]. The composition of the MGs also has an important role in their corrosion resistance. For example, it is known for a long time that P, Mo, and Cr improve their corrosion resistance [
188
]. Further studies on the effect of chemical composition and environment have been done by Inoue et al. [
33
]. MGs containing Nb and Ta alloys exhibit very high corrosion resistance in NaCl and HCl solutions. As an additional element, Nb has the largest effect on the corrosion resistance, followed by Ta, Ti, and Cr [
6
]. Very recently, magnesium-based BMGs have received significant attention as a new biodegradable material presenting several superior properties compared to their crystalline counterparts [
189
].
Most of the current understanding of biocompatibility of MGs has been obtained through in vitro and in vivo empirical experiments, and observation of the interactions between the MGs and the host tissues and cells [
187
]. The response induced by materials to different hosts varies from local and systemic inflammation, toxicity, hypersensitivity, and even tumourogenesis. Such hazardous reactions indicate that before approval and clinical translation of materials preceding comprehensive evidence of their safety is required. Accordingly, much attention has been recently devoted and several comprehensive reviews and research articles have recently appeared in the literature, especially on the biocompatibility of metallic glasses [
19
,
20
,
187
,
189
,
190
,
191
,
192
,
193
,
194
,
195
,
196
]. Hence, in this article we do not elaborate on the biocompatibility of MGs and keep our focus on their structural properties as there is a lack of a critical review of the mechanics of MGs, which make them suitable for cardiovascular stents.
Stents are tube-like structures that are increasingly employed in interventional cardiology revascularization, with proven symptomatic and prognostic effectiveness [
197
,
198
,
199
,
200
,
201
,
202
,
203
,
204
,
205
,
206
]. They are typically used to treat occlusions, blockages, and aneurysms in endovascular lumen, both in central and peripheral vessels, and also used as bio-prosthetic heart valve frames [
154
,
207
,
208
,
209
,
210
,
211
]. Stents are classified depending on their deployment mechanism either balloon-expanding (BX) or self-expanding (SX) [
212
]. 
Table 1
 gives the basic differences between BX and SX stents. 
Figure 6
a shows the sequence of steps involved in the deployment of BX and SX stents. SX stents are manufactured and shaped, set at a diameter slightly above the vessel diameter, and are crimped (
Figure 7
a) and constrained to the smaller diameter until the intended delivery location is reached where, upon removal of the constraint, the stent self-expands (
Figure 7
b), due to its stored elastic energy. BX stents are either manufactured in a semi-crimped or crimped state [
212
] and expanded to the vessel diameter by inflating a balloon, wherein it plastically deforms the stent, as shown in 
Figure 7
c,d. 
A BX stent is typically mounted around a balloon, and attached to a catheter which is then maneuvered to the desired site of arterial blockage (typically coronary arteries) and inflated. The balloon inflation process causes expansion of the stent, radially expanding the arterial wall, thus negating the stenosis of the artery [
213
]. These stents are expected to undergo some degree of permanent plastic deformation in order to secure a good anchorage in the artery [
214
,
215
,
216
]. The plastically-deformed stent is left in place to keep the artery open and to restore blood flow. Stent design and stent material composition plays an important role in the functional efficiency and performance of stents post implantation [
217
]. 316L stainless steel (
Figure 6
b) has been used as a balloon-expandable stent material [
213
,
218
] owing to its excellent mechanical properties, corrosion resistance, and biocompatibility [
219
,
220
,
221
,
222
]. Nonetheless, this material possesses some inherent limitations like radiopacity [
223
], stainless steel allergy [
224
] in some individuals, and restenosis due to thrombosis [
225
,
226
]. It should also be noted that, contrary to what is believed, stainless steel may not be the most inert material [
227
]. Inflammatory and allergic reactions to metal, particularly due to nickel toxicity, have occurred in patients with orthopaedic, dental, and cardiovascular stainless-steel implants. Research has shown that coronary in-stent restenosis might be triggered by contact allergy to nickel, chromate, or molybdenum ions released from stainless steel stents [
227
].
SX stents are typically used in clinical conditions where undue radial force that may be exerted due excess balloon expansion is not desirable. After crimping and mounting on a catheter and inserted into the blood vessel, SX stents are released by the delivery system to self-expand and exert a radial force on the blood vessels to keep them open [
200
]. The stents self-expand into the vessel until stress equilibrium is reached between the vessel and the stent, where the stent is in compression and the vessel in tension [
212
,
228
]. The extent of expansion and magnitude of the outward force exerted by the stent on the vessel can be controlled through the stent design and choice of stent material. Efficient deployment of an SX stent will depend on whether the stent undergoes static failure during crimping, where a relatively larger stent is compressed and mounted on the smaller catheter [
229
]. A failure during crimping will hamper the deployment process. Thus, crimping and deployment are equally important to determine the final outcome of the actual surgical procedure.
Currently, nitinol (
Figure 6
b) is the most popular choice as the material for SX stents [
230
,
231
,
232
,
233
,
234
]. Contrary to other conventional engineering materials, fracture in a nitinol based SX stent is not stress-based but strain-based [
235
]. In general, one of the most important mechanical properties required of an SX stent material would be the high recoverable strain limit during stent crimping (often referred to as crimping strain) [
207
,
229
]. Nitinol offers a high recoverable strain (
Figure 6
b) of about 8–10% [
236
,
237
,
238
] due to austenite-martensite-austenite phase transformation. This transformation induced the high recoverable strain of nitinol, reducing the risk of failure of the stent, especially during crimping where the stent is bound to undergo large deformations. Clinicians have often capitalized on this important property to crimp stents to smaller profiles during percutaneous procedures. However, nitinol has some limitations that include the high material processing cost [
239
], the complexity to machine nitinol-based stents [
240
,
241
,
242
], and phase transformation-induced complications. Nitinol is quite an expensive material [
241
] owing to extensive processing costs and a very limited number of suppliers. Cost has often impeded the utility of nitinol in highly-competitive and/or cost-driven applications. The rise of health care service expenditure, including stringent reimbursement policies by insurance companies in a large number of advanced countries may discourage the use of nitinol unless the nitinol-based device is a critical requirement for the therapy. Nitinol’s non-linear and complex behaviour with thermal dependency [
241
] are presenting a variety of design challenges add to the material processing complexity [
243
]. The tooling can be complicated and critical heat treatment parameters can drastically alter the mechanical properties of the material like transformation temperatures, residual stresses, etc. Nitinol undergoes phase transformation in its crystal structure [
244
] when cooled from the austenite to martensite phase [
245
]. This inherent phase transformation is the basis for the unique and extremely useful properties of these alloys; which are shape memory and superelasticity. When a shape memory alloy is in its martensitic form, it can be easily deformed into any shape. However, when the alloy is heated through its transformation temperatures, it reverts to austenite and recovers its previous shape due to the high transformation strain. This process is known as shape memory. Nitinol also exhibits superelastic behaviour when deformed at a temperature slightly above its transformation temperatures. This effect is due to the stress-induced formation of martensite above its normal temperature. As it has been formed above its normal temperature, the martensite reverts immediately to the undeformed austenite as soon as the load is removed [
238
,
240
,
241
,
244
,
245
]. Though shape memory and superelastic properties have been explored by clinicians and biomedical scientists to design nitinol-based stents, the above-mentioned phase transformations pose some complications. For example, a nitinol-based stent is crimped at a low temperature where it is martensitic, and mounted onto a catheter. However, it is then stored at room temperature where there is a temperature-induced transformation from martensite to austenite, and yet the stent is not allowed to recoil as it is sheathed. This may lead to additional residual stresses in the stent, which may affect its deployment once inserted into the body, and may also affect its fatigue endurance when subjected to pulsatile physiological loads. A recent review has also shown significant scatter in the fatigue performance of nitinol wires [
246
].
Hence, due to the inherent limitations of stainless steel and nitinol, there is a quest for new materials with equally good mechanical properties which could eventually be an alternative for these existing materials. BMGs are being evaluated as potential cardiovascular stent materials, and finite element method (FEM) is being used to model BMG-based stents [
20
,
21
]. A recent work reported some interesting FEM based results comparing BMG and 316L stainless steel as stent materials [
21
]. However, as described in the previous sections of this review, BMGs are brittle and undergo catastrophic failure through shear banding beyond their yield point. Hence, BMGs cannot replace stainless steel in balloon-expanding stent applications as the main requirement of such stents is the homogeneous and permanent plastic deformation beyond the yield point. In contrast, and interestingly, for self-expanding stent applications, BMGs could be tapped successfully as they offer superior mechanical properties, such as large elastic strain limit, high strength, and resilience (i.e., high elastic energy storage), improved wear resistance, fatigue endurance, and excellent high temperature formability, in comparison to crystalline metals. Furthermore, using BMGs there is no requirement for temperature induced phase transformation, and the stent expansion is simple elastic recoil of the crimped stent when the load is removed. 
Table 2
 gives the comparison between nitinol and BMG as a self-expanding stent material.
According to our discussion so far, the superior resilience of MGs makes them very promising for use in SX stent applications. Particularly, the elastic spring-like restoring of the MG-based SX stents is arguably a significant improvement on nitinol-based devices in this category of stents. However, the major weakness of MGs is their near zero tensile ductility which makes them susceptible to catastrophic failure beyond their elastic limit. In relation to this, we have recently demonstrated that, by taking this major caveat into account, it would be possible to exploit the high resilience of BMGs in SX stent applications. In particular, we investigate the performance of such stents during the crimping and deployment processes as reported in the literature.
In our recent work [
247
], we aimed to study the mechanical behaviour of a prototypical Zr-based BMG during crimping of four SX stents designed for percutaneous applications, including percutaneous carotid artery stenting (CAS), transcatheter aortic valve implantation (TAVI), percutaneous cava valve implantation, and transcatheter mitral valve replacement (TMR). The Zr-based BMG material model was a linear elastic material with a Young’s modulus of 80 GPa and a Poissons’s ratio of 0.38 [
247
]. 
Figure 8
a,c,e,g show the maximum crimping strains of 6.95%, 6.06%, 5.17%, and 2.55% in the mitral, caval, aortic, and the Protégé stent, respectively. It was found that the locations where the strain values exceeded 2% (nominal elastic strain limit of MGs) were at regions that typically undergo large deformations at the inter-diamond-shaped crown junctions, which is a typical trend observed in stents designed with diamond-shaped crowns [
228
,
236
,
238
]. 
Figure 8
b,d,f,h show the critical locations in the stents where the strains exceed 2% while crimping. In other words, BMGs may not be beneficial as structural materials for the development of stents with diamond-shaped crowns since, during crimping, shear banding and catastrophic failure occur at the external and internal sides of their diamond-shaped crowns. Hence, our findings imply that, regardless of the superior mechanical and functional properties of BMGs, in order to use them as stent materials, it is important to choose applications where the SX stents do not consist of diamond-shaped crowns. One such application is endovascular repair for aortic aneurysm, where a non-diamond-shaped stent is used to develop the Zenith TX2 TAA endovascular graft used to treat aortic aneurysms [
248
]. The Zenith stent used in our study is shown in 
Figure 9
a–c. We conducted crimping of the Zenith stent to 22F and 
Figure 9
d illustrates that the maximum crimping strain in the BMG-based Zenith bare metal stent is about 1.1% when the stent was crimped appropriately. This crimping strain is below the critical strain limit of BMGs and it could be concluded that shear banding and catastrophic failure was avoided. From 
Figure 9
e it can also be inferred that reduction of the wire diameter from 300 μm to 100 μm results in further reduction of the crimping strain in this stent, which renders the device even safer where static failure during crimping could be avoided further. 
After we evaluated the feasibility of using BMGs as a stent material for SX stents with non-diamond crowns and ascertaining that the stent would not fail during crimping, we evaluated the safety of its deployment in a patient specific artery. It is to be noted that though stent crimpability is very important, its real-time deployment in a patient specific blood vessel is equally important and is highly impactful on the final outcome of the surgical procedure. Very high arterial stresses and vessel stretching, post-stent deployment could result in profound long-term histological response including exuberant neointimal proliferation and luminal stenosis [
253
]. For this exercise, we simulated the deployment of a BMG-based Zenith TX2 TAA stent by letting it self-expand in a patient specific descending aorta to quantitatively evaluate the arterial stresses and the vessel deformation due to stent deployment. The boundary and loading conditions used for the deployment simulation has been described in detail in our recent work [
252
]. 
Figure 10
a shows the SX BMG based Zenith stent deployed in the aorta and 
Figure 10
b shows the contour plot for the distribution of stresses generated in the arterial walls of descending aorta upon stent deployment. The histogram depicted in 
Figure 10
c compares the axial and circumferential stresses in the aorta due to the deployment of the BMG-based Zenith stent with the ultimate failure strength of the human artery. This figure clearly demonstrates that both the axial and circumferential stresses due to the BMG stent deployment are much lower than the failure limit of human arteries. Hence, it can be concluded that, upon careful design, BMG-based stents can be used safely during the crimping and deployment procedures, suggesting that BMGs are promising candidates for future stent applications [
21
,
247
,
252
].
To clarify the critical design and performance issues regarding to the application of bulk metallic glasses (BMGs) as structural materials in cardiovascular stents, in this review we provided a brief, yet comprehensive, discussion on the fundamentals of BMGs from a materials science point of view, including the formation, processing, structural features, and the relation between their structure and mechanical/chemical properties. We reviewed the possibility of using additive manufacturing (AM) techniques to fabricate patient-specific cardiovascular stents using BMGs. We further elaborated on the fatigue behaviour of BMGs and the caveats which must be considered in adjusting the AM parameters to avoid undesirable structural defects having destructive effects on the fatigue resistance of the resultant stent products. 
We further discussed different categories of cardiovascular stents, their required mechanical properties, and the metallic alloys currently in use. We explained how the outstanding mechanical properties of BMGs could be promising for potential stent applications. Particularly, the exceptional resilience of BMGs allows them to substantially store higher amounts of elastic energy per unit volume than their conventional crystalline counterparts. Such a property makes them promising to be used as self-expandable stent materials. However, the Achilles heel of BMGs is their near-zero tensile ductility, which makes them susceptible to catastrophic failure beyond their elastic limit which must be considered as a design caveat. We explained that, by taking this major caveat into account, it would be possible to exploit the high resilience of BMGs in self-expandable stent applications. In this regard, we explained our recent findings on the mechanical performance of BMG-based self-expandable stents during the deployment process as compared with the conventional nitinol-based stents. 
We intend to inspire the fraternity of biomechanists, biomedical engineers, clinicians, and medical device manufacturers towards the realization of BMG-based stent applications. 
M.J.-Z, G.P.K, and F.C acknowledge the support of Agency for Science, Technology and Research (A*STAR). M.J.-Z was the leading author of this article, whose writing contributions included the general review on metallic glasses, their formation, processing and functional/mechanical properties, size effect, etc. He collaborated with other co-authors on the content of the article. G.P.K and F.C writing contributions included the review sections on biomechanics of stents, as well as reviewing the related woks of the group. P.S.B. contributed to writing sections regarding the mechanical properties of metallic glasses and the size effects. M.S. writing contributions included the review on additive manufacturing of metallic glasses. J.J.L activities were funded by the Arthur P Armington Professorship in Engineering. His writing contributions to this article included those related to fracture toughness, ductility, and fatigue resistance. All authors discussed, read and confirmed the content of the manuscript.
The authors declare no conflict of interest.
