Repository: ISE-FIZKarlsruhe/Ontology_Evaluation

File: Domain Papers/MDPI/jfb-v01-i01_20240418_Biomaterials_texts/jfb9010024.txt (part 2 of 3)
Nowadays, bioactive glasses (BGs) are mainly used to improve and support the healing process of osseous defects deriving from traumatic events, tumor removal, congenital pathologies, implant revisions, or infections. In the past, several approaches have been proposed in the replacement of extensive bone defects, each one with its own advantages and drawbacks. As a result, the need for synthetic bone grafts is still a remarkable clinical challenge since more than 1 million bone-graft surgical operations are annually performed worldwide. Moreover, recent studies show the effectiveness of BGs in the regeneration of soft tissues, too. Often, surgical criteria do not match the engineering ones and, thus, a compromise is required for getting closer to an ideal outcome in terms of good regeneration, mechanical support, and biocompatibility in contact with living tissues. The aim of the present review is providing a general overview of BGs, with particular reference to their use in clinics over the last decades and the latest synthesis/processing methods. Recent advances in the use of BGs in tissue engineering are outlined, where the use of porous scaffolds is gaining growing importance thanks to the new possibilities given by technological progress extended to both manufacturing processes and functionalization techniques.
A further approach which is often used in orthopedic surgery involves the implantation of a metal prosthetic implant previously modified by applying a BG coating on its surface in order to give additional properties—quite different from those of the uncoated device [
78
]—and guarantee primary stability through the formation of a bonding interface between the bioactive coating and the host tissue [
23
]. BG coatings are also able to protect the substrate from corrosion, and, in some cases, to avoid the release of potentially toxic metal ions [
78
].
In such cases it is necessary to carefully consider the degradation rate of BGs since a very high bioactivity could lead to a too-fast dissolution of the coating, resulting in a failure of the treatment [
78
].
Recently, some studies have demonstrated that the dissolution products coming from the degradation of BGs are able to promote not only the osteogenesis process, but also chondrogenesis, which leads to the formation of cartilage [
43
].
BGs, hydroxyapatite, and hydroxyapatite-glass composite have been compared in order to study the chondrogenetic potential of these materials. In vivo studies on animal models showed that chondrogenesis takes place earlier with BGs than with HA when a bone defect is created in 18 rabbit femurs [
19
].
Until the 1980s, the research focused on the use of BGs in orthopedics and dentistry for the treatment of bone defects resulting from traumatic events or diseases. The bond between Bioglass
®
 45S5 and soft connective tissues was first demonstrated by Dr. June Wilson’s research team and the results were reported in 1981 [
2
]. In particular, it emphasized the strong dependence existing between the nature of the established bond and compositional factors. Referring to the ternary phase diagram shown in 
Figure 1
, it was found that only BGs with greater reactivity (class A) were able to form bonds with soft tissues whereas glasses characterized by a silica content within 52–60 wt % were able to establish bonds only with calcified tissues [
2
].
In 1982, Bioglass
®
 was used to reconstruct the ossicles chain of the middle ear, showing for the first time the in vivo bond between soft tissues and BGs. In fact, it was found that the material was able to bond directly to both bone and the tympanic membrane via collagen attachment to the surface of the glass [
42
].
Since then, new scenarios have emerged in the use of BG-oriented research for developing alternative approaches in the field of soft tissue repair, including peripheral nerves, heart, lungs, and ophthalmology. These novel applications have been recently reviewed elsewhere [
15
,
79
,
80
].
Nowadays, there are two macro-classes of manufacturing processes available for the production of BGs, that is, melt-quenching routes and sol–gel strategies. In this section melt-derived and sol–gel BGs will be described focusing on technological characteristics and general properties.
In order to select the best manufacturing process, several criteria are considered, since the final goal is to obtain a specific composition which would be able to exhibit controlled bioactive behavior, which is the fundamental requirement in clinical applications.
Both the methods listed above lead to the production of bioactive systems, even if some compositional limits have to be considered when talking about melt-derived BGs.
The melt-quenching route, indeed, requires the composition to be opportunely set in order to facilitate the melting and casting into molds shaped according to the final application, and to satisfy the reaction criteria in biological fluids. During this step, an accurate evaluation of the available technologies for the realization of the process is carried out. On the other hand, the sol–gel method allows the expansion of the compositional range without compromising the system bioactivity and overcoming some processing limitations of melt-derived glasses (for example, problems related to the presence of metallic ions forming unwanted alloys with the platinum crucibles do not exist) and permits the use of lower processing temperature (calcination temperatures are lower than melting temperatures).
Currently, the US Food and Drug Administration (FDA)-approved melt-derived compositions are 45S5 and S53P4, formed by four different oxides (see 
Table 1
 for detailed information about compositions) [
81
].
For the production of melt-derived BGs, the synthesis method is similar to that used for common soda-lime glasses. As the final application is clinical usage, a careful standardization of the process is needed and high-purity reagents must be used in order to avoid contamination [
81
,
82
].
The melting process of components is carried out at elevated temperatures (typically 1200 °C < T < 1550 °C [
81
]) using electrical furnaces. The parameters are set in order to guarantee a homogeneous and bubble-free melt. During this stage the temperature is chosen so that the viscosity of the melt can be below 100 Poise [
81
], which facilitates the bubble elimination. Platinum-covered crucibles are often used for limiting the loss of boron, phosphorous, and fluorine that tend to vaporize during high-temperature thermal treatments.
The time required for the melting (
t
m
) varies according to the size of the batches and generally, in laboratory experimental practice, 1 h < 
t
m
 < 24 h [
81
]. The melting process may be performed twice or even more times to reach ultra-high levels of homogeneity.
The available forming routes, according to the final product, are as follows:

Direct forming via casting into molds, quenching into water, or drawing into continuous fiber;
Thermally treating the glass above T
g
 in order to allow the sintering of particles into a porous architecture, drawing of fibers from a pre-form, or sealing particles to obtain coatings on a surface [
82
].
Direct forming via casting into molds, quenching into water, or drawing into continuous fiber;
Thermally treating the glass above T
g
 in order to allow the sintering of particles into a porous architecture, drawing of fibers from a pre-form, or sealing particles to obtain coatings on a surface [
82
].
For the annealing, the thermal treatment is carried out in order to achieve a viscosity value of 10
13
 Poise [
81
], that allows the elimination of residual stresses originated by the cooling process after forming.
Homogeneous size of powders and granules is obtained by grinding and sifting the glass. During this procedure it is possible to have some equipment-derived contamination.
Crystallization is a critical aspect when considering the compositional range of BGs as thermal treatments, used for example for the sintering process, could induce devitrification. However, it is possible to opportunely design the process parameters by studying accurately the crystallization dynamics of the system in order to obtain bioactive glass-ceramic materials with specific properties. Furthermore, it is possible to control the nucleation of crystals by varying the composition of the glass [
81
,
82
].
For example, considering 45S5 and S53P4 BGs, it is very common to have crystallization during the thermal treatment. To limit such a phenomenon, it is possible to add further oxides within the network such as boron oxide, potassium oxide, and magnesium oxide [
82
].
Also the T
g
 temperature is influenced by composition. It could be determined by both dynamometric and thermal analysis by using experimental relations [
81
].
The theoretical compressive strength of flawless solid silicate glass is about 35 GPa [
82
]. If cracks are present, however, the resistance to fracture is very low and even the presence of very small defects could considerably decrease the mechanical strength to values around 14–70 MPa. The Young’s modulus of silica-based glasses is about 45–100 GPa [
82
].
Sol–gel glasses are intrinsically nano-porous materials characterized by a high specific surface area (typically above 50 m
2
/g), leading to a bioactivity level and degradation rate significantly higher than traditional melt-derived BGs of analogous composition (specific surface area less than 1 m
2
/g) [
83
,
84
].
The sol–gel method is classified as a chemistry-based synthesis route in which the polymerization reaction of a solution containing oxides precursors leads to the gelation of the sol at room temperature [
85
]. Usually precursors are chosen according to the specific application after an opportune definition of the desired final composition. Maybe the most attractive aspect of the method is the possibility to obtain different products by acting on the processing parameters in a highly versatile way [
85
].
Sol–gel glasses intended for biomedical application are usually produced by hydrolysis and poly-condensation of alkoxyde precursors (usually tetraethyl orthosilicate (TEOS) and tetramethyl orthosilicate (TMOS)) followed by aging and drying under ambient atmosphere [
86
,
87
,
88
].
The process could be summarized in 5 different steps, reported in 
Figure 4
.
During step 1, reagents are mixed together at room temperature to induce the formation of covalent bonds between the elements. Hydrolysis and poly-condensation occur simultaneously until homogenization of the solution. Then, during gelation (step 2), viscosity increases due to the formation of a 3D interconnected network. At the end of step 3 (aging), the gel is characterized by a decrease in porosity as well as a remarkable improvement in mechanical strength. Both these aspects are fundamental to avoid cracking during drying (step 4), performed to eliminate the liquid phase from the pores. Dried gel is then stabilized by high temperature thermal treatment, around 700 °C (step 5) [
21
].
Mesoporous structure is typical of sol–gel materials, as a direct consequence of the synthesis process, with an average pore size of 10–30 nm [
89
]. Smaller pores with ordered arrangements could be obtained by incorporating supramolecular chemistry in the sol–gel process, which involve the use of a surfactant acting as mesopores template [
90
], particularly useful in the design of drug delivery systems based on mesoporous bioactive glasses (MBGs) [
91
].
The mesoporous structure of such materials and their high specific surface area confer on them an excellent apatite-forming ability in simulated body fluids compared to melt-derived glasses, thus expanding the compositional boundaries for BGs [
84
].
For melt-derived glasses, the maximum silica content allowed to preserve the bioactive potential of the system is limited to 60 wt % [
88
], while in sol–gel glasses a higher amounts of SiO
2
 (up to 90 wt % [
92
]) could be included without compromising their bioactivity.
The advantages of using glasses produced by the sol–gel method are remarkable in the biomedical field. Indeed it is possible to functionalize such systems with biomolecules during the formation of the glassy matrix without compromising their physico-chemical properties due to thermal degradation [
93
]. Furthermore, considering the composition, there is the possibility of simplifying the glass formulation, avoiding the addition of high amounts of Na
2
O to lower the melting temperature and facilitate glass processing [
94
,
95
]. Furthermore, doping sol–gel glasses with trace elements is easier compared to melt-quenched glasses and allows preservation of the glass bioactivity while eliciting special therapeutic functions upon ion release (e.g., antibacterial properties, angiogenesis) [
96
,
97
].
Tissue engineering (TE) and regenerative medicine are modern and smart approaches aimed at repairing and regenerating damaged biological tissues resulting from injuries, pathologies or the aging process. These strategies are based on the development of biocompatible tissue substitutes able to simulate native ECM in order to promote the growth of functional tissue by using both in vivo and in vitro procedures [
98
].
The elements required for implementing a TE and regenerative medicine approach are briefly presented below, while the most commonly-used procedure is schematically shown in 
Figure 5
.

Cells are the fundamental element without which the synthesis of new tissue cannot occur. Usually, autologous cells are used: they are directly taken from the site of concern by biopsy in order to avoid the risk of rejection deriving from immune response. Alternatively, it is also possible to use stem cells, that is, undifferentiated cells that are able to evolve to multiple cell lines under the supply of appropriate stimulation protocols. Multipotent stem cells are currently used: they are taken mainly from bone marrow or other tissues, such as the adipose one, easily available in human body.
Scaffolds represent 3D (porous) structures that are able to provide physical support to cells by stimulating cell adhesion, migration, proliferation, and differentiation processes. Currently, several types of scaffolds are available, according to the material they are made of. They may be either natural (generally derived from ECM extracted by the patient or by donors, or made by biopolymers) or synthetic (consisting of materials designed ad hoc to mimic the characteristics of the physiological tissue).
Signals can be biological, chemical or physical-mechanical. Opportune stimulating procedures are able to influence cell pathways during the processes of proliferation and differentiation by favoring the evolution towards specific phenotypes. These signals are of considerable importance since they are able to ensure cell survival and, therefore, it is necessary that all the cells seeded on the scaffold are affected by them in the same way and with the same efficiency [
98
].
Cells are the fundamental element without which the synthesis of new tissue cannot occur. Usually, autologous cells are used: they are directly taken from the site of concern by biopsy in order to avoid the risk of rejection deriving from immune response. Alternatively, it is also possible to use stem cells, that is, undifferentiated cells that are able to evolve to multiple cell lines under the supply of appropriate stimulation protocols. Multipotent stem cells are currently used: they are taken mainly from bone marrow or other tissues, such as the adipose one, easily available in human body.
Scaffolds represent 3D (porous) structures that are able to provide physical support to cells by stimulating cell adhesion, migration, proliferation, and differentiation processes. Currently, several types of scaffolds are available, according to the material they are made of. They may be either natural (generally derived from ECM extracted by the patient or by donors, or made by biopolymers) or synthetic (consisting of materials designed ad hoc to mimic the characteristics of the physiological tissue).
Signals can be biological, chemical or physical-mechanical. Opportune stimulating procedures are able to influence cell pathways during the processes of proliferation and differentiation by favoring the evolution towards specific phenotypes. These signals are of considerable importance since they are able to ensure cell survival and, therefore, it is necessary that all the cells seeded on the scaffold are affected by them in the same way and with the same efficiency [
98
].
The main advantage of using a TE approach derives from the possibility of avoiding organ and tissue transplantation, which actually represents a critical procedure due to the problem of rejection and transmission of pathologies, as well as its difficult implementation because of the lack of available organs and tissues that is associated with very long waiting lists for their receival.
At present, TE represents the main field of application of BGs in clinical practice [
43
], since they perfectly fit into this landscape as materials for the production of functional 3D scaffolds. Despite their poor mechanical properties, newly available techniques for materials processing have made it possible to overcome mechanical limits by developing suitable structures aimed at supporting bone healing process also in load-bearing sites [
43
].
Before describing the concept of the scaffold in terms of properties, requirements, and production processes, it is considered a useful reminder that understanding tissue biological properties is the first aspect to keep in mind for optimizing the production process of 3D architectures through an appropriate choice of both materials and morphological features.
Musculoskeletal tissues, such as bone and cartilage, have been subject of TE research for a long time and, each year, new experimental protocols and clinical trials are proposed in order to test new materials and new scaffold designs [
99
]. Since the late 1990s, a great potential has been attributed to the application of BGs in TE and regenerative medicine [
100
]. Progress over the last 20 years would not have been possible without the introduction of innovative designs and new manufacturing techniques.
Bioceramics, such as hydroxyapatite and calcium phosphates, BGs and related composite materials (made up of bioactive inorganic materials and biodegradable polymers) belong to a class of elected biomaterials for bone TE scaffolds because of their capability to react with the physiological environment in a very effective way by creating a strong bonding interface made up of a bone-like HA layer, resulting in a stable fixation of the material to the host tissue [
100
]. 
Figure 6
 shows the HCA layer precipitated on a BG sample after a 14-day immersion in SBF.
In general, a scaffold is defined as a 3D device which shows specific physico-chemical and biological properties to induce cell infiltration, adhesion, colonization, and differentiation, until the formation of a functional and mature tissue. In order to properly design a scaffold, it is necessary to be expert in biological processes and tissue characterization, since the scaffold features have to be optimized according to the specific tissue type considered.
As regards hard tissues, for example, an interconnected macro-porosity is required to obtain a rigid structure and promote cell colonization [
102
].
The requirements of an ideal scaffold for bone TE which would be able to stimulate the growth of tissue (in 3D) are:
Biocompatibility and bioactivity The scaffold must not release toxic products within the physiological environment and it must be able to promote anchoring of osteogenic cells that trigger the formation of new bone tissue. After the implantation, the scaffold must produce a negligible immune response in order to prevent the activation of inflammatory patterns which might compromise the healing process [
103
]. Furthermore, since scaffolds are usually not intended as permanents implants, the constituent materials should exhibit suitable bioactivity and dissolution kinetics comparable to tissue healing rates, in order to allow cells to produce the new extracellular matrix by themselves and permit tissue to regenerate as the scaffold degrades [
43
];
Capability to create a bond with living bone without the formation of a scar layer at the interface [
23
];
Porous and interconnected structure in order to facilitate nutrients exchange, cell migration, and formation of a vascular network to allow tissue oxygenation [
104
]. An ideal bone scaffold should have an interconnected porous structure, that is, it should be highly permeable with porosity >80–90 vol % and pore diameters in the range of 10–500 μm for cell seeding, tissue ingrowth and vascularization as well as nutrients delivery and waste removal [
100
]. However, the minimum porosity value admitted is 50 vol %, sufficient to satisfy the necessary requirement for tissue ingrowth [
43
]. A bimodal pore size distribution has to be preferred in order to mimic the morphologic characteristics of cancellous bone: pores below 50 μm (preferably ≈ 2–10 μm) were found to facilitate the interaction between cells and materials and osteo-integration, while, on the other hand, pores of 100–500 μm enhance new bone formation, bone ingrowth, and capillaries formation (direct osteogenesis) [
100
];
Adaptability in shape and size (mouldability) to completely fill bone defects [
23
];
Suitable degradation rate in order to match the time required for the tissue regeneration and osteoclastic remodeling [
23
];
Maintenance of mechanical properties during degradation and remodeling and load-sharing with host tissue. Ideally, a scaffold should exhibit mechanical properties consistent with the anatomical site of concern. This often represents a clinical challenge considering orthopedics applications. As regards bone, it is necessary to consider the variation of the tissue healing rates depending on the aging process. It is always recommended to consider this aspect together with porosity requirements, since a balance is needed for ensuring stability and integrity of the structure [
23
,
43
,
100
,
105
];
Relatively easy fabrication, production process scalability, and low fabrication costs for large-scale production [
23
];
Sterilization and suitability according to regulations for the usage of biomedical devices [
23
].
Biocompatibility and bioactivity The scaffold must not release toxic products within the physiological environment and it must be able to promote anchoring of osteogenic cells that trigger the formation of new bone tissue. After the implantation, the scaffold must produce a negligible immune response in order to prevent the activation of inflammatory patterns which might compromise the healing process [
103
]. Furthermore, since scaffolds are usually not intended as permanents implants, the constituent materials should exhibit suitable bioactivity and dissolution kinetics comparable to tissue healing rates, in order to allow cells to produce the new extracellular matrix by themselves and permit tissue to regenerate as the scaffold degrades [
43
];
Capability to create a bond with living bone without the formation of a scar layer at the interface [
23
];
Porous and interconnected structure in order to facilitate nutrients exchange, cell migration, and formation of a vascular network to allow tissue oxygenation [
104
]. An ideal bone scaffold should have an interconnected porous structure, that is, it should be highly permeable with porosity >80–90 vol % and pore diameters in the range of 10–500 μm for cell seeding, tissue ingrowth and vascularization as well as nutrients delivery and waste removal [
100
]. However, the minimum porosity value admitted is 50 vol %, sufficient to satisfy the necessary requirement for tissue ingrowth [
43
]. A bimodal pore size distribution has to be preferred in order to mimic the morphologic characteristics of cancellous bone: pores below 50 μm (preferably ≈ 2–10 μm) were found to facilitate the interaction between cells and materials and osteo-integration, while, on the other hand, pores of 100–500 μm enhance new bone formation, bone ingrowth, and capillaries formation (direct osteogenesis) [
100
];
Adaptability in shape and size (mouldability) to completely fill bone defects [
23
];
Suitable degradation rate in order to match the time required for the tissue regeneration and osteoclastic remodeling [
23
];
Maintenance of mechanical properties during degradation and remodeling and load-sharing with host tissue. Ideally, a scaffold should exhibit mechanical properties consistent with the anatomical site of concern. This often represents a clinical challenge considering orthopedics applications. As regards bone, it is necessary to consider the variation of the tissue healing rates depending on the aging process. It is always recommended to consider this aspect together with porosity requirements, since a balance is needed for ensuring stability and integrity of the structure [
23
,
43
,
100
,
105
];
Relatively easy fabrication, production process scalability, and low fabrication costs for large-scale production [
23
];
Sterilization and suitability according to regulations for the usage of biomedical devices [
23
].
At present, an ideal scaffold for bone TE does not exist (yet). Numerous studies have been conducted in order to optimize the critical aspects that are responsible for the limits in achieving this goal.
Bone is constantly remodeled by load action that occurs during normal daily activities, both in static and dynamic conditions. This suggests that a critical aspect of bone tissue regeneration is the need to have highly mechanically performing materials in order to maintain the physiological function of the tissue.
Considering bone TE scaffolds, there is a very labile balance between the need to employ stiff material able to improve mechanical performance and the need to avoid too high values of rigidity that could lead to tissue resorption caused by the lack of loads transmission between the device and the physiological bone (hypotrophy) [
27
].
During the regeneration process, the morphological features of the scaffolds, such as microstructure and anisotropy, determine the spatial distribution and the orientation of the newly formed tissue.
Another relevant aspect to be considered is the permeability of the scaffold, which determines how well nutrients permeate the porous structure. Permeability is highly correlated to the interconnection between pores: higher levels of interconnectivity lead to a better perfusion of the whole scaffold allowing cells to receive the same amount of nutrients and oxygen [
100
].
One additional paramount factor determining the suitability of the scaffold to the regeneration of loaded bone is the influence of the rate of new bone formation on the overall mechanical properties of the implant [
82
].
In order to provide more information, mechanical behavior of melt-derived BG scaffold will be examined by analyzing the aspects discussed above and how they affect mechanical performance in vivo.
From an engineering point of view, it is desirable to select the scaffold material taking into account the mechanical parameters of the tissue of concern. Generally, two ways are considered: (1) selection of the material in order to have a perfect match of mechanical parameters; (2) admittance of some variations of the mechanical parameters within a suitable tolerance range.
Table 4
 summarizes the mechanical properties of human cancellous and cortical bone comparing them to dense 45S5 Bioglass
®
 [
100
].
The limits in mechanical performances of BG scaffolds are related to the intrinsic brittleness of glasses and the interconnected and porous structure required in TE applications. Mechanical failure could occur both during the surgical implantation of the device and during the post-operatory phase, since the dissolution of the material may lead to the formation of cracks responsible for the breaking of the structure even in under-loading conditions [
82
].
As already reported, crystallization could not always be avoided since a thermal treatment is necessary in scaffold manufacturing, and, as a result, most of the mechanical data available refer to glass-ceramic materials [
82
]. Densification of the 3D structure upon sintering—which is often concurrent to crystallization—determines the shrinkage of the parent glass “green”, as well as a reduction in porosity and an improvement in mechanical strength [
100
].
It has been reported that high porosity in glass-ceramic scaffolds results in low mechanical properties. In particular, a highly negative linear relationship between scaffold porosity and compressive strength was found with coefficients of determination R
2
 between 0.80–0.99, obtained by linearly fitting the curve. This means that, for a given scaffold, at least 80% of the variability of compressive strength can be explained by the systematic influence of porosity [
100
].
Figure 7
 shows the relationship between porosity and compression strength in various BG-derived scaffold batches.
Figure 8
 shows the linear negative correlation between porosity and elastic modulus in BG-derived scaffolds. It can be seen that the relation is not linear in bone tissue, while, for the considered scaffolds, higher linearity is observed in a porosity range between 30 vol % and 80 vol % [
100
].
Apart from linear correlation, more accurate models exist (i.e., density power law model) and are used to investigate the relationship between porosity percentage and mechanical properties in order to improve the rational design of customized porous bioceramics [
106
].
Furthermore, it is necessary to observe that the occurrence of crystal nucleation produces a strengthening of the scaffold but, at the same time, it may reduce scaffold reactivity to physiological environment since part of the amorphous structure is replaced by a crystalline phase, which results in a better biochemical stability. Therefore, glass-ceramic scaffolds are usually less bioactive compared to their parent glass counterparts [
11
].
Recently, the usage of multifunctional BG composite structures has been considered as a possible solution for the mechanical limits discussed above [
100
].
Conventional composite materials can be produced using a biodegradable polymer matrix with BG particles as a filler phase. The most common polymers used are poly(lactic acid), poly(glycolic acid), and their copolymers, which have been used in clinical applications for many years [
23
]. In such materials BG acts as strengthening agent by improving the stiffness of the polymer [
23
]. Sometimes, mechanical properties are improved through the deposition of a polymeric coating onto the surface of the glass and, more specifically, on the scaffold struts in order to make the structure more compliant and tough [
82
]. Polymer coatings have been applied to highly porous glass-ceramic foam scaffolds with 90 vol % of porosity and pore diameter in the range of 500–700 μm, using poly-DL-lactic acid (PDLLA) or poly(3-hydroxybutyrate) (PHB) [
23
]. However, a polymeric coating could reduce the bioactive potential of the BG surface because of its covering function. Furthermore, the premature degradation of the polymeric coating associated with the decrease of pH (due to the release of acidic products of degradation) represents another problem in the application of composite materials in vivo [
23
]. It has been found that mechanical strength rapidly decreases in vivo also because of the interaction between the polymeric coating and the glass, that influence the reciprocal degradation mechanism [
82
]. It is still very difficult to match the degradation rates of polymers with that of the glass. Mechanical properties are also compromised if there is no strong interfacial bond between the polymeric matrix and BG particles.
A winning strategy was proposed by Liverani et al. [
107
], who modified 45S5 BG-based scaffolds by dip-coating in a solution with 8 wt % zein in ethanol in order to improve the mechanical strength of the device, thus obtaining increased compressive strength (up to 0.21 ± 0.02 MPa) compared to the uncoated ones. The new coating was compared to collagen I coatings in order to evaluate the outcomes deriving from the use of proteins of different origin. Also, collagen I was found to have a strengthening effect on the structure, even if less effective than the other one. In both cases, bioactivity tests in SBF confirmed that the apatite-forming ability of the material is independent of the presence of the coating [
107
].
Within the numerous application fields of composite scaffolds, bone regeneration in load-bearing sites represents one of the most claimant clinical challenges.
Various surface modifications of 45S5 scaffolds were investigated by several research groups. In particular, apart from acting on sintering temperature [
86
,
108
], microstructure [
109
,
110
], and system composition [
111
], the opportunity to obtain polymer/glass composite scaffolds is a very attractive option [
112
], typically used to overcome the mechanical brittleness, which, as mentioned above, represents the main limits of such devices.
In vitro behavior, cell response, and support of differentiation of the PLAGA-BG composite was deeply investigated by Lu et al. who produced 3D bioactive and biodegradable scaffolds according to the procedure showed in 
Figure 9
.
In this study, mechanical properties of the polymeric phase were successfully increased by the use of BG granules, with elastic modulus increased up to 51.3 ± 6.1 MPa but compressive strength comparable to those of the PLAGA control. Soaking tests in SBF were performed in order to assess the bioactivity of the material and the formation of a calcium phosphate layer was observed within 7 days. Moreover, it was found that the presence of BG granules actually promoted the expression of type I collagen by human osteoblast-like cells (SaOS-2) [
113
].
Fu et al. recently improved the mechanical performances of 13–93 glass scaffolds under compressive loading conditions by applying a bio-polymeric coating (PCL) on the surface of the device. However, they found that such improvement is limited to compressive strength and does not have the same efficiency for flexural strength and fracture toughness [
114
].
Even if polymeric coatings are still the most widely used in the reinforcement of BG-3D scaffolds, the use of carbon nanotubes, graphene, and boron nitride nanotubes has also been deeply investigated. Details of such an approach are provided elsewhere [
115
].
Scaffold design and manufacturing are the key steps that translate scaffold-based TE from concept to clinics. Robust experimentation is required for understanding the limits associated with fabrication procedures by using both in vivo and in vitro protocols, aimed at verifying the host tissue response as well as the regenerative power of the device. Several scaffold fabrication techniques, including the foam replication method, salt or sugar leaching, thermally-induced phase separation, microsphere emulsification sintering, electrospinning, computer-assisted rapid prototyping techniques, textile and foam coating methods, have been reported in literature [
100
].
Progress in material processing recently made it possible to modify surface topography of the scaffold in order to mimic in the best possible way the natural nanostructure of bone, developing what are called biomimetic scaffolds.
Currently there are several methods available, each of which represents a valid means of control of the 3D structure. The most important differences stay in the pore size distribution, pore interconnectivity, mechanical performances, and cost of realization, which is of course an important aspect to mention in order to scale-up the production of the device.
Generally, melt-derived BG scaffolds are produced by (i) sintering the inorganic particles around a template acting as a pore former agent (e.g., polymer sponge or particles), (ii) foaming process, or (iii) solid free form fabrication technologies (SFF).

Particles sintering around a template. During the sintering process the glass particles are heated above T
g
, determining their fusion in the contact points. During this procedure the amorphous structure of the glass is preserved by maintaining the temperature below the onset of crystallization. As a result, the definition of sintering window is given as the temperature range limited by T
g
 (lower limit) and T
x
 (upper limit). The sintering procedure turns out to be more effective when the particle size is small enough to avoid the formation of large defects by allowing the creation of a highly sintered and close-packed structure. On the other hand, smaller particles are responsible for higher values of surface area, which result in the enhancement of the crystallization process.
Particles sintering around a template. During the sintering process the glass particles are heated above T
g
, determining their fusion in the contact points. During this procedure the amorphous structure of the glass is preserved by maintaining the temperature below the onset of crystallization. As a result, the definition of sintering window is given as the temperature range limited by T
g
 (lower limit) and T
x
 (upper limit). The sintering procedure turns out to be more effective when the particle size is small enough to avoid the formation of large defects by allowing the creation of a highly sintered and close-packed structure. On the other hand, smaller particles are responsible for higher values of surface area, which result in the enhancement of the crystallization process.
An effective way to control crystal nucleation is to increase the silica content in the glass composition determining the formation of an amorphous and highly interconnected network. However, as already reported, for melt-derived BGs an upper limit exists so that the bioactive potential may be preserved (60 wt % of SiO
2
), and usually the introduction of network modifiers is preferred in order to increase the activation energy of the crystallization process. Some limits of this approach are, as a result, narrow porosity range (40–50 vol %) and low connectivity between adjacent pores [
43
].
The most common method used for scaffold processing is to sinter particles around a sacrificial template that will be eliminated during the next steps, thus creating the porous structure. Polymer templates; particles; polymeric foams; ice crystals; and corn-, rice-, or potato-derived starch granules can be used as porogen agents [
12
]. Obviously, each of them influences the morphology of the final porosity. For example, PMMA microbeads have been used as space holders to obtain pores after the sintering process: some limits of this technique are low and uncontrolled pore interconnectivity as well as poor homogeneity in the pore size distribution, since it strongly depends on the PMMA particles size [
116
]. In order to increase pore interconnection, the sponge replication technique is considered the most effective way to produce suitable bone substitutes. A synthetic or natural sponge-like template is impregnated with a slurry of fine ceramic (or glass) powders and a binding agent, such as colloidal silica or poly(vinyl alcohol) [
117
]. Excess slurry and powder is then removed from the template pores before sintering by squeezing the sponge. A high-temperature treatment allows the template removal by pyrolysis and the glass (ceramic) particle sintering.
The most crucial steps in the process are the production of a uniform glass coating on the polymeric structure and the risk of pore occlusion by glass particles [
118
].
Another approach in this family of processing techniques is freeze casting, which uses ice crystals which are removed by sublimation in order to avoid the formation of cracks before sintering. The possibility to control the freezing process allows obtaining scaffolds characterized by an oriented microstructure, resulting in higher mechanical performances in the direction of ice crystals growth. Furthermore, it has been shown that oriented microstructure leads to an enhanced interaction with cells resulting in a better support of proliferation and differentiation processes both in vivo and in vitro [
119
].
2.
Foaming process: Foaming technique aims at the production of 3D highly interconnected porous structures and involves the introduction of gas bubbles into a slurry or sol.
Foaming process: Foaming technique aims at the production of 3D highly interconnected porous structures and involves the introduction of gas bubbles into a slurry or sol.
The pore size ranges from 20 μm up to 1–2 mm [
12
]. The gas could be incorporated within the structure by mechanical action, gas injection or introduction of aerosol propellant. Another approach considers the possibility of developing gas bubbles directly in situ [
12
].
