Repository: ISE-FIZKarlsruhe/Ontology_Evaluation

File: Domain Papers/MDPI/jfb-v01-i01_20240418_Biomaterials_texts/jfb1010022.txt (part 3 of 3)
]. However, several reports have already shown osteoinductive properties of certain types of calcium orthophosphate bioceramics [
168
,
415
,
457
,
551
,
552
,
553
,
554
,
555
,
556
,
557
,
558
,
559
,
560
,
561
,
562
,
563
]. Namely, bone formation was found to occur in dog muscle inside porous calcium orthophosphates with surface microporosity, while bone was not observed on the surface of dense bioceramics [
559
]. Furthermore, implantation of porous β-TCP bioceramics appeared to induce bone formation in soft tissues of dogs, while no bone formation was detected in any α-TCP implants [
556
]. More to the point, titanium implants coated by a microporous layer of OCP were found to induce ectopic bone formation in goat muscles, while a smooth layer of carbonated apatite on the same implants was not able to induce bone formation there [
562
,
563
].
Although the mechanisms of intrinsic osteoinduction of calcium orthophosphate bioceramics are not unraveled, the dissolution/precipitation behavior of calcium orthophosphates [
479
], as well as their microporosity [
564
,
565
] and specific surface area [
565
] have been pointed out as the relevant parameters. A positive effect of increased microporosity on ectopic bone formation could be direct and indirect. Firstly, an increased microporosity is directly related to the changes in surface topography, 
i.e
., increases a surface roughness, which might affect cellular differentiation. Secondly, an increased microporosity indirectly means a larger surface is exposed to the body fluids, leading to elevated dissolution/precipitation phenomena as compared to non-microporous surfaces. Furthermore, other hypotheses are available. Namely, Reddi explained the apparent osteoinductive properties as an ability of particular bioceramics to concentrate bone growth factors, which are circulating in biological fluids, and that these growth factors induce bone formation [
566
]. Other researchers proposed a similar hypothesis that the intrinsic osteoinduction by calcium orthophosphate bioceramics is a result of adsorption of osteoinductive substances on their surface [
561
]. Moreover, Ripamonti [
567
] and Kuboki 
et al.
 [
568
] independently postulated that the geometry of calcium orthophosphate bioceramics is a critical parameter in bone induction. Specifically, bone induction by calcium orthophosphates was never observed on flat bioceramic surfaces. All osteoinductive cases were observed on either porous structures or structures contained well-defined concavities. Moreover, bone formation was never observed on the peripheries of porous implants and was always found inside the pores or concavities, aligning the surface [
179
]. Some researchers speculated that a low oxygen tension in the central region of implants might provoke a dedifferentiation of pericytes from blood micro-vessels into osteoblasts [
569
]. Finally, and importantly, both nano-structured rough surfaces and a surface charge on implants were found to cause an asymmetrical division of the stem cells into osteoblasts, which is important for osteoinduction [
564
].
Shortly after implantation, a healing process is initiated by compositional changes of the surrounding bio-fluids and adsorption of biomolecules. Following this, various types of cells reach the bioceramic surface and the adsorbed layer dictates the ways the cells respond. Further, a biodegradation of the implanted bioceramics begins. This process can occur by either physicochemical dissolution with a possibility of phase transformation or cellular activity (so called, bioresorption), as well as by a combination of both processes. Dissolution is a physical chemistry process, which is controlled by some factors, such as solubility of the implant matrix (
Table 1
), surface area to volume ratio, local acidity, fluid convection and temperature. For HA, the dissolution process in acids has been described by a sequence of four successive chemical equations [
570
,
571
]:




Ca
10
(PO
4
)
6
(OH)
2
 + 2H
+
 → Ca
10
(PO
4
)
6
(H
2
O)
2
2+






(1)







Ca
10
(PO
4
)
6
(H
2
O)
2
2+
 → 3Ca
3
(PO
4
)
2
 + Ca
2+ 
+ 2H
2
O





(2)







Ca
3
(PO
4
)
2
 + 2H
+ 
→ Ca
2+
 + 2CaHPO
4






(3)







CaHPO
4
 + H
+ 
→ Ca
2+
 + H
2
PO
4
−






(4)




With few exceptions, dissolution rates of calcium orthophosphates are inversely proportional to the Ca/P ratio, phase purity and crystalline size, as well as being directly related to the porosity and surface area. Phase transformations might occur with OCP, DCPA, DCPD, α-TCP, β-TCP and ACP because they are unstable in aqueous environments under physiological conditions. Bioresorption is a biological process mediated by cells (mainly osteoclasts and to a lesser extent, macrophages). It depends on the response of cells to their environment. Osteoclasts attach firmly to the implant and dissolve calcium orthophosphates by secreting an enzyme carbonic anhydrase or any other acid, leading to a local pH drop to ~4–5 [
572
]. Furthermore, calcium orthophosphate particles can also be phagocyotosed by osteoclasts, 
i.e
., they are incorporated into the cytoplasm and thereafter dissolved by acid attack and/or enzymatic processes. In any case, biodegradation of calcium orthophosphates is a combination of various non-equilibrium processes, occurring simultaneously and/or in competition with each other.
Usually, an 
in vitro
 biodegradation of calcium orthophosphate bioceramics is estimated by suspending the material in a slightly acidic (pH ~5) buffer and monitoring the release of Ca
2+
 ions with time. The acidic buffer, to some extent, mimics the acidic environment during osteoclastic activity. One study compared the 
in vivo
 behavior of porous β-TCP bioceramics prepared from rod-shaped particles and that prepared from non-rod-shaped particles in the rabbit femur. Although the porosities of both types of β-TCP bioceramics were almost the same, more active osteogenesis was preserved in the region where rod-shaped bioceramics was implanted [
573
]. This result implied that the microstructure affected the activity of bone cells and subsequent bone replacement.
Experimental results demonstrated that both the dissolution kinetics and 
in vivo
 biodegradation of biologically relevant calcium orthophosphates proceed in the following decreasing order: β-TCP > bovine bone apatite (unsintered) > bovine bone apatite (sintered) > coralline HA > HA. In the case of BCP bioceramics, the biodegradation kinetics depends on the HA/TCP ratio: the higher the ratio, the lower the degradation rate. Similarly, 
in vivo
 degradation rate of biphasic TCP (BTCP, consisting of α-TCP + β-TCP) bioceramics appeared to be lower than that of α-TCP and higher than that of β-TCP bioceramics, respectively [
141
]. Furthermore, incorporation of doping ions can either increase (e.g., CO
3
2−
, Mg
2+
 or Sr
2+
) or decrease (e.g., F
−
) the solubility (therefore, biodegradability) of CDHA and HA. Contrarily to apatites, solubility of β-TCP decreases due to incorporation of either Mg
2+
 or Zn
2+
 ions [
415
]. One should remember that ion-substituted calcium orthophosphates are not considered in this review; interested readers are advised to [
7
,
8
,
9
,
10
,
11
,
12
,
13
,
14
,
15
,
16
,
17
,
18
,
19
,
20
,
21
,
22
,
23
,
24
,
25
,
26
,
27
,
28
,
29
,
30
,
31
,
32
,
33
,
34
,
35
,
36
,
37
].
Generally, bioactive materials interact with surrounding bone resulting in formation of a chemical bond to this tissue (bone bonding). The bioactivity phenomenon is determined by both chemical factors, such as crystal phases and molecular structures of a biomaterial, and physical factors, such as surface roughness and porosity. Currently, it is agreed that the newly formed bone bonds directly to biomaterials through a carbonated CDHA layer precipitating at the bone/biomaterial interface. Strange enough, just a few publications are present in the literature [
415
,
484
,
574
,
575
] that briefly describe the bioactivity mechanism of calcium orthophosphates. For example, the chemical changes occurring after exposure of a synthetic HA bioceramics to both 
in vivo
 (implantation in human) and 
in vitro
 (cell culture) conditions were studied. A small amount of HA was phagocytozed but the major remaining part behaved as a secondary nucleator as evidenced by the appearance of newly formed mineral [
574
]. 
In vivo
, cellular activity (e.g., of macrophages or osteoclasts) associated with an acidic environment were found to result in partial dissolution of calcium orthophosphates, causing liberation of calcium and orthophosphate ions to the microenvironment. The liberated ions increased the local supersaturation degree of the surrounding biologic fluids, causing precipitation of nanocrystals of biological apatite with simultaneous incorporation of various ions presented in the fluids. Infrared spectroscopic analyses demonstrated that these nanocrystals were intimately associated with bioorganic components (probably proteins), which might also have originated from the biologic fluids, such as serum [
415
].
Therefore, one should better rely on the bioactivity mechanism of other biomaterials, particularly of bioactive glasses—the concept introduced by Larry L. Hench [
46
,
47
,
48
]. The bonding mechanism of bioactive glasses to living tissues involves a sequence of 11 successive reaction steps. The initial five steps occurring on the surface of bioactive glasses are “chemistry” only, while the remaining six steps belong to “biology”; the latter including colonization by osteoblasts, followed by proliferation and differentiation of the cells to form a new bone that had a mechanically strong bond to the implant surface (
Figure 10
). Therefore, in the case of bioactive glasses, the border between “dead” and “alive” is postulated between stages five and six. According to Hench, all bioactive materials “form a bone-like apatite layer on their surfaces in the living body and bond to bone through this apatite layer. The formation of bone-like apatite on artificial material is induced by functional groups, such as Si-OH (in the case of biological glasses), Ti-OH, Zr-OH, Nb-OH, Ta-OH, -COOH and -H
2
PO
4
 (in the case of other materials). These groups have specific structures revealing negatively charge and induce apatite formation via formations of an amorphous calcium compound, e.g., calcium silicate, calcium titanate and ACP” [
46
,
47
,
48
].
To extend the subject, it is important to refer to another set of 11 successive reaction steps for bonding mechanism of unspecified bioceramics, developed by Paul Ducheyne (
Figure 11
) [
54
]. One can see that the Ducheyne’s model is rather similar to that proposed by Hench; however, there are noticeable differences. For example, Ducheyne mentions ion exchange and structural rearrangement at the bioceramic/tissue interface (stage 3), as well as interdiffusion from the surface boundary layer into bioceramics (stage 4) and deposition with integration into the bioceramics (stage 7), which are absent in Hench’s model. On the other hand, Hench describes six biological stages (stages 6–11), while Ducheyne describes only four (stages 8–11). Both models were developed almost two decades ago and, to the best of my knowledge, remain unchanged since then. Presumably, both approaches have 
pro et contra
 of their own and, obviously, should be updated and/or revised. Furthermore, in literature there are at least two other descriptions of biological and cellular events occurring at the bone/implant interface [
576
,
577
]; however, they include less stages. One more hypothesis has been proposed recently (
Figure 12
), which for the first time, describes reasonable surface transformations happening with calcium orthophosphate bioceramics (in that case, HA) shortly after implantation [
575
].
An important study on formation of calcium orthophosphate precipitates on various types of bioceramic surfaces in both simulated body fluid (SBF) and rabbit muscle sites was performed [
578
]. The bioceramics were sintered porous solids, including bioglass, glass-ceramics, α-TCP, β-TCP and HA. An ability to induce calcium orthophosphate precipitation was compared among these types of bioceramics. The following conclusions were made: (1) OCP formation ubiquitously occurred on all types of bioceramic surfaces both 
in vitro
 and 
in vivo
, except on β-TCP. (2) Apatite formation did not occur on every type of bioceramic surface; it was less likely to occur on the surfaces of HA and α-TCP. (3) Precipitation of calcium orthophosphates on the bioceramic surfaces was more difficult 
in vivo
 than 
in vitro
. (4) Differences in calcium orthophosphate precipitation among the bioceramic surfaces were less noticeable 
in vitro
 than 
in vivo
. (5) β-TCP bioceramics showed poor calcium orthophosphate precipitation both 
in vitro
 and 
in vivo
 [
578
]. These findings clearly revealed that apatite formation in the physiological environments could not be confirmed to be the common feature of bioceramics. Nevertheless, for want of anything better, currently the bioactivity mechanism of calcium orthophosphate bioceramics could be described by a reasonable combination of 
Figure 10
, 
Figure 11
 and 
Figure 12
, e.g., by updating the Ducheyne’s and Hench’s models by the three initial stages taken from 
Figure 12
.
Interestingly, bioactivity of HA bioceramics might be enhanced by high-energy ion irradiation [
579
]. The effect was attributed to formation of a unique 3D macroporous apatite layer of decreased crystallinity and crystal size on the irradiated surfaces. To conclude this topic, the atomic and molecular phenomena occurring at the bioceramic surface in aqueous solutions and their effects on the relevant reaction pathways of cells and tissues must be elucidated in more detail. Further investigation of this topic requires a careful analysis of the available experimental data, which is beyond the scope of this review.
Fixation of an implant in the human body is a dynamic process that remodels the interface zone between the implant and living tissues at all dimensional levels, from the molecular up to the cell and tissue morphology level, and at all time scales, from the first second up to several years after implantation. Immediately following implantation, a space filled with bio-fluids appears next to the implant surface. With time, proteins adsorb at the bioceramic surface and gives rise to osteoinduction by cell proliferation and their differentiation towards bone cells, revascularization and eventual gap closing. Ideally, a strong bond forms between the implant and surrounding tissues [
50
]. A detailed study on interfacial interactions between calcined HA and substrates has been performed recently [
580
].
Osteoblasts cultured on HA bioceramics are generally reported to be completely flattened, leading to difficulties in distinguishing the cytoplasmic edge from the HA surfaces after ~2 hours incubation [
581
]. These observations underscore an expected bioactivity of HA and make HA bioceramics well suited for bone reconstruction. Osteoblasts cultured on porous HA bioceramics appeared to exhibit higher adhesion, enhanced differentiation and suppressed proliferation rates when compared to the non-porous controls [
582
,
583
]. Furthermore, formation of distinct resorption pits on HA [
584
] and β-TCP [
573
] surfaces in the presence of osteoclasts was observed. Moreover, a surface roughness of calcium orthophosphate bioceramics was reported to strongly influence the activation of mononuclear precursors to mature osteoclasts [
584
].
Cellular biodegradation of calcium orthophosphate bioceramics is known to depend on its phases. For example, a higher solubility of β-TCP prevented L-929 fibroblast cell adhesion, thereby leading to damage and rupture of the cells [
585
]. A mouse ectopic model study indicated the maximal bone growth for the 80:20 β-TCP:HA biphasic formulations preloaded with human mesenchymal stem cells when compared to other calcium orthophosphates [
586
]. The effects of substrate microstructure and crystallinity have been corroborated with an 
in vivo
 rabbit femur model, where rod-like crystalline β-TCP was reported to enhance osteogenesis when compared to non-rod like crystalline β-TCP [
573
]. Additionally, using a dog mandibular defect model, a higher bone formation on a scaffold surface coated by nano-dimensional HA was observed when compared to that coated by a micro-dimensional HA [
587
]. Furthermore, recent studies revealed a stronger stress signaling response by osteoblast precursor cells in 3D scaffolds when compared to 2D surfaces [
588
].
Mesenchymal stem cells are one of the most attractive cellular lines for application as bone grafts [
589
]. Early investigations by Okumura 
et al.
 indicated an adhesion, proliferation and differentiation, which ultimately became new bone and integrated with porous HA bioceramics [
590
]. Recently, Unger 
et al.
 showed a sustained co-culture of endothelial cells and osteoblasts on HA scaffolds for up to six weeks [
591
]. Furthermore, a release of factors by endothelial and osteoblast cells in co-culture supported proliferation and differentiation was suggested to ultimately result in microcapillary-like vessel formation and supported a neo-tissue growth within the scaffold [
374
]. More to the point, investigation of rat calvaria osteoblasts cultured on transparent HA bioceramics, as well as the analysis of osteogenic-induced human bone marrow stromal cells at different time points of culturing, indicated a good cytocompatibility of HA bioceramics and revealed favorable cell proliferation [
343
]. Positive results for other types of cells have been obtained in other studies [
191
,
338
,
339
,
342
].
Interestingly, HA scaffolds with marrow stromal cells in a perfused environment were reported to result in ~85% increase in mean core strength, a ~130% increase in failure energy and a ~355% increase in post-failure strength. The increase in mineral quantity and promotion of uniform mineral distribution in that study was suggested to attribute to the perfusion effect [
449
]. Additionally, other investigators indicated mechanical properties increased for other calcium orthophosphate scaffolds after induced osteogenesis [
448
,
451
].
Furthermore, the dimensions, extent and interconnectivity of pores in bioceramics are known to influence bone in-growth, blood vessels formation and canaliculi networks [
409
,
410
,
457
]. Initial reports have estimated a minimum pore size of ~50 μm for blood vessel formation and a minimum pore size of ~200 μm for osteonal in-growth [
457
]. Pore dimensions of ~100 μm and even ~50 μm [
592
] were reported in later studies to support bone in-growth. Additionally, vascularization, cell migration and nutrient diffusion required for sustained cell viability and tissue function are possible if pores within the scaffolds are well interconnected. For example, an essential mean pore interconnection size of ~10 μm was necessary to allow cell migration between the pores [
593
]. As such, both porosity and general architecture are critical in determining the rate of fluid transport through porous bioceramics, which, in turn, determines the rate and degree of bone ingrowth 
in vivo
 [
122
,
412
,
413
,
594
].
All modern orthopedic implants lack three of the most critical abilities of living tissues: (i) self-repairing; (ii) maintaining blood supply; (iii) self-modifying their structure and properties in response to external aspects such as a mechanical load [
429
]. Needless to mention, bones not only possess all of these properties but, in addition, are self-generating, hierarchical, multifunctional, nonlinear, composite and biodegradable; therefore, the ideal artificial bone grafts must possess similar properties [
117
].
The last decades have seen a surge in creative ideas and technologies developed to tackle the problem of repairing or replacing diseased and damaged tissues, leading to the emergence of a new field in healthcare technology now referred to as 
tissue engineering
. This is an interdisciplinary field that exploits a combination of living cells, engineering materials and suitable biochemical factors to improve, replace, restore, maintain or enhance living tissues and whole organs [
595
,
596
]. However, as two of three major components (namely, cells and biochemical factors) of the tissue engineering subject appear to be far beyond the scope of this review, the topic of tissue engineering is limited to the engineering materials prepared from calcium orthophosphate bioceramics only.
Regeneration, rather than repair, is the central goal of any tissue engineering strategy [
597
]. Thus, tissue engineering has potential to create tissues and organs 
de novo
. This field of science [
599
] started more than two decades ago [
600
,
601
] and a famous review article by Langer and Vacanti [
602
] has greatly contributed to the promotion of tissue engineering research worldwide. The field of tissue engineering, particularly when applied to bone substitutes where tissues often function in a mechanically demanding environment [
603
], requires a collaboration of excellence in cell and molecular biology, biochemistry, material sciences, bioengineering and clinical research. For the success, it is necessary that researchers with expertise in one area have an appreciation of the knowledge and challenges of the other areas. However, since the technical, regulatory and commercial challenges might be substantial, the introduction of new products is likely to be slow [
598
].
Nowadays tissue engineering is at full research potential due to the following key advantages: (i) the solutions it provides are long-term, much safer than other options and cost-effective as well; (ii) the need for a donor tissue is minimal, which eliminates the immuno-suppression problems; (iii) the presence of residual foreign material is eliminated as well.
It would be very convenient to both patients and physicians if devastated tissues or organs of patients could be regenerated by simple cell injections to the target sites, but such cases are rare. The majority of large-sized tissues and organs with distinct 3D form require a support for their formation from cells. The support is named a scaffold [
604
], template and/or artificial extracellular matrix (ECM) [
151
,
152
,
386
,
600
,
603
,
605
,
606
,
607
,
608
]. The major function of scaffolds is similar to that of the natural ECM that assists proliferation, differentiation and biosynthesis of cells. In addition, scaffolds placed at the regeneration sites will prevent disturbing cells from invasion into the sites of action [
609
,
610
]. The role of scaffolds was perfectly described by Andrés Segovia (1893–1987), a Spanish classical guitarist: “When one puts up a building one makes an elaborate scaffold to get everything into its proper place. But when one takes the scaffold down, the building must stand by itself with no trace of the means by which it was erected. That is how a musician should work.”
The idea behind tissue engineering is to create or engineer autografts by either expanding autologous cells 
in vitro
 guided by a scaffold or implanting an acellular template 
in vivo
 and allowing the patient’s cells to repair the tissue guided by the scaffold. The first phase is the 
in vitro
 formation of a tissue construct by placing the chosen cells and scaffolds in a metabolically and mechanically supportive environment with growth media (in a bioreactor), in which the cells proliferate and elaborate extracellular matrix. It is expected that cells infiltrate into the porous matrix and consequently proliferate and differentiate therein. In the second phase, the construct is implanted in the appropriate anatomic location, where remodeling 
in vivo
 is intended to recapitulate the normal functional architecture of an organ or a tissue [
611
,
612
]. The key processes occurring during both 
in vitro
 and 
in vivo
 phases of tissue formation and maturation are: (1) cell proliferation, sorting and differentiation, (2) extracellular matrix production and organization, (3) biodegradation of the scaffold, (4) remodeling and potentially growth of the tissue.
To achieve the goal of tissue reconstruction, the scaffolds must meet several specific requirements [
151
,
152
,
605
]. A reasonable surface roughness is necessary to facilitate cell seeding and fixation [
613
,
614
]. A sufficient mechanical strength and stiffness are mandatory to oppose contraction forces and later for the remodeling of damaged tissues. A high porosity and adequate pore dimensions (
Table 2
 and 
Table 6
) are very important to allow cell migration, vascularization, as well as diffusion of nutrients [
352
]. Namely, scaffolds should have a network of interconnected pores where more than ~60% of the pores should have a size ranging from ~150 μm to ~400 μm and at least ~20% should be smaller than ~20 μm [
11
,
105
,
352
,
362
,
362
,
409
,
410
,
411
,
412
,
413
,
414
,
415
,
457
,
615
,
616
,
617
,
618
,
619
,
620
,
621
]. Scaffolds must be manufactured from materials with controlled biodegradability and/or bioresorbability, such as calcium orthophosphate bioceramics, so that new bone will eventually replace the scaffold [
622
]. Furthermore, the resorption rate has to coincide as much as possible with the rate of bone formation (
i.e
., between a few months and about two years) [
623
]. This means that while cells are fabricating their own natural matrix structure around themselves, the scaffold is able to provide structural integrity within the body and eventually it will break down leaving the newly formed tissue that will take over the mechanical load. Besides, scaffolds should be easily fabricated into a variety of shapes and sizes [
624
] and be malleable to fit irregularly shaped defects. In many cases, ease of processability, such as an easiness of conformation, and injectability of calcium orthophosphate cements and concretes [
149
,
463
,
464
], can determine the choice of a certain biomaterial. Finally, sterilization with no loss of properties is a crucial step in scaffold production at both a laboratory and an industrial level [
603
]. In conclusion, since calcium and orthophosphate ions regulate bone metabolism, calcium orthophosphates appear to be among the few bone graft substitute materials that can be considered as a drug [
1
].
Many fabrication techniques are available to produce porous calcium orthophosphate scaffolds (
Table 2
) with varying architectural features (for details, see “Forming and shaping” and “Porosity” sections above). In order to achieve the desired properties at minimum expense, the production process should be optimized [
625
]. With the advent of tissue engineering, the search is on for the ultimate option—a “tissue engineered bone substitute”, consisting of a synthetic calcium orthophosphate scaffold impregnated with cells and growth factors. 
Figure 13
 schematically depicts a possible fabrication process of such an item that, afterwards, will be implanted into a living organism to induce bone regeneration [
42
,
52
].
From the structural perspective, a degree of scaffold porosity is responsible for regulating the bioactivity of bone graft substitutes as a function of its influence on structural permeability, which controls the initial rate of bone regeneration and the local mechanical environment, which mediates the equilibrium volume of new bone within the repair site. Parameters such as pore interconnectivity, pore geometry, strut topography and strut porosity all contribute to modulate this process of osteogenesis and act synergistically to promote or screen the osteoconductive or osteoinductive potential of bone graft substitutes [
412
,
626
,
627
]. However, since bones have very different structures depending on their functions and locations, the same pore sizes and shapes may not be ideal for all potential uses. Therefore, bioceramic scaffolds of various porosities are required.
Philosophically, the increase in life expectancy requires biological solutions to orthopedic problems previously managed with mechanical solutions. Therefore, since the end of 1990s, biomaterials research has focused on tissue regeneration instead of tissue replacement [
628
]. The alternatives include use of hierarchical bioactive scaffolds to engineer 
in vitro
 living cellular constructs for transplantation or use of bioresorbable bioactive particulates or porous networks to activate 
in vivo
 the mechanisms of tissue regeneration [
629
,
630
]. Thus, the aim of calcium orthophosphate bioceramics is to prepare artificial porous scaffolds able to provide the physical and chemical cues to guide cell seeding, differentiation and assembly into 3D tissues of a newly formed bone [
587
,
631
,
632
,
633
,
634
,
635
]. Particle sizes, shape and surface roughness of scaffolds are known to affect cellular adhesion, proliferation and phenotype. Additionally, the surface energy may play a role in attracting particular proteins to the bioceramic surface and, in turn, will affect the cells’ affinity to the material. More to the point, cells are exceedingly sensitive to chemical composition and their bone-forming functions can be dependent on grain morphology of the scaffolds. For example, osteoblast functions were found to increase on nanofiber structures if compared to nanospherical ones because nanofibers more closely approximate the shape of biological apatite in bones [
636
]. Besides, a significantly higher osteoblast proliferation on HA bioceramics sintered at 1200 °C as compared to that on HA bioceramics sintered at 800 °C and 1000 °C was reported [
637
]. Thus, to meet the tissue engineering requirements, much attention is devoted to further improvements of calcium orthophosphate bioceramics [
638
]. From the chemical point of view, the development includes synthesis of novel ion-substituted calcium orthophosphates [
7
,
8
,
9
,
10
,
11
,
12
,
13
,
14
,
15
,
16
,
17
,
18
,
19
,
20
,
21
,
22
,
23
,
24
,
25
,
26
,
27
,
28
,
29
,
30
,
31
,
32
,
33
,
34
,
35
,
36
,
37
]. From the material point of view, the major research topics include nanodimensional and nanocrystalline structures [
639
,
640
,
641
,
642
,
643
], organic-inorganic biocomposites and hybrid biomaterials [
292
], fibers, whiskers and filaments [
644
,
645
,
646
,
647
,
648
,
649
,
650
,
651
,
652
,
653
,
654
,
655
,
656
], micro- and nanospheres and beads [
656
,
657
,
658
,
659
,
660
,
661
,
662
,
663
,
664
,
665
,
666
,
667
,
668
,
669
], porous 3D scaffolds made of ACP [
418
], TCP [
396
,
397
], HA [
167
,
364
,
365
,
398
,
400
,
441
,
625
,
670
,
671
,
672
,
673
,
674
,
675
] and various biphasic formulations [
440
,
667
,
676
,
677
,
678
,
679
,
680
], structures with graded porosity [
377
,
438
,
440
,
524
,
525
,
526
,
527
,
528
,
529
] and hierarchically organized ones [
681
,
682
]. Furthermore, an addition of defects through an intensive milling [
683
,
684
] or their removal by a thermal treatment [
685
] can be used to modify a chemical reactivity of calcium orthophosphates. In addition, more attention should be paid to crystallographically aligned calcium orthophosphate bioceramics [
686
].
There are three principal therapeutic strategies for treating diseased or injured tissues in patients: (i) implantation of freshly isolated or cultured cells; (ii) implantation of tissues assembled 
in vitro
 from cells and scaffolds; (iii) 
in situ
 tissue regeneration. For cellular implantation, individual cells or small cellular aggregates from the patient or a donor are either injected into the damaged tissue directly or are combined with a degradable scaffold 
in vitro
 and then implanted. For tissue implantation, a complete 3D tissue is grown 
in vitro
 using patient or donor cells and a bioresorbable scaffold and then is implanted into the patients to replace diseased or damaged tissues. For 
in situ
 regeneration, a scaffold implanted directly into the injured tissue stimulates the body’s own cells to promote local tissue repair [
595
,
687
]. In any case, simply trapping cells at the particular point on a surface is not enough: the cells must be encouraged to differentiate, which is impossible without the presence of suitable biochemical factors [
688
]. All the previously mentioned clearly indicate that for the purposes of tissue engineering, calcium orthophosphate bioceramics play an auxiliary role; namely, they act as a suitable material to manufacture the appropriate 3D templates, substrates or scaffolds to be colonized by living cells before the successive implantation. The 
in vitro
 evaluation of potential calcium orthophosphate scaffolds for tissue engineering has been described elsewhere [
689
], and data on the mechanical properties of calcium orthophosphate bioceramics for use in tissue engineering are also available [
690
,
691
]. The effect of a HA-based biomaterial on gene expression in osteoblast-like cells was reported as well [
692
]. To conclude, the excellent biocompatibility of calcium orthophosphate bioceramics, their possible osteoinductivity [
168
,
415
,
457
,
551
,
552
,
553
,
554
,
555
,
556
,
557
,
558
,
559
,
560
,
561
,
562
,
563
] and a high affinity for drugs, proteins and cells make them very functional for tissue engineering applications. The feasible production of scaffolds with tailored structures and properties opens up a spectacular future for calcium orthophosphates [
692
,
693
,
694
,
695
,
696
,
697
,
698
,
699
].
During the last decade, several groups have made steps towards a clinical application of cell-seeded calcium orthophosphate bioceramics for bone tissue engineering of humans. For example, Quarto 
et al.
 [
700
] were the first to report treatment of large (4–7 cm) bone defects of the tibia, ulna and humerus in three patients from 16 to 41 years old, where conventional surgical therapies had failed. The authors implanted a custom-made unresorbable porous HA scaffold seeded with 
in vitro
 expanded autologous bone marrow stromal cells. In all three patients, radiographs and computed tomographic scans revealed abundant callus formation along the implants and good integration at the interfaces with the host bones by the second month after surgery [
700
]. In the same year, Vacanti 
et al.
 [
701
] reported the case of a man who had a traumatic avulsion of the distal phalanx of a thumb. The phalanx was replaced with a specially treated natural coral (porous HA; 500-pore ProOsteon (see 
Table 3
)) implant that was previously seeded with 
in vitro
 expanded autologous periosteal cells. The procedure resulted in the functional restoration of a stable and biomechanically sound thumb of normal length, without the pain and complications that are usually associated with harvesting a bone graft.
Morishita 
et al.
 [
702
] treated a defect resulting from surgery of benign bone tumors in three patients using HA scaffolds seeded with 
in vitro
 expanded autologous bone marrow stromal cells after osteogenic differentiation of the cells. Two bone defects in a tibia and one defect in a femur were treated. Although ectopic implants in nude mice showed the osteogenicity of the cells, details such as the percentage of the implants containing bone and at what quantities were not reported. Furthermore, cell-seeded calcium orthophosphate scaffolds were found to be superior to autograft, allograft or cell-seeded allograft in terms of bone formation at ectopic implantation sites [
703
].
To conclude this part, one should mention that a cell seeding method for practical clinical experience is not enough. Although cell seeding into scaffolds at high density is closely associated with enhancement of tissue formation in 3D constructs (
i.e.
, cartilage [
704
] and bone [
705
]), effective and high-density cell seeding into 3D scaffolds is difficult to achieve. Technical difficulties in cell seeding are caused by the complex structure of the scaffold and insufficient migration into the scaffolds due to pore size and material, which prolongs the culture period because of the shortage of initially seeded cells. Recently, Shimizu 
et al.
 [
706
] proposed a methodology for tissue engineering using magnetite nanoparticles and magnetic force. This method has been applied to a cell seeding process and attractive results have been reported.
The available chronology of the search for a suitable bioceramic for bone substitutes is as follows: since the 1950s, the first aim was to use bioinert [
533
] bioceramics, which had no reaction with living tissues. Later on, in the 1980s, the trend changed towards the opposite: the idea was to implant bioceramics that reacted with the surrounding tissues by producing newly formed bone. These two stages have been referred to as the first and the second generations of bioceramics, respectively [
707
]. In the current century, we search for the third generation of bioceramics [
687
], which will be able to regenerate bone tissues by stimulating specific responses at the molecular level [
42
,
52
]. One should note that these three generations should not be interpreted as the chronological but the conceptual, since each generation represents an evolution on the requirements and properties of the biomaterials involved. This means that at present, research and development is still devoted to biomaterials and bioceramics that, according to their properties, could be considered to be of the first or the second generations, because the second generation of bioceramics with added porosity is one of the initial approaches in developing the third generation of bioceramics [
708
]. Furthermore, there is another classification of the history of biomaterials introduced by James M. Anderson. According to Anderson, between 1950–1975, researchers studied bio
materials
, between 1975–2000 they studied 
biomaterials
 and since 2000 the time for 
bio
materials has been coming [
709
]; here, the italicized letters emphasize the major direction of the research efforts in the complex subject of biomaterials. As bioceramics are biomaterials of the ceramic origin (see 
Section 2
), Anderson’s historical classification appears to be applicable to the bioceramics field.
The field of biomaterials is in the midst of a revolutionary change in which the life sciences are becoming equal in importance to materials science and engineering as the foundation of the field. Simultaneously, advances in engineering (for example nanotechnology) are greatly increasing the sophistication with which biomaterials can be designed, allowing fabrication of biomaterials with increasingly complex functions [
76
]. Specifically, during the last ~40 years, calcium orthophosphate bioceramics has become an integral and vital segment of our modern health care delivery system. In the modern fields of the third generation bioceramics (Hench) or BIOceramics (Anderson), the full potential of calcium orthophosphates has only begun to be recognized. Namely, calcium orthophosphates, which were intended as osteoconductive bioceramics in the past, stand for materials to fabricate osteoinductive implants nowadays [
168
,
415
,
457
,
551
,
552
,
553
,
554
,
555
,
556
,
557
,
558
,
559
,
560
,
561
,
562
,
563
]. The initial steps in this direction have been already made by both fabricating BCP-based scaffolds for bone tissue engineering through the design of controlled 3D-porous structures and increasing the biological activity through development of novel ion-substituted calcium orthophosphate bioceramics [
11
,
417
]. In the future, the composition, microstructure and molecular surface chemistry of various types of calcium orthophosphates will be tailored to match the specific biological and metabolic requirements of tissues or disease states. This new generation of calcium orthophosphate bioceramics should enhance the quality of life of millions of people as they grow older [
710
].
In spite of the great progress, there is still great potential for major advances to be made in the field of calcium orthophosphate bioceramics [
4
]. This includes requirements for:

Improvement of the mechanical performance of existing types of bioceramics;
Enhanced bioactivity in terms of gene activation;
Improvement in the performance of biomedical coatings in terms of their mechanical stability and ability to deliver biological agents;
Development of smart biomaterials capable of combining sensing with bioactivity;
Development of improved biomimetic composites.
Improvement of the mechanical performance of existing types of bioceramics;
Enhanced bioactivity in terms of gene activation;
Improvement in the performance of biomedical coatings in terms of their mechanical stability and ability to deliver biological agents;
Development of smart biomaterials capable of combining sensing with bioactivity;
Development of improved biomimetic composites.
Furthermore, there is still need for a better understanding of the biological systems. For example, the bonding mechanism between the bone mineral and collagen remains unclear. It is also unclear whether a rapid repair that is elicited by the new generation of bioceramics results from the enhancement of mineralization 
per se
 or whether there is a more complex signaling process involving proteins in collagen. If we were able to understand the fundamentals of bone response to specific ions and the signals they activate, then we could design better bioceramics for the future [
4
].
To finalize this review, it is obvious that the present status of research and development in the field of calcium orthophosphate bioceramics is still at the starting point for the solution of new problems at the confluence of materials science, biology and medicine, concerned with the restoration of damaged functions in humans. A large increase in active elderly people has dramatically raised the need for load-bearing bone graft substitutes, for example for bone reconstruction during revision arthroplasty or for the reinforcement of osteoporotic bones. Strategies applied in the last four decades towards this goal have failed. New strategies, possibly based on self-assembling and/or nanofabrication, have to be proposed and developed [
711
]. Furthermore, it should be feasible to design a new generation of gene-activating calcium orthophosphate based scaffolds tailored for specific patients and disease states in the future. Perhaps, bioactive stimuli will be used to activate genes in a preventative treatment to maintain the health of aging tissues. Currently this concept seems impossible. However, we need to remember that only ~40 years ago the concept of a material that would not be rejected by living tissues also seemed impossible [
542
].
Many thanks to the contributors, who kindly agreed to permit reproducing the figures.
