Repository: ISE-FIZKarlsruhe/Ontology_Evaluation

File: Domain Papers/MDPI/jfb-v01-i01_20240418_Biomaterials_texts/jfb4040209.txt (part 3 of 5)
] are also known as setting time accelerators. An extensive list of the compounds, which might be suitable as accelerators, retarders, additives or reactants in calcium orthophosphate cement formulations, might be found in literature [
123
]. Interestingly that in some cases a simple thermal treatment of the initial reagents (in that particular case, α-TCP powder) at ~500 °C could extend the initial part of the setting reaction from a few minutes to a few hours hence providing a potential approach to better control the setting process [
403
,
404
].
The subject of the reinforcing additives is discussed in details below in 
Section 7
.
Concerning storage stability and shelf life, the factors, significantly influencing those properties for the initial dry powders of calcium orthophosphate formulations, were found to be temperature, humidity and a mixing regime of the powders. Various storage conditions appeared to be effective in prolonging the stability of dry brushite-forming formulations. In the order of effectiveness, they were ranged: adding solid citric acid retardant > dry argon atmosphere ≈ gentle mixing (minimal mechanical energy input) >> low temperature [
273
]. Finally, the self-setting formulations must be sterilized before a clinical use. A detailed description of the sterilization techniques might be found elsewhere [
405
].
Due to the excellent bioresorbability of DCPD and CDHA, a newly forming woven bone might substitute the hardened calcium orthophosphate formulations. Namely, the implants made of hardened BoneSource
TM
 (an apatite-forming formulation) were found to be partly resorbed and replaced by natural bone, depending upon the size of the cranial defect [
127
]. Replacement of BoneSource
TM
 by bone with a minimal invasion of connective tissue was detected in another study, while ChronOS
TM
 Inject (a brushite-forming formulation) samples exhibited a higher rate of connective tissue formation and an insufficient osseointegration [
406
]. α-BSM
®
 was evaluated in a canine femoral slot model. New bone was found to form in 3 weeks via an osteoconductive pathway. After 4 weeks, only ~1.7% of the implanted material was observed. The hybrid bone possessed the strength of normal, unoperated bone after 12 weeks. In 26 weeks, the boundary between old and new bones was virtually indistinguishable, with only ~0.36% of the implant recognizable [
193
]. Neither influence on general health, limb specific function and pain, nor associated complications with α-BSM
®
 application were found past 2 years in another study [
407
]. Norian SRS
®
 was evaluated in canine tibial and femoral metaphyseal defects. The hardened formulation appeared to be gradually remodeled over time, with blood vessels penetrating through it. However, some amounts of Norian SRS
®
 were detected in the medullary area as long as 78 weeks after being implanted in dog femurs [
49
]. An interesting study on the 
in vitro
 resorption of three apatite-forming formulations (conventional, fast-setting and anti-washout) by osteoclasts if compared with a similar resorption of sintered HA and a cortical bone revealed an intermediate behavior of the formulations: they were resorbed slower than bone but faster than HA [
408
]. Furthermore, bone neo-formation was seen 7 seven days after implantation of a self-setting α-TCP formulation [
409
]. The biodegradation rate of the formulations might be influenced by ionic substitutions in calcium orthophosphates [
410
]. Evidences of the direct contact of bone and a hardened calcium orthophosphate formulation without soft tissue interposition might be found in literature [
411
,
412
].
Different studies reported on both bioresorption and the progress of bone formation around hardened calcium orthophosphate formulations which in certain cases demonstrated both osteoconductive and osteoinductive properties [
413
]. However, there are studies in which the osteoinductive properties of self-setting calcium orthophosphate formulations were not confirmed [
414
]. Besides, inflammatory reactions were noticed when the formulation did not set [
309
]. Since the solubility of a non-stoichiometric CDHA is higher than that of stoichiometric HA, α- and β-TCP (
Table 1
), while the particle dimensions of a precipitated CDHA is smaller than that of sintered calcium orthophosphates, the biodegradability of apatite-forming formulations is always better than that of dense bioceramics made of sintered stoichiometric calcium orthophosphates. For example, histologically, at 2 weeks, spicules of living bone with normal bone marrow and osteocytes in lacunae could be seen in implanted formulations. At 8 weeks, the formulation was almost totally surrounded by mature bone. At this stage, no resorption was observed [
415
]. Only ~30% decrease of the implanted amount of Norian SRS
®
 was reported after 24 months in a rabbit femur [
416
]. Moreover, several differences could be expected depending on the formulation type. For example, as the product of BoneSource
TM
 and Cementek
®
 is a crystalline CDHA, both commercial formulations are expected to resorb slower than other apatite-forming formulations. Indeed no resorption of BoneSource
TM
 was observed after several years implantation; though some resorption of Biobone
®
 was detected. However, porosity appears to be the main biodegradability factor at play: the more porous (for cells) hardened formulation degrades faster than the less porous one [
417
]. For example, as Biobone
®
 is more porous than BoneSource
TM
, the discovered diversity could be due to the differences in porosity [
4
,
5
]. The latter conclusion is confirmed by the results of other studies: a positive influence of the porosity on resorption rates was found [
311
]. The interested readers are referred to a study on the suitability of hardened and porous calcium orthophosphate formulations as scaffolds for bone regeneration, using a rabbit model [
418
].
The bioresorption properties of bioceramics are generally believed to relate to the solubility of their constitutive phases. The implanted calcium orthophosphates might be bioresorbed by two possible mechanisms, namely: an active resorption, mediated by the cellular activity of macrophages, osteoclasts and other types of living cells (so called phagocytosis or literally “cell-eating”) [
419
,
420
,
421
] and a passive resorption due to either dissolution [
6
] or chemical hydrolysis (brushite-forming formulations only) [
180
,
259
] in the body fluids. Dissolution might be both chemical and physical. The former occurs with calcium orthophosphates of a low solubility (those with Ca/P ratio > ~1.3) in acidic environments, while the latter occurs with calcium orthophosphates of a high solubility (those with Ca/P ratio < ~1.3). For example, for MCPM, MCPA, DCPD and DCPA the solubility product are several times higher than the corresponding ion concentrations in the surrounding body fluids; therefore, they might be physically dissolved 
in vivo
, which is not the case for α-TCP, β-TCP, CDHA, HA, FA, OA and TTCP since the surrounding body fluids are already supersaturated with regard to these compounds. Therefore, biodegradation of the latter materials is only possible by osteoclastic bone remodeling and is limited to surface degradation since cells cannot penetrate the microporous ceramic structure. Osteoclastic cells resorb calcium orthophosphates with Ca/P ratio > ~1.3 by providing a local acidic environment which results in chemical dissolution. In order to investigate two bioresorption mechanisms separately, experiments should be performed by incubating the samples in a cell culture medium without cells to study the passive resorption, whereas the active resorption should be determined during cell culturing on the sample surfaces [
422
]. Unfortunately, the factors concerning the biodegradation of calcium orthophosphate biomaterials have not been completely elucidated yet. The chemical composition, physical characteristics and crystal structures certainly play an important role in their biological behavior. In addition, biodegradation may be influenced by the investigational conditions, such as experimental models, implantation sites and animal species [
420
].
The data are available that macrophages and giant cells decompose quickly resorbed calcium orthophosphates (e.g., brushite-forming formulations) [
255
], while slowly (from months to years) resorbed apatite-forming formulations are decomposed by osteoclast-type cells [
47
,
237
,
423
]. Clearly, a fast resorption of brushite-forming formulations can only be achieved if the resorption occurs before conversion DCPD to CDHA according to Equation (14) [
64
]. Both types of the resorption mechanisms (active + passive) might occur almost simultaneously, if a hardened formulation consists of two different calcium orthophosphates, e.g., from DCPD and β-TCP. For example, the biphasic brushite-forming ChronOS
TM
 Inject was found to resorb by dissolution with cement disintegration and particle formation followed by the phagocytosis of the cement particles through macrophages [
424
]. Similar formulation was found to be degraded through a dissolution process associated with a cellular process. The observations suggested that cell activities could be influenced by a small particle size, without close correlation between the particle size and the cell activities but with a correlation between particle concentration and the cell activities [
420
]. To get further details on this topic, the interested readers are referred to an interesting review on the cellular degradation mechanisms of calcium orthophosphate bioceramics [
425
].
The summary of studies on brushite-forming formulations implantation in various animal models and defect locations is available in literature [
259
]. Generally, in the same animal model, a degradation rate decreases with a sample size increases, as does DCPD to CDHA conversion time. Data are available that hardened brushite-forming formulations experience an initial linear degradation rate of ~0.25 mm/week [
266
], which slightly overwhelms the bone regeneration capacity, resulting in small bone-material gaps and a reduction in mechanical properties [
51
]. The compositional changes of brushite-forming formulations after implantation in sheep is well described elsewhere [
396
,
426
].
The kinetics of passive resorption depends on porosity of the samples, ionic substitutions in calcium orthophosphates (when applicable), crystallinity and pH at the tissue interfaces. The active resorption is due to cellular activity; however, it is also related to the passive one. Namely, the solution pH near macrophages and osteoclasts can drop to ~5 by excretion of lactic acid, which increases the solubility (
Figure 1
), whereas near osteoblasts (bone forming cells) solution pH can become as high as 8.5 by excretion of ammonia [
46
]. Dissolution chemistry of CDHA (therefore, of hardened apatite-forming formulations) in acidic media [calcium orthophosphates are almost insoluble in alkaline solutions (
Figure 1
)] might be described as a slightly modified sequence of four successive chemical equations [
427
,
428
]:




Ca
10−
x
(HPO
4
)
x
(PO
4
)
6−
x
(OH)
2−
x
 + (2–
x
)H
+
 = Ca
10−
x
(HPO
4
)
x
(PO
4
)
6−
x
(H
2
O)
2−
x
(2−
x
)+






(15)







Ca
10−
x
(HPO
4
)
x
(PO
4
)
6−
x
(H
2
O)
2−
x
(2−
x
)+
 = 3Ca
3
(PO
4
)
2
 + (1 – 
x
)Ca
2+
 + (2 – 
x
)H
2
O





(16)







Ca
3
(PO
4
)
2
 + 2H
+
 = Ca
2+
 + 2CaHPO
4






(17)







CaHPO
4
 + H
+
 = Ca
2+
 + H
2
PO
4
−






(18)




Obviously, the dissolution chemistry of DCPD (therefore, of hardened brushite-forming formulations) in acidic media is described by Equation (18). One should stress, that in Equation (18) water is omitted for simplicity. Therefore, dissolution of DCPA is written instead.
Nevertheless, the situation with biodegradation mechanisms appears to be more difficult than it was expected before. Namely, in a special study brushite-forming MCPM/HA and MCPM/β-TCP formulations were compared to test the hypothesis that DCPD chemistry affected both degradation properties and cytocompatibility of the self-setting formulations [
429
]. Using simple 
in vitro
 models the authors found that brushite-forming MCPM/β-TCP formulations degraded primarily by DCPD dissolution, which was associated with a slight pH drop and relatively low mass loss. Cytocompatibility testing revealed no significant change in cell viability relative to the negative control for all of the MCPM/β-TCP formulations. In contrast, the brushite-forming MCPM/HA formulations were prone to undergo rapid conversion of DCPD to CDHA, resulting in a sharp pH drop and extensive mass loss. A stoichiometric excess of HA in initial formulations was found to accelerate the conversion process and significant cytotoxicity was observed. Presumably, the initial excess of HA promoted DCPD → CDHA transformation. The authors concluded that, although the product of the setting reaction was the same, brushite-forming formulations produced from MCPM/HA and MCPM/β-TCP differed significantly in their degradation properties and cytocompatibility [
429
].
The mechanism of bone healing caused by self-setting calcium orthophosphate formulations is very multifactorial because the surface of the formulations is rapidly colonized by cells. Several types of these cells degrade calcium orthophosphates by either phagocytotic mechanisms (fibroblasts, osteoblasts, monocytes/macrophages) or an acidic mechanism with a proton pump to reduce the pH of the microenvironment and resorb the hardened bioceramics (osteoclasts) [
425
,
430
]. Various mesenchymal cells located at the implantation sites can induce solubilization of calcium orthophosphates. Upon the cells arrival, various active enzymes, such as acid phosphatase, are secreted that causes dissolution of the hardened cements [
431
,
432
,
433
]. Much more biology, than chemistry and material science altogether, is involved into this very complex process and many specific details still remain unknown. Nevertheless, the entire process of bone defect healing by self-setting calcium orthophosphate formulation might be schematically represented by 
Figure 10
 [
434
].
It is well known that various polypeptides and growth factors present in bone matrix might be adsorbed onto HA [
435
,
436
,
437
] and modulate the local milieu of cells. This is supported by many purification protocols of growth factors and bone morphogenetic proteins/osteogenins involving HA chromatography [
438
,
439
]. However, osteoblasts are not found in direct contact with calcium orthophosphates. A complex proteinaceous layer, usually osteoid, directly contacts the osteoblasts. After implantation of self-setting calcium orthophosphate formulations, mitogenic events could occur either during the initial mesenchyma1 cell contact or after osteoid degradation by osteoblast collagenase. In a dense, mineralized biomaterials such as hardened calcium orthophosphate formulations, which provide a barrier to the free diffusion of circulating hormones, growth factors, and cytokines, it is questionable whether the local responses at the periphery of the material regulate osteoconduction [
22
]. The tissue response to injectable calcium orthophosphate formulations is well described in literature [
373
,
408
,
423
,
440
,
441
]. Recent histological and mechanical evaluation in a sheep vertebral bone void model is available elsewhere [
442
]. The interested readers are also advised to get through a paper on the 
in vitro
 biodegradation of hardened brushite-forming formulations by a macrophage cell-line [
152
].
To conclude this part, one should note that self-setting calcium orthophosphate formulations are able to provide short-term biologically desirable properties and then be replaced by a new bone, which is very important [
443
]. In general, the growth rate of a newly forming bone depends on age, sex and general metabolic health of the recipient as well as on the anatomic site, porosity, bulk site, crystallinity, chemical composition (brushite or apatite), particle sizes and P/L ratio of the mixture. Considering all these factors, it might take from 3 to 36 months for different formulations to be completely resorbed and replaced by bones [
228
]. However, additional sound scientific data to determine the exact degree of biodegradability are still needed, viz. animal studies performed in a critical-size defect model. One must stress that the resorption kinetics should be balanced with the rate of new bone formation to avoid collapse at the fracture site, which might occur if the resorption is too fast. Interestingly that to advance self-setting calcium orthophosphate formulations as bioabsorbable bone replaceable materials, it is essential to utilize the patient’s own blood in combination with the formulations [
444
].
As in most clinical applications self-setting calcium orthophosphate formulations are applied in direct contact with human trabecular bones, it may be stated as a mechanical requirement that the strength of the formulations must be at least as high as that of trabecular bones, which is close to 10 MPa [
445
]. Due to a combination of different forces that may include bending, torsion, tension and compression, three-dimensional (3D) complex load is normally applied to human bones. Unfortunately, ordinary calcium orthophosphate cements are strong enough at compression only [
223
]. In theory, after setting, they can reach the mechanical properties comparable to those of calcium orthophosphate blocks with the same porosity. However, in practice, their strength is lower than that of bones, teeth or sintered calcium orthophosphate bioceramics [
167
].
Two types of mechanical assessments are usually performed with the hardened self-setting calcium orthophosphate formulations: compressive strength and tensile strength tests. Compressive strength measurements are performed on cylindrical samples with an aspect ratio of 2 until fracture occurs (
Figure 11
) [
446
]. On the other hand, direct tensile strength is difficult to measure in such brittle materials. Therefore, in many studies the alternative method of measuring the diametric tensile strength has been used, despite the fact that this technique gives results that underestimate the true tensile strength by a factor of 85% [
447
].
Having the ceramic origin, the set products of all calcium orthophosphate formulations are brittle, have both a low impact resistance and a low tensile strength (within 1–10 MPa), whereas the compression strength varies within 10 to 100 MPa [
164
,
223
,
224
]. The latter value exceeds the maximum compression strength of human trabecular bones. Furthermore, at 12 weeks after implantation the compressive strength of the hardened formulations was found to be still significantly higher (60–70 MPa) than that of normal bone [
51
]. In general, hardened brushite-forming formulations are slightly weaker than hardened apatite-forming ones. Namely, a tensile strength of ~10 MPa and a compressive strength of ~60 MPa were obtained for brushite-forming formulations [
448
]. In comparison, apatite-forming ones can reach a tensile strength of ~16 MPa [
449
] and a compressive strength of ~83 MPa [
450
]. However, due to the inherent brittleness of ceramics, those values are close to be meaningless. Namely, the indication of a mean compressive strength of, say, 50 MPa measured on well-prepared (e.g., under vibrations and pressure) and perfectly shaped samples does not inform the readers with which probability this formulation will fail 
in situ
 under a cyclic load of, e.g., 10 MPa. Furthermore, a comparison of the compressive strength of hardened formulations with that of cancellous bone is not very helpful either because cancellous bone is much less brittle than ceramics [
149
].
Moreover, the mechanical properties of hardened calcium orthophosphate formulations are not narrowly distributed around a mean value (as for metals), but widespread over a very large range of values, which strongly reduces their clinical application [
451
]. 
In vivo
, the difference between the hardened apatite- and brushite-forming formulations boosts: namely, the mechanical properties of the former were found to increase [
401
], whereas those of the latter decreased [
51
]. This is attributed to a higher solubility of DCPD when compared with that of CDHA (
Table 1
). However, the mechanical properties of the hardened formulations may vary with implantation time. For example, animal studies indicated that the mechanical properties of apatite-forming formulations tended to increase continually [
401
], in contrast to those of brushite-forming ones, which initially decreased and again increased when bone was growing [
51
]. Furthermore, shear and tensile forces play a very important role. Thus, these parameters should also be considered, for example, using the Mohr circle approach [
447
]. Besides, it is difficult to compare the mechanical properties of different formulations. For example, the following numeric values of the compression strength and setting time were obtained: (i) Norian SRS
®
 (~50% porosity): 33 ± 5 MPa and 8.5 ± 0.5 min; (ii) Cementek
®
: 8 ± 2 MPa and 17 ± 1 min; (iii) Biocement D
®
 (~40% porosity): 83 ± 4 MPa and 6.5 ± 0.5 min; (iv) α-BSM
®
 (~80% porosity): 4 ± 1 MPa and 19 ± 1 min, respectively [
450
]. Among them, Biocement D
®
 has the highest compressive strength but the lowest porosity and a high compressive strength does not necessarily mean that Biocement D
®
 is the least breakable implant [
4
]. Additional details on the major properties of Norian SRS
®
 are available elsewhere [
231
,
452
]. Besides, the interested readers are suggested to get through the mechanical characterization of a bone defect model filled with ceramic cements [
226
].
To improve the mechanical properties of the self-setting calcium orthophosphate formulations, addition of water-soluble polymers might be considered. For example, in early 1990s, Miyazaki 
et al
. [
453
,
454
] used a number of polymers, including polyacrylic acid and polyvinyl alcohol to improve the properties of a TTCP + DCPD formulation. They noted marked increases (up to threefold) in mechanical properties but with an unacceptable reduction of workability and setting time. Later, another research group reported similar results using sodium alginate and sodium polyacrylate [
455
]. Afterwards, other researchers added several polyelectrolytes, polyethylene oxide and a protein bovine serum albumin into α-BSM
®
 cement pastes to create calcium orthophosphate-polymer biocomposites [
456
]. Biocomposites of α-BSM
®
 with polycations (polyethylenimine and polyallylamine hydrochloride) exhibited compressive strengths up to six times greater than that of pure α-BSM
®
 material. Biocomposites of α-BSM
®
 with bovine serum albumin developed compressive strengths twice that of the original α-BSM
®
 [
456
]. Similar strengthening effect was achieved by addition of some commercial superplasticizers [
457
]. The results showed that small additions, 
i.e
., 0.5 vol%, in the aqueous liquid phase improved the maximum compressive strength (35 MPa) of Biocement-H
©
 by 71%, 
i.e
., till ~60 MPa. Moreover, the addition of high amounts of superplasticizers, 
i.e
., 50 vol%, allowed for a significant increasing of the P/L ratio from 3.13 to 3.91 g/mL, without affecting the maximum strength and/or the workability [
457
]. This effect was explained by an inhibiting effect of the aforementioned additives on the crystal growth kinetics of newly forming crystals of calcium orthophosphates, which resulted in smaller crystallites and, hence, a denser and more interdigitated microstructure. However, the increased strength was attributed mainly to the polymer’s capacity to bridge between multiple crystallites (thus forming a more cohesive composite) and to absorb energy through a plastic flow [
456
]. Other factors affecting strength are the materials used in the solid phase, particle sizes, incorporation of fillers (see 
Section 
7
 for details), the P/L ratio and various additives to the liquid phase [
130
].
The strength of the cement-prosthesis interface might be studied by a pullout test. The details are available elsewhere [
81
].
As presence of pores simplifies for cracks to run throughout the ceramic mass, the mechanical properties of the hardened formulations were found to decrease exponentially with the porosity increase [
458
]. In theory, self-setting calcium orthophosphate formulations can be made with almost any porosity. However, for most commercial formulations, the pores are of 8–12 μm in diameter and, after setting, porosity occupies about 40%–50% of the entire volume [
459
]. To reduce the porosity of hardened formulations, pressure can be applied [
167
,
460
,
461
]. Usually, the pore dimensions in hardened formulations are too small to allow a fast bone ingrowth. Thus, there is a lack of macroporosity. Besides, unless special efforts have been performed, the available pores are not interconnected. Due to these reasons, after injection, osteoclastic cells are able to degrade the hardened calcium orthophosphates layer-by-layer only, starting at the bone/implant interface throughout its inner part (in other words, from the outside to the inside). This is the main drawback of the classical self-setting formulations when compared to calcium orthophosphate ceramic scaffolds with an open macroporosity [
4
,
5
].
Since strength is reciprocally proportional to porosity [
417
], the former might be adjusted by varying the P/L ratio in the hardening mixtures. At high P/L (
i.e
., low L/P) ratios the space between particles in self-setting pastes decreases. Considering that precipitation of new crystals takes place surrounding the initial powder particles, this leads to a more compact structure of the crystal agglomerates (
Figure 12
) [
219
]. Elevated compression strength would be applicable in cranioplasty for regions requiring significant soft-tissue support. For small bone defects, such as root canal fillings, formulations of low compression strength might be used [
160
]. Concerning the tensile strength of self-setting calcium orthophosphate formulations, as a rule of thumb, it appears to increase two-fold with each 10 vol% decrease of the porosity, 
i.e
., 5, 10, 20, 40 and 80 MPa for 80%, 70%, 60%, 50% and 40% porosity, respectively [
4
,
5
]. The effect of porosity on the compressive modulus of self-setting calcium orthophosphate formulations is available as 
Figure 4
 in [
461
]. Ishikawa and Asaoka showed a linear relation (
R
2
 = 0.94) between the natural logarithm of diametral tensile strength and porosity of self-setting calcium orthophosphate formulations where porosity was controlled by compaction pressure (up to 173 MPa) [
164
]. Besides, an empirical relationship between strength, 
S
, and porosity, 
P
, has been introduced in another study:





S
 = 
S
0
·e
−
bP









where 
S
0
 is the theoretical strength at 
P
 = 0 (fully dense) and 
b
 is an empirical constant [
462
].
As the porosity is mainly due to an excess of water used in the self-setting formulations, attempts were made to reduce the amount of water. However, the amount of water determines the rheological properties of self-setting pastes: a decrease in water content leads to a large increase in viscosity, eventually leading to non-flowable pastes. As calcium orthophosphate formulations are set at an almost constant volume, the final porosity can be predicted from the initial composition [
4
,
5
]. A shrinkage degree of ~1% causes no restrictions on clinical use [
221
]. Studies on the 
in vivo
 evaluation of an injectable macroporous calcium orthophosphate formulations revealed a higher bioresorption rate due to both a higher surface contact with body fluids (which increases dissolution) and enhancing cellular activity due to particle degradation [
311
,
373
].
Besides the addition of porogens [
337
,
338
,
339
,
340
,
341
,
342
,
343
,
344
,
345
,
346
,
347
,
348
,
349
,
350
,
351
,
352
,
353
,
354
,
355
,
356
,
357
,
358
,
359
,
360
,
361
], the porosity level of the self-setting calcium orthophosphate formulations might be controlled to a certain extent by adjusting particle sizes and the P/L ratio. When the P/L ratio is high, the porosity of the hardened formulations is low [
4
,
5
]. According to calculations, the tensile strength of the formulations with zero porosity could be as high as 103 MPa [
164
]. However, a high density and a lack of pores decreases bioresorbability because a newly forming bone appears to be unable to grow into the implant; it might grow only simultaneously with dissolution of the hardened formulations. Thus, porosity of self-setting calcium orthophosphate formulations is a very important factor for their biodegradability [
4
,
5
].
Being aware on the excellent bioresorbability of DCPD and CDHA, researchers are focused on attempts to overcome the mechanical weakness of the self-setting calcium orthophosphate formulations by using different fillers, fibers and reinforcing additives that give rise to formation of various multiphasic biocomposites [
128
,
129
,
133
,
225
,
296
,
459
,
462
,
463
,
464
,
465
,
466
,
467
,
468
,
469
,
470
,
471
]. Even carbon nanotubes have been successfully tested to reinforce the self-setting formulations [
29
,
472
,
473
,
474
]. Although the biomaterials community does not use this term (just 1 paper has been published [
475
]), a substantial amount of such formulations might be defined as calcium orthophosphate concretes. According to Wikipedia, the free encyclopedia: “Concrete is a construction material that consists of a cement (commonly Portland cement), aggregates (generally gravel and sand) and water. It solidifies and hardens after mixing and placement due to a chemical process known as hydration. The water reacts with the cement, which bonds the other components together, eventually creating a stone-like material” [
476
]. The idea behind the concretes is simple: if a strong filler is present in the matrix, it might stop crack propagation. In such formulations, the load is transferred through the matrix to the fillers by shear deformation at the matrix/filler interfaces. Both fillers and matrix are assumed to work altogether providing a synergism needed to make an effective composite. However, adding fillers always reduced porosity, which negatively influenced the ability of the concretes to allow bone ingrowth into the pores. Hence, denser formulations have slower resorption rates and thus a slower bone substitution [
164
]. Moreover, due to the presence of fillers, injectability and other rheological properties of the reinforced formulations and concretes frequently appear to be worse than the same properties of the ordinary formulations. Thus, it is difficult to increase strength of the self-setting formulations without having a negative influence on the other properties.
The reinforced formulations and concretes can be prepared from both apatite-forming and brushite-forming formulations. For example, in an attempt to improve the mechanical properties of calcium orthophosphate formulations, a group of investigators prepared concretes by adding human cadaveric femur bone chips in amounts of 25%, 50% and 75% (w/w) to α-BSM
®
 cement [
464
]. The mechanical tests revealed that the specimens of pure cement exhibited a relatively high stiffness but a low ductility. However, for the concretes an increasing of bone content was found to result in the elastic modulus decreasing and the ductility increasing; however, the ultimate strength showed only small changes with no apparent trend [
464
]. A concrete of Biopex
®
 cement with allografts taken from femurs and tibiae of rabbits is also available. Unfortunately, nothing is written on the mechanical properties improvement but, surprisingly, by the addition of allografts, the hydrolysis process of Biopex
®
 was significantly changed [
296
]. By adding polymers, other researchers succeeded in improving the mechanical strength of the formulations up to ~30 MPa; however, both the kinetics of CDHA formation and, thus, the bioactivity were decreased [
134
,
477
]. Xu 
et al
. [
478
] reported that incorporation of long carbon fibers at a volume fraction of 5.7% increased the flexural strength about 4 times and work of fracture ~100 times, if compared to un-reinforced formulations. In another study, DCPD-forming formulations were reinforced by poly(propylene fumarate) and, if compared with non-reinforced controls, flexural strength improved from 1.80 ± 0.19 to 16.1 ± 1.7 MPa, flexural modulus increased from 1073 ± 158 to 1304 ± 110 MPa, maximum displacement during testing increased from 0.11 ± 0.04 to 0.51 ± 0.09 mm and work of fracture improved from 2.7 ± 0.8 to 249 ± 82 J/m
2
 [
479
]. The reinforcement mechanisms were found to be crack bridging and fiber pullout, while fiber length and volume fraction were key microstructural parameters that determined the concrete properties [
480
]. Although addition of polypropylene, nylon and carbon fibers was found to reduce the compression strength of a double-setting calcium orthophosphate formulation due to increased porosity, it strongly increased the fracture toughness and tensile strength, relative to the values for the un-reinforced formulations [
465
]. A knitted two-dimensionally oriented polyglactin fiber-mesh was found to be effective in improving load-bearing behavior of self-setting formulations for potential structural repair of bone defects [
225
]. To make the material stronger, fast setting and anti-washout, chitosan might be added [
202
,
389
,
453
,
480
,
481
,
482
,
483
,
484
,
485
,
486
,
487
,
488
,
489
,
490
]. Furthermore, anti-washout properties might appear by adding sodium alginate [
491
]. Calcium orthophosphate concretes containing SiO
2
 and TiO
2
 particles showed a significant (~80–100 MPa) increase in the compressive strength, whilst no change in the mechanical behavior was observed when ZrO
2
 particles were added [
492
]. Additional examples of the properties improving comprise addition of calcium silicates [
83
], calcium carbonate [
71
,
492
], polypeptide copolymers [
493
], fibrin glue [
494
] and collagen [
446
,
495
,
496
,
497
,
498
,
499
,
500
,
501
,
502
,
503
]. 
Figure 11
 shows specimens of an hardened unreinforced calcium orthophosphate formulation (a) and the same formulation reinforced by 5 wt% of bovine collagen fibers (b) after compression loading up to ~15% level of strain. The characteristic brittle behavior of the set unreinforced formulation can be observed, as the specimen exhibited catastrophic failure after critical loading and subsequently broke into fragments. Observing a typical compression specimen of the set reinforced formulation after testing clearly displays that the failure mechanism was very different, as the specimen maintains a degree of cohesive structure and remains capable of supporting a load [
446
]. Additionally, strength improvement was found when DCPA and TiO
2
 crystals were used as fillers for mechanically activated α-TCP formulations [
504
].
The blending of fibers with the self-setting pastes or precursor powders can be carried out using different structures of the fibrous materials, as shown in 
Figure 13
 [
505
] and the effects of varying fiber type, fiber length and volume fraction of fiber-reinforced calcium orthophosphate formulations were investigated [
481
,
506
]. Four fiber types were studied: aramid, carbon, E-glass and polyglactin. Fiber length ranged within 3–200 mm and fiber volume fraction ranged within 1.9%–9.5%. The results indicated that self-setting formulations were substantially strengthened via fiber reinforcement. Aramid contributed to the largest increase in strength, followed by carbon, E-glass and polyglactin. Fiber length, fiber volume fraction and fiber strength were found to be key microstructural parameters that controlled the mechanical properties of the concretes [
481
,
506
]. Fiber reinforcement of porous formulations (mannitol was used as a porogen) was performed as well [
507
]. Namely, reinforcement by aramid fibers (volume fraction of 6%) was found to improve the properties of a calcium orthophosphate concrete with the strength increasing threefold at 0% mannitol, sevenfold at 30% mannitol and nearly fourfold at 40% mannitol. Simultaneously, the work of fracture increased by nearly 200 times, however the modulus was not changed as a result of fiber reinforcement [
507
]. Addition of 20 wt% of acrylamide and 1 wt% ammonium polyacrylate to the liquid increased the compressive and tensile strength of α-TCP formulation by 149% and 69% (55 and 21 MPa), respectively due to a dual setting mechanism (
i.e
., both inorganic and organic phases were set simultaneously) [
508
]. Other types of the dual setting formulations containing calcium orthophosphates are known as well [
509
,
510
,
511
]. A positive influence of polyamide fibers [
512
] and bioactive glass [
513
,
514
,
515
,
516
] is also known. Interestingly that reinforcement of self-setting formulations might be performed by infiltration of a preset composition by a reactive polymer and then cross-linking the polymer 
in situ
 [
517
].
The reinforcement of self-setting calcium orthophosphate formulations by resorbable or biodegradable fillers responds to a different strategy. In this case, the rationale is to provide strength augmentation at the initial stages and, subsequently to filler degradation, to facilitate bone ingrowth into the macropores [
362
,
363
,
364
,
365
,
366
,
367
,
368
,
369
,
370
]. For example, the initial strength of a concrete was threefold higher than that of the unreinforced control [
362
]. The work of fracture (toughness) was found to increase by two orders of magnitude for other biocomposites of calcium orthophosphates with resorbable fibers, such as Vicryl (polyglactin 910) (Ethicon, Somerville, NJ, USA) [
363
] and a mesh of copolymer of polyglycolic and polylactic acids [
367
]. The addition of fillers with higher bioresorption rate than the hardened calcium orthophosphate matrix allows creating macropores to favor cell colonization, angiogenesis and eventually fostering bone regeneration. Ideally, the loss of strength produced by filler degradation should be compensated by the formation of new bone. One important advantage of long fibers over particulates and short fibers is the fact that once resorbed they form a network of interconnected channels inside the set structures, which could facilitate bone ingrowth into implants [
166
,
167
,
362
,
367
]. For example, interconnected macropores were formed in a hardened formulation at 84 days’ immersion in a physiological solution [
367
]. One should note that, apart from the mechanical properties of the reinforcing materials, the structure of the incorporated fibers, regular or random, appears to be crucial for the resulting flexural strength and modulus of elasticity [
365
]. A higher strength might help extending the use of calcium orthophosphate formulations to larger stress-bearing repairs, while the macropores might facilitate tissue ingrowth and integration of the hardened formulations with adjacent bones. To extend this idea further, several types of fibers with different rates of bioresorbability might be simultaneously incorporated into self-setting formulations.
Besides the aforementioned, it is important to mention on the reinforced formulations and concretes, after hardening consisting of calcium orthophosphates only [
266
,
267
,
424
,
518
,
519
,
520
,
521
,
522
,
523
]. The first biphasic concrete consisting of a hardened DCPD matrix filled with β-TCP granules was introduced in 1992 [
519
