Repository: ISE-FIZKarlsruhe/Ontology_Evaluation

File: Domain Papers/MDPI/jfb-v01-i01_20240418_Biomaterials_texts/jfb6030708.txt (part 3 of 5)
The state-of-the-art on calcium orthophosphate (CaPO
]. To mimic PMMA cements, PFF/β-TCP biocomposites were prepared with addition of vinyl monomer to crosslink PPF. As a result, quick setting and degradable formulations with a low heat output and compressive strengths in the range of 1–12 MPa were prepared by varying the molecular weight of PPF, as well as the contents of the monomer, β-TCP, initiator and NaCl, as a porogen [
480
,
481
]. An acrylic formulation with Sr-containing HA as a filler [
100
], an injectable polydimethylsiloxane/HA formulation [
482
], biocomposites consisting of PLGA microspheres and self-setting CaPO
4
-based formulations [
483
,
484
], as well as hybrid formulations of chitosan oligosaccharide/gelatin/CaPO
4
 [
485
] were prepared as well.
In order to improve the mechanical properties of self-setting formulations, numerous researchers blended various polymers to them. For example, gelatin might be added to self-setting formulations, primarily to stabilize the paste in aqueous solution before it develops adequate rigidity and, secondly, to improve the compressive strength [
389
,
446
,
486
]. Adding rod-like fillers to the self-setting formulations also caused an improvement in the mechanical properties [
486
]. For example, PAA and PVA were successfully used to improve the mechanical properties of a TTCP + DCPD formulation but, unfortunately, with an inevitable and unacceptable reduction of both workability and setting time [
487
,
488
]. Similar findings were reported in the presence of sodium alginate and sodium polyacrylate [
489
]. Other polymers, such as polyphosphazene might be used as well [
490
,
491
,
492
]. Other examples of polymer/CaPO
4
 self-setting formulations might be found elsewhere [
493
,
494
]. Metallic wires might be used as reinforcements as well [
495
].
Porous CaPO
4
 scaffolds with interconnected macropores (~1 mm), micropores (~5 μm) and of high porosity (~80%) were prepared by coating PU foams with a TTCP + DCPA formulation, followed by firing at 1200 °C. In order to improve the mechanical properties of the scaffolds, the open micropores of the struts were then infiltrated by a PLGA solution to achieve an interpenetrating bioactive ceramic/biodegradable polymer composite structure. The PLGA filled struts were further coated with a 58S bioactive glass/PLGA composite coating. The obtained complex porous biocomposites could be used as tissue engineering scaffolds for low-load bearing applications [
496
]. A more complicated construction, in which the PLGA macroporous phase has been reinforced with a bioresorbable TTCP + DCPA formulation, followed by surface coating of the entire construct by a non-stoichiomentic CDHA layer, has been designed as well [
497
]. In one more study, α-TCP and poly(ethylenephosphate) sodium salt-coated PLGA microparticles were mixed with castor oil and water to form an oil-in-water emulsion. The resulting emulsion spontaneously set in a humidified atmosphere at ambient temperature. The PLGA particles incorporated within the set formulations were hydrolytically degraded, which resulted in the formation of an interconnected microporosity [
498
].
A porosity level of 42%–80% was introduced into self-setting CaPO
4
/chitosan biocomposites by addition of the water-soluble mannitol [
499
]. Chitosan significantly improved the mechanical strength of the entire biocomposite [
500
]. A similar approach was used by other researchers who studied the effect of the addition of PLGA microparticles [
501
,
502
,
503
,
504
] (which can also be loaded with drugs or growth factors [
505
,
506
,
507
]) to self-setting CaPO
4
 formulations. These biocomposites were implanted into cranial defects of rats and a content of ~ 30 wt. % of the microparticles was found to give the best results [
501
], while the addition of a growth factor to the biocomposites significantly increased bone contact at 2 weeks and enhanced new bone formation at 8 weeks [
507
]. The 
in vivo
 rabbit femur implant tests showed that self-setting PLGA/CaPO
4
 formulations exhibited outstanding biocompatibility and bioactivity, as well as a better osteoconduction and degradability than self-setting formulations consisted solely from CaPO
4
 [
502
].
To finalize this topic, one should mention that CaPO
4
 might be added into self-setting calcium sulfate (plaster of Paris) formulations to improve their osteoconductivity [
508
,
509
]. Similarly, calcium silicates could be added to the self-setting CaPO
4
 formulations [
510
,
511
,
512
,
513
].
Nanodimensional and nanophasic materials are the materials that have particles or grain sizes less than 100 nm, respectively. However, before proceeding any further, one should clearly differentiate between the nanodimensional composites and the composites containing nanodimensional particles. The former might be any type of composites but disintegrated to particles with dimensions <100 nm, while the latter consist of two or more materials, in which at least one of the materials is of a nanometer-scale. Nevertheless, both options combine the properties of both components, thus broadening their functionality beyond the pure materials.
Nanodimensional and nanophasic materials have different mechanical and optical properties if compared to the large grained materials of the same chemical composition. Namely, they possess the unique surface properties, such as an increased number of atoms, grain boundaries and defects at the surface, huge surface area and altered electronic structure, if compared to the conventional micron-sized materials. For example, nanodimensional HA (size ~67 nm) has a higher surface roughness of 17 nm if compared to 10 nm for the conventional submicron size HA (~180 nm), while the contact angles (a quantitative measure of the wetting of a solid by a liquid) are significantly lower for nanodimensional HA (6.1) if compared to the conventional HA (11.51). Additionally, the diameter of individual pores in nanodimensional HA compacts is five-times smaller (pore diameter ~6.6 Å) than that in the conventional grain-sized HA compacts (pore diameter within 19.8–31.0 Å) [
514
]. Besides, nanodimensional CaPO
4
 promote osteoblast cells adhesion, differentiation and proliferation, osteointegration and deposition of calcium containing minerals on its surface better than microcrystalline ones; thus enhancing formation of a new bone tissue within a short period [
515
,
516
,
517
]. More to the point, nanodimensional HA was found to cause apoptosis of the leukemia P388 cells [
518
].
Natural bones and teeth are hierarchical biocomposites of biological origin based on nanodimensional compounds because they consists of nano-sized blade-like crystals of biological apatite grown in intimate contact with the organic matrix rich in bioorganic fibers and organized in complicated hierarchical structures. Given the fact that the major bioorganic phase of bones is collagen, 
i.e.
, a natural polymer (
Table 1
), it is obvious that biocomposites of nanodimensional CaPO
4
 with biodegradable polymers should be advantageous as bone grafting materials. In such biocomposites, the inorganic phase would be responsible for the mechanical strength (hardness) and bioactivity, while the polymeric phase would provide the elasticity. In addition, the solubility of CaPO
4
 depends on their crystallite size (smaller crystals have a higher solubility) and on their carbonate content (higher carbonate content increases the solubility) [
519
]. To the author’s best knowledge, among CaPO
4
 listed in 
Table 3
, before very recently only apatites (CDHA, HA and, perhaps, FA) have been available in nanodimensional state. However, recently, nano-sized DCPA [
428
,
429
,
430
] and nano-sized MCPM [
520
] have been synthesized and applied to prepare biocomposites with strong ionic release to combat tooth caries. Presumably, all CaPO
4
 from 
Table 3
 might be manufactured in nanodimensional and/or nanocrystalline state; however not all of them have been prepared yet [
517
].
A number of investigations have been conducted recently to determine the mineralization, biocompatibility and mechanical properties of the biocomposites based on various (bio)polymers and nanodimensional CaPO
4
 (mainly, HA). Unfortunately, in the majority of the already published papers it often remained unclear whether “nanodimensional HA”, in fact, represented the nanodimensional stoichiometric HA or a nanodimensional non-stoichiometric CDHA; therefore, no differentiation is possible between them. These studies covered biocomposites with PGA [
521
], PLA [
176
,
267
,
522
,
523
,
524
,
525
,
526
,
527
,
528
,
529
,
530
,
531
,
532
,
533
] and its copolymers with PGA [
534
,
535
,
536
] and PCL [
537
], collagen [
538
,
539
,
540
,
541
,
542
,
543
,
544
,
545
,
546
,
547
,
548
], collagen + PLA [
549
,
550
,
551
,
552
,
553
,
554
], collagen + PVA [
555
], collagen + alginate [
556
,
557
], alginate [
558
], gelatin [
559
,
560
,
561
,
562
,
563
,
564
], PPF [
565
,
566
,
567
], PA [
243
,
244
,
568
,
569
,
570
,
571
,
572
,
573
,
574
,
575
], PVA [
271
,
272
,
576
,
577
,
578
], PVAP [
276
], poly(ethylene
-co-
acrylic) acid [
579
,
580
], chitosan [
581
,
582
,
583
,
584
,
585
,
586
,
587
,
588
,
589
] and its derivatives [
590
], konjac glucomannan + chitosan [
591
], chitosan + gelatin [
592
], xanthan [
593
], PHEMA + PCL [
594
], PCL [
317
,
354
,
595
,
596
,
597
], PU [
598
], cellulose [
41
,
42
,
599
,
600
,
601
,
602
], Ti [
602
,
603
,
604
], ZrO
2
 [
605
,
606
,
607
], glasses [
608
,
609
], metals and alloys [
610
,
611
] and many other biocompatible hybrid formulations [
215
,
256
,
264
,
270
,
342
,
612
,
613
,
614
,
615
,
616
,
617
,
618
,
619
,
620
,
621
,
622
,
623
,
624
,
625
,
626
,
627
,
628
,
629
,
630
,
631
]. Furthermore, each from the aforementioned formulations might be covered by a layer of nanodimensional CaPO
4
, as it was done by Zandi 
et al.
 [
632
], who coated a biocomposite of nano-sized rods HA with gelatin by nano-sized HA. Several nanodimensional biocomposites were found to be applicable as carriers for delivery of drugs and growth factors [
609
,
633
,
634
,
635
], as well as promising vectors with ultrahigh gene loading and transfection efficiency [
636
]. Data are available on the excellent biocompatibility of such biocomposites [
545
]. The dispersion state of nano-sized particles appears to be the critical parameter in controlling the mechanical properties of nanodimensional biocomposites, as nano-sized particles always tend to aggregate owing to their high surface energy [
342
]. A comparison was made of the mechanical properties between biocomposites of PA with the nano-sized and micron-sized HA. The results showed that the bending and tensile strengths of the biocomposite increased with increasing content of nanodimensional HA but decreased with increasing micron-sized HA content [
243
]. A SEM image of the mineralized collagen fibrils, demonstrating homogeneity of the nanodimensional biocomposite and the close interaction between the mineral phase and the reconstituted collagen fibrils is shown in 
Figure 4
 [
637
].
Porous (porosity ~85%) biocomposites of nano-sized HA with collagen and PLA have been prepared by precipitation and freeze-drying; these biocomposites did not show a pH drop upon 
in vitro
 degradation [
549
,
550
,
551
]. They were implanted in the radius of rabbits and showed a high biocompatibility and partial resorption after 12 weeks. Nano-sized HA/сhitosan biocomposites with improved mechanical stability were prepared from HA/сhitosan nano-sized rods [
638
]. Nano-sized HA/PLLA biocomposites of high porosity (~90%) were prepared using thermally induced phase separation [
639
]. Besides, nanodimensional HA was used to prepare biocomposites with PAA and the nanostructure of the resulting nano-sized crystals exhibited a core-shell configuration [
640
,
641
].
Nanodimensional crystals of HA appeared to be suitable for intra-osseous implantation and offered a potential to formulate enhanced biocomposites for clinical applications [
642
]. Thus, the biocompatibility of chitosan in osteoblast cell culture was significantly improved by addition of nano-sized HA [
643
]. Similar finding was valid for nanodimensional HA/PA biocomposites [
569
]. Further details on nanodimensional biocomposites might be found in excellent reviews [
22
,
644
]. More to the point, a more general review on applications of nanodimensional biomaterials in orthopedics is also available [
645
], where the interested readers are referred.
The main constituent of the bioorganic matrix of bones is type I collagen (
Table 1
) with molecules about 300 nm in length. The structural and biochemical properties of collagens have been widely investigated and over 25 collagen subtypes have been identified [
646
,
647
]. This protein is conducive to crystal formation in the associated inorganic matrix. It is easily degraded and resorbed by the body and allows good attachment to cells. Collagen alone is not effective as an osteoinductive material but it becomes osteoconductive in combination with CaPO
4
 [
648
]. Both collagen type I and HA were found to enhance osteoblast differentiation [
649
] but combined together, they were shown to accelerate osteogenesis. However, this tendency is not so straightforward: the data are available that implanted HA/collagen biocomposites enhanced regeneration of calvaria bone defects in young rats but postponed the regeneration of calvaria bone in aged rats [
650
]. Finally, addition of CaPO
4
 to collagen sheets was found to give a higher stability and an increased resistance to 3D swelling compared to the collagen reference [
651
]. Therefore, a bone analogue based on these two constituents should possess the remarkable properties.
The unique characteristics of bones are the spatial orientation between the nanodimentional crystals of biological apatite and collagen macromolecules at the nano-scale, where the crystals (about 50 nm length) are aligned parallel to the collagen fibrils, which is believed to be the source of the mechanical strength of bones (
Figure 5
a) [
652
]. The collagen molecules and the crystals of biological apatite assembled into mineralized fibrils are approximately 6 nm in diameter and 300 nm long. Although the complete mechanisms involved in the bone building strategy are still unclear, the strengthening effect of nanodimentional crystals of biological apatite in calcified tissues might be explained by the fact that the collagen matrix is a load transfer medium and thus transfers the load to the intrinsically rigid inorganic crystals [
14
,
15
,
19
,
20
,
21
]. Furthermore, the crystals of biological apatite located in between tangled fibrils cross-link the fibers either through a mechanical interlocking or by forming calcium ion bridges, thus increasing deformation resistance of the collagenous fiber network [
653
].
When CaPO
4
 are combined with collagen in a laboratory, the prepared biocomposites appear to be substantially different from natural bone tissue (
Figure 5
b,c) due to a lack of real interaction between the two components, 
i.e.
, the interactions that are able to modify the intrinsic characteristics of the singular components themselves. The main characteristics of the route, by which the mineralized hard tissues are formed 
in vivo
, is that the organic matrix is laid down first and the inorganic reinforcing phase grows within this organic matrix [
14
,
15
,
20
,
21
]. Although to date, neither the elegance of the biomineral assembly mechanisms nor the intricate composite nano-sized architectures have been duplicated by non-biological methods, the best way to mimic bone is to copy the way it is formed, namely by nucleation and growth of CDHA nano-sized crystals from a supersaturated solution both onto and within the collagen fibrils. Such syntheses were denoted as ‘‘biologically inspired’’ which means they reproduce an ordered pattern and an environment very similar to natural ones [
654
,
655
,
656
]. The biologically inspired biocomposites of collagen and CaPO
4
 (mainly, apatites) for bone substitute have a long history [
648
,
657
,
658
,
659
,
660
,
661
,
662
,
663
,
664
,
665
,
666
,
667
,
668
,
669
,
670
] and started from the pioneering study by Banks 
et al.
, who grew CDHA on reconstituted calfskin collagen tapes in 1977 [
671
], followed by initial medical applications performed by other researchers in 1982 [
672
,
673
]. Such combinations were found to be bioactive, osteoconductive, osteoinductive [
648
,
674
,
675
,
676
] and, in general, artificial grafts manufactured from this type of the biocomposites are likely to behave similarly to bones and be of more use in surgery than those prepared from any other materials. Indeed, data are available on the superiority of CaPO
4
/collagen biocomposite scaffolds over the artificial polymeric and CaPO
4
 bioceramic scaffolds individually [
677
].
It has been found that CaPO
4
 may be successfully precipitated onto a collagen substrate of whatever form or source [
539
,
671
,
678
,
679
]. However, adherence of CaPO
4
 crystals to collagen did depend on how much the collagen had been denatured: the more fibrillar the collagen, the greater attachment. Clarke 
et al.
, first reported the production of a biocomposite produced by precipitation of DCPD onto a collagen matrix with the aid of phosphorylated amino acids commonly associated with fracture sites [
657
]. Self-setting CDHA forming formulations (DCPD + TTCP) have been mixed with a collagen suspension, hydrated and allowed to set. CDHA crystals were found to nucleate on the collagen fibril network, giving a material with the mechanical properties weaker than those reported for bone. More to the point, the prepared biocomposites were without the nanostructure similar to that of bone [
658
,
680
]. The oriented growth of OCP crystals on collagen was achieved by an experimental device in which Ca
2+
 and PO
4
3−
 ions diffused into a collagen disc from the opposite directions [
680
,
681
,
682
]. Unfortunately, these experiments were designed to simulate the mechanism of 
in vivo
 precipitation of biological apatite only; due to this reason, the mechanical properties of the biocomposites were not tested [
683
].
Conventionally, collagen/CaPO
4
 biocomposites can be prepared by blending or mixing of collagen and CaPO
4
, as well as by biomimetic methods [
539
,
550
,
634
,
654
,
655
,
656
,
657
,
658
,
668
,
678
,
683
,
684
,
685
,
686
,
687
,
688
,
689
,
690
,
691
,
692
,
693
,
694
]. Tampieri 
et al.
, [
656
] produced and compared artificial bone like tissue apatite/collagen biocomposites prepared by using two different methodologies: (1) dispersion of apatite in a collagen aqueous suspension and then freeze dried and (2) direct nucleation of an apatitic phase on assembling collagen fibrils. Biocomposites obtained using first way were similar to uncalcified natural collagen. The crystallite sizes were not uniform and were often aggregated and randomly distributed into the matrix (
Figure 5
b), proving that there was no real interaction between apatite and collagen fibers. However, the second method allowed the direct nucleation of nano-sized crystals of apatite on self-assembled collagen fibers. In this case, the two components (CDHA and collagen) exhibited strong interactions (
Figure 5
c), highlighted by several analysis techniques, which showed a complete analogy of the composite with calcified natural tissue [
656
]. Other production techniques are also possible. For example, using a polymer-induced liquid-precursor process, collagen/apatite biocomposites mimicking the nanostructure of bones, wherein nano-sized crystals of apatite were embedded within the collagen fibrils, were prepared [
693
]. More complicated formulations, such as a magnetite enriched HA/collagen [
695
] and HA/collagen/PVA [
696
] biocomposites, have been developed as well. Recent investigations revealed that CaPO
4
/collagen formulations might be printed by means of 3D printers [
697
].
In addition, collagen might be incorporated into various self-setting CaPO
4
-based formulations [
658
,
680
,
698
,
699
,
700
,
701
,
702
]. Typically, a type I collagen sponge is presoaked in PO
4
3−
-containing a highly basic aqueous solution and then is immersed into a Ca
2+
-containing solution to allow mineral deposition. Also, collagen I fibers might be dissolved in acetic acid and then this solution is added to phosphoric acid, followed by a neutralization synthesis (performed at 25 °C and solution pH within 9–10) between an aqueous suspension of Ca(OH)
2
 and the H
3
PO
4
/collagen solution [
654
,
655
]. To ensure the quality of the final product, it is necessary to control the Ca/P ionic ratio in the reaction solution. One way to do this is to dissolve a commercial CaPO
4
 in an acid; another one is to add Ca
2+
 and PO
4
3−
 ions in a certain ratio to the solution and after that induce the reaction [
703
]. Biomimetically, one can achieve an oriented growth of CDHA crystals onto dissolved collagen fibrils in aqueous solutions via a self-organization mechanism [
688
]. Besides, CDHA crystallization from aqueous solutions might be performed in the presence of a previously dispersed collagen [
539
]. More to the point, collagen might be first dispersed in an acidic solution, followed by addition of calcium and orthophosphate ions and then co-precipitation of collagen and CDHA might be induced by either increasing the solution pH or adding mixing agents. Although it resulted in biocomposites with poor mechanical properties, pressing of the apatite/collagen mixtures at 40 °C under 200 MPa for several days is also known [
704
]. Attempts have been performed for a computer simulation of apatite/collagen composite formation process [
705
]. It is interesting to note, that such biocomposites were found to possess some piezoelectric properties [
706
].
As the majority of the collagen/HA biocomposites are conventionally processed by anchoring micron-sized HA particles into collagen matrix, it makes quite difficult to obtain a uniform and homogeneous composite graft. Besides, such biocomposites have inadequate mechanical properties; over and above, the proper pore sizes have not been achieved either. Further, microcrystalline HA, which is in contrast to nanocrystalline bone apatite, might take a longer time to be remodeled into a new bone tissue upon the implantation. In addition, some of the biocomposites exhibited very poor mechanical properties, probably due to a lack of strong interfacial bonding between the constituents. Furthermore, in all blended composites, the crystallite sizes of CaPO
4
 were not uniform and the crystals were often aggregated and randomly distributed within a fibrous matrix of collagen. Therefore, no structural similarity to natural bone was obtained and only a compositional similarity to that of natural bone was achieved. The aforementioned data clearly demonstrate that the chemical composition similar to bone is insufficient for manufacturing the proper grafts; both the mechanical properties and mimetic of the bone nanostructure are necessary to function as bone in recipient sites. There is a chance for improving osteointegration by reducing the grain size of HA crystals by activating of ultrafine apatite growth into the matrix. This may lead to enhance the mechanical properties and osteointegration with improved biological and biochemical affinity to the host bone. Besides, the porosity was found to have a positive influence on the ingrowth of the surrounding tissues into the pores of collagen/HA biocomposites [
707
,
708
].
Bovine collagen might be mixed with CaPO
4
 and such biocomposites are marketed commercially as bone-graft substitutes those further can be combined with bone marrow aspirated from the iliac crest of the site of the fracture. Bioimplant
®
, Bio-Oss Collagen
®
, Boneject
®
, Collagraft
®
, CollapAn
®
, Healos
®
, Integra Mozaik
®
, and LitAr
®
 are several examples of the commercially available CaPO
4
/collagen grafts for the clinical use [
17
,
22
]. Application of these materials was compared with autografts for the management of acute fractures of long bones with defects, which had been stabilized by internal or external fixation [
709
,
710
]. These biocomposites are osteogenic, osteoinductive and osteoconductive; however, they lack the structural strength and require a harvest of the patient’s bone marrow. OCP/collagen biocomposites have been investigated [
711
] and clinically tested [
712
].
Collagen sponges with an open porosity (30–100 μm) were prepared by a freeze-drying technique and then their surface was coated by a 10-μm layer of biomimetic apatite precipitated from simulated body fluid [
713
]. The researchers found a good 
in vitro
 performance with fibroblast cell culture. Other preparation techniques are also possible [
714
]. Collagen/HA microspheres or gel beads have been prepared in the intention of making injectable bone fillers [
715
,
716
,
717
]. Liao 
et al.
 succeeded in mimicking the bone structure by blending carbonateapatite with collagen [
718
]. A similar material (mineralized collagen) was implanted into femur of rats and excellent clinical results were observed after 12 weeks [
719
]. Collagen/HA biocomposites were prepared and their mechanical performance was increased by cross-linking the collagen fibers with glutaraldehyde [
540
,
541
,
542
]. These biocomposites were tested in rabbits and showed a good biological performance, osteoconductivity and biodegradation. A similar approach was selected to prepare HA/collagen microspheres (diameter ~5 μm) by a water-oil emulsion technique in which the surface was also cross-linked by glutaraldehyde [
716
]. That material showed a good 
in vitro
 performance with osteoblast cell culture. A porous bone graft substitute was formed from a nano-sized HA/collagen biocomposite combined with PLA by a freeze-drying method; the resulting material was found to mimic natural bones at several hierarchical levels [
550
]. Subsequent 
in vitro
 experiments confirmed a good adhesion, proliferation and migration of osteoblasts into this composite [
549
]. A further increase in biocompatibility might be achieved by addition of various dopants. For example, to enhance bone substitution, Si-substituted HA/collagen composites have been developed with silicon located preferentially in the collagen phase [
541
]. Porous (porosity level ~95% with interconnected pores of 50–100 μm) biocomposites of collagen (crosslinked with glutaraldehyde) and β-TCP have been prepared by a freeze-drying technique, followed by sublimation of the solvent; the biocomposites showed a good biocompatibility upon implantation in the rabbit jaw [
720
].
Biocomposites of CaPO
4
 with collagen were found to be useful for delivery of drugs, growth factors and other important biomolecules [
557
,
660
,
702
,
721
,
722
,
723
]. Namely, an HA/collagen – alginate (20 µL) with the rhBMP-2 (100 µg/mL, 15 µL) showed bone formation throughout the implant 5 weeks after implantation without obvious deformation of the material [
557
]. Gotterbarm 
et al.
, developed a two-layered collagen/β-TCP implant augmented with chondral inductive growth factors for repair of osteochondral defects in the trochlear groove of minipigs. This approach might be a new promising option for the treatment of deep osteochondral defects in joint surgery [
722
].
To conclude this part, one should note that biocomposites of apatites with collagen are a very hot topic for research and up to now, just a few papers have been devoted to biocomposites of other CaPO
4
 with collagen [
685
,
686
,
687
,
722
,
724
,
725
,
726
]. These biomaterials mimic natural bones to some extent, while their subsequent biological evaluation suggests that they are readily incorporated into the bone metabolism in a way similar to bone remodeling, instead of acting as permanent implant [
550
,
673
]. However, the performance of these biocomposites depends on the source of collagen from which it was processed. Several attempts have been made to simulate the collagen-HA interfacial behavior in real bone by means of crosslinking agents such as glutaraldehyde [
540
,
542
,
543
,
678
,
716
,
720
] with the purpose to improve the mechanical properties of these biocomposites. Unfortunately, a further progress in this direction is restricted by a high cost, difficulty to control cross-infection, a poor definition of commercial sources of collagens, as well as by a lack of an appropriate technology to fabricate bone-resembling microstructures. Further details on CaPO
4
/collagen biocomposites might be found elsewhere [
652
,
663
,
727
].
The biggest practical problems with collagen type I are its cost and the poor definition of commercial sources of this material, which makes it difficult to follow up on well controlled processing. Therefore, collagen type I can be replaced by other compounds. One should notice, that, besides collagen, both human and mammalian bodies contain dozens types of various bioorganic compounds, proteins and biological macromolecules. Therefore, the substantial amount of them potentially might be used to prepare biocomposites with CaPO
4
. For example, a biologically strong adhesion (to prevent invasion of bacteria) between teeth and the surrounding epithelial tissues is attributed to a cell-adhesive protein, laminin [
728
]. In order to mimic the nature, a laminin/apatite biocomposite layer was successfully created on the surface of both titanium [
729
] and EVOH [
730
,
731
] using the biomimetic approach. A more complicated laminin/DNA/apatite biocomposite layer was found to be an efficient gene transfer system [
732
]. Further details on this subject are available in a topical review [
733
].
CaPO
4
/gelatin biocomposites are widely investigated as potential bone replacement biomaterials [
253
,
383
,
384
,
385
,
386
,
387
,
388
,
389
,
390
,
409
,
446
,
447
,
448
,
559
,
560
,
561
,
562
,
563
,
564
,
734
,
735
,
736
,
737
,
738
,
739
]. For example, gelatin foams were successfully mechanically reinforced by HA and then crosslinked by a carbodiimide derivative [
253
]. Such foams were shown to be a good carrier for antibiotic tetracycline [
735
]. Several biocomposites of CaPO
4
 with alginates have been prepared [
387
,
556
,
557
,
560
,
655
,
740
,
741
,
742
,
743
,
744
]. For example, porous HA/alginate composites based on hydrogels were prepared both biomimetically [
655
] and by using a freeze-drying technique [
740
]. More complicated formulations have been developed as well [
745
].
Various biocomposites of CaPO
4
 with chitosan [
234
,
403
,
425
,
436
,
453
,
462
,
499
,
581
,
582
,
583
,
584
,
585
,
586
,
587
,
588
,
589
,
590
,
591
,
618
,
638
,
643
,
746
,
747
,
748
,
749
,
750
,
751
,
752
,
753
,
754
,
755
,
756
,
757
] and chitin [
392
,
452
,
758
,
759
,
760
,
761
,
762
] are also very popular. For example, a solution-based method was developed to combine HA powders with chitin, in which the ceramic particles were uniformly dispersed [
758
,
759
]. Unfortunately, it was difficult to obtain the uniform dispersions. The mechanical properties of the final biocomposites were not very good; due to a poor adhesion between the filler and the matrix both the tensile strength and modulus were found to decrease with increase of the HA amount. Microscopic examination revealed that HA particles were intervened between the polymer chains, weakening their interactions and decreasing the entire strength [
758
,
759
]. Other manufacturing techniques might be found in the aforementioned references, for example, a HA/chitosan biocomposite was produced by a hydrothermal process from natural CaCO
3
/chitosan biocomposite of crab shells [
751
]. Similarly, HA/chitosan biocomposite was produced by a hydrothermal process from previously prepared DCPD/chitosan biocomposite [
752
]. Biocomposites of natural HA with chitosan were found to possess both a good hard tissue biocompatibility and an excellent osteoconductivity, which is suitable for artificial bone implants and frame materials of tissue engineering [
748
]. Data are available that addition of CaPO
4
 into chitosan improved cell attachment, provided a higher cell proliferation and well-spread morphology when compared to chitosan alone [
584
,
754
]. More complex formulations, such as silk fibers reinforced HA/chitosan [
763
] and HA/collagen/chitosan [
764
] biocomposites, have been studied as well. Besides biomedical applications, biocomposites of nano-sized HA with chitin/chitosan might be used for removal of Fe(III) [
765
] and fluorides [
766
,
767
] from aqueous solutions.
Biocomposites of CDHA with water-soluble proteins, such as BSA, might be prepared by a precipitation method [
493
,
768
,
769
,
770
,
771
]. In such biocomposites, BSA is not strongly fixed to solid CDHA, which is useful for a sustained release. However, this is not the case if a water/oil/water interfacial reaction route has been used [
247
]. To extend this subject, inclusion of DNA into CDHA/BSA biocomposites was claimed [
247
,
772
,
773
,
774
]. Furthermore, biocomposites of an unspecified CaPO
4
 with DNA [
775
,
776
], as well as those of nano-sized crystals of biomimetic apatite with C
60
 fullerene and Au-DNA nano-sized particles [
777
] were prepared as well.
Akashi and co-workers developed a procedure to prepare CaPO
4
-based biocomposites by soaking hydrogels in supersaturated by Ca
2+
 and PO
4
3−
 ions solutions in order to precipitate CDHA in the hydrogels (up to 70% by weight of CDHA could be added to these biocomposites) [
778
]. This procedure was applied to chitosan; the 3D shape of the resulting biocomposite was controlled by the shape of the starting chitosan hydrogel [
779
]. Another research group developed biocomposites based on 
in situ
 CaPO
4
 mineralization of self-assembled supramolecular hydrogels [
780
]. Other experimental approaches are also possible [
781
].
Various biocomposites of CDHA with glutamic and aspartic amino acids, as well as poly-glutamic and poly-aspartic amino acids have been prepared and investigated [
277
,
278
,
782
,
783
,
784
,
785
]. These (poly)amino acids were quantitatively incorporated into CDHA crystals, provoking a reduction of the coherent length of the crystalline domains and decreasing the crystal sizes. The relative amounts of the (poly)amino acid content in the solid phase, determined through HPLC analysis, increased with their concentration in solution up to a maximum of about 7.8 wt % for CDHA/aspartic acid and 4.3 wt % for CDHA/glutamic acid biocomposites. The small crystal dimensions, which implied a great surface area, and the presence of (poly)amino acids were suggested to be relevant for possible application of these biocomposites for hard tissues replacement [
277
,
278
,
782
,
783
,
784
,
785
]. A schematic description of a biocomposite formation from amino acids and ACP is shown in 
Figure 6
 [
786
].
Furthermore, BCP (HA + β-TCP)/agarose macroporous scaffolds with controlled and complete interconnection, high porosity, thoroughly open pores and tailored pore size were prepared for tissue engineering application [
787
,
788
]. Agarose, a biodegradable polymer, was selected as the organic matrix because it was a biocompatible hydrogel, which acted as gelling agent leading to strong gels and fast room temperature polymerization. Porous scaffolds with the designed architecture were manufactured by combining a low temperature shaping method with stereo-lithography and two drying techniques. The biocompatibility of this BCP/agarose system was tested with mouse L929 fibroblast and human SAOS-2 osteoblast during different colonization times [
789
].
Fibrin sealants are non-cytotoxic, fully resorbable, biological matrices that simulate the last stages of a natural coagulation cascade, forming a structured fibrin clot similar to a physiological clot [
790
]. Biocomposites of CaPO
4
 with fibrin sealants might develop the clinical applications of bone substitutes. The 3D mesh of fibrin sealant interpenetrates the macro- and micro-porous structure of CaPO
4
 ceramics. The physical, chemical and biological properties of CaPO
4
 bioceramics and the fibrin glue might be cumulated in biocomposites, suitable for preparation of advanced bone grafts [
791
,
792
,
793
,
794
,
795
,
796
,
797
].
Furthermore, there are biocomposites of CaPO
4
 with bisphosphonates [
798
], silk fibroin [
245
,
619
,
620
,
799
,
800
,
801
,
802
,
803
,
804
], cellulose [
805
], chitosan + silk fibroin [
806
], chitosan derivatives [
807
], fibronectin [
808
], chondroitin sulfate [
235
,
675
,
809
], casein phosphopeptides [
810
], okra hydrocolloids [
811
], keratin hydrogel [
812
], amyloid fibrils [
813
], agarose [
814
] and vitamins [
815
]. Photopolymerisable formulations have been developed as well [
816
]. Besides, the reader’s attention is pointed out to an interesting approach to crystallize CDHA inside poly(allylamine)/poly(styrene sulfonate) polyelectrolyte capsules resulting in empty biocomposite spheres of micron size. Depending on the amount of precipitated CDHA, the thickness of the shell of biocomposite spheres can be varied between 25 and 150 nm. These biocomposite capsules might find application as medical agents for bone repairing and catalytic microreactors [
817
].
With the development of minimally invasive surgical methods, for example percutaneous surgery, directly injectable biomaterials are needed. The challenge is to place a biomaterial at the site of surgery by the least possible invasive method. In this regard, IBS appear to be a convenient alternative to solid bone-filling materials. They represent ready-to-use suspensions of CaPO
4
 microspheres [
818
,
819
], nano-sized rods [
820
] or powder(s) in a liquid carrier phase. However, addition of other phases, such as calcium sulfate [
821
], is possible. IBS look like opaque viscous pastes with the rheological properties, sufficient to inject them into bone defects by means of surgical syringes and needles. Besides, IBS could be easily produced in a sterile stage. Their stable composition and mechanical properties are suitable for reproducibility of the biological response [
822
,
823
]. All types of IBS are divided into two major groups: self-setting formulations (see 
Section 4.2
.) and those, which do not set. The latter ones are described here.
IBS requires suitable rheological properties to ensure bonding and cohesion of the mineral phase 
in situ
 with good cell permeability. Usually, the necessary level of viscosity is created by addition of suitable water-soluble polymers [
92
,
251
,
564
,
824
,
825
,
826
,
827
,
828
,
829
,
830
,
831
,
832
]. However, IBS based on hydrogels are known as well [
833
,
834
,
835
]. Therefore, the majority of CaPO
4
-containing IBS formulations might be considered as a subgroup of CaPO
4
/polymer biocomposites. For example, an IBS was described that involved a silanized hydroxyethylcellulose carrier with BCP (HA + β-TCP). The suspension is liquid at pH within 10–12, but gels quickly at pH < 9 [
826
]. Injectable composites can be formed with β-TCP to improve mechanical integrity [
480
]. Similarly, a polydioxanone
-co-
glycolide-based biocomposite reinforced with HA or β-TCP can be used as an injectable or moldable putty [
827
]. During the crosslinking reaction following injection, carbon dioxide is released allowing the formation of interconnected pores. Furthermore, HA/poly(L-lactide
-co-
