Repository: ISE-FIZKarlsruhe/Ontology_Evaluation

File: Domain Papers/MDPI/jfb-v01-i01_20240418_Biomaterials_texts/jfb9010024.txt (part 3 of 3)
Nowadays, bioactive glasses (BGs) are mainly used to improve and support the healing process of osseous defects deriving from traumatic events, tumor removal, congenital pathologies, implant revisions, or infections. In the past, several approaches have been proposed in the replacement of extensive bone defects, each one with its own advantages and drawbacks. As a result, the need for synthetic bone grafts is still a remarkable clinical challenge since more than 1 million bone-graft surgical operations are annually performed worldwide. Moreover, recent studies show the effectiveness of BGs in the regeneration of soft tissues, too. Often, surgical criteria do not match the engineering ones and, thus, a compromise is required for getting closer to an ideal outcome in terms of good regeneration, mechanical support, and biocompatibility in contact with living tissues. The aim of the present review is providing a general overview of BGs, with particular reference to their use in clinics over the last decades and the latest synthesis/processing methods. Recent advances in the use of BGs in tissue engineering are outlined, where the use of porous scaffolds is gaining growing importance thanks to the new possibilities given by technological progress extended to both manufacturing processes and functionalization techniques.
The porous morphology has to be preserved until high-temperature treatment for the sintering of the struts is performed, so it is necessary to achieve an adequate stabilization of the bubbles by using surfactants that reduce the surface tension at the gas–liquid interface [
28
]. The action of the surfactants, however, is limited over time.
Melt-derived glasses are foamed by gel-cast foaming, and sol–gel glasses by the sol–gel foaming process, deeply discussed elsewhere [
120
].
While in the sol–gel foaming the gelation process involves the silica network itself, in the gel-cast foaming, bubbles form upon vigorous agitation of a high-solid-load glass (ceramic) suspension. Specifically, gel-cast foaming is performed by introducing fine melt-derived glass particles into water to produce a slurry that is then vigorously agitated in order to become a foam. A water-soluble monomer can also be added to the slurry; the polymerization process is accelerated by the use of proper catalysts and initiators of the reaction. During the polymerization, a gradual increase in viscosity is observed and, as soon as the gelation point is approached, the foam must be poured into molds. The polymeric phase is then removed by performing a specific heat treatment and final sintering is performed at a higher temperature [
121
].

3.
Solid Free Form Techniques: SFF techniques allow the realization of a design-controlled scaffold manufacturing process. By simply varying processing parameters, it is possible to obtain a precise control on the final 3D structure.
Solid Free Form Techniques: SFF techniques allow the realization of a design-controlled scaffold manufacturing process. By simply varying processing parameters, it is possible to obtain a precise control on the final 3D structure.
SFF technologies are based on layer-wise manufacturing strategies, since the final 3D structure is obtained by subsequent deposition of material following a bottom-up approach. Precise virtual reconstruction of tissue/organ anatomy can be obtained from clinical images acquired by Computerized Tomography (CT) and Magnetic Resonance Imaging (MRI), allowing the realization of customized devices.
The general process involves:

Production of a computer-generated model of the wanted structure by the use of a CAD software;
Segmentation of the model into cross-sections;
Implementation of the data;
Production of the physical model [
122
].
Production of a computer-generated model of the wanted structure by the use of a CAD software;
Segmentation of the model into cross-sections;
Implementation of the data;
Production of the physical model [
122
].
SFF techniques are divided into direct SFF and indirect SFF. Direct SFF involves the direct building of the scaffold from the biomaterial, while, in indirect SFF, the biomaterial is cast into molds that are subsequently removed by using an opportune solvent.
Direct SFF techniques present the great advantage of being highly reproducible thanks to the intrinsic automation of the procedure, even if they are of very difficult implementation because of the compatibility required between equipment and biomaterials; a typical problem, when glass (ceramic) slurries are printed to obtain a layer-wise scaffold, is the risk of nozzle occlusion in the printing head.
Some examples of SFF are 3D-Printing (3DP), Stereo-lithography (SLA), Fused Deposition Modeling (FDM), 3D Plotting, and Phase-change Jet Printing [
122
].
An electrospinning technique has recently been experimented with in TE approaches to produce nanofibrous scaffolds able to mimic the fibrous structure of the ECM. BG nanofibrous scaffolds exhibit a high surface area, leading to rapid dissolution and conversion to HA, even with high SiO
2
 content in the glass compositions. However, these scaffolds are more suitable for soft TE because of their similarities in morphology with muscles and ligaments, characterized by a fibrous and oriented structure [
44
,
123
].
Considering a common TE approach, the necessity of controlling the degradation process of the biomaterial must always be taken into account. Concerning BGs, the rate of degradation has to be opportunely optimized in order to match the times required for the complete healing and regeneration of the tissue itself. In particular, dealing with bone tissue, this aspect is of remarkable importance because of its peculiar remodeling process and constant dynamism [
124
].
According to this, silicate BGs could show some disadvantages. It is known that, following in vivo implantation of the material, silica-based systems do not undergo a complete conversion to calcium phosphate and times required for the degradation of the material are too long when compared to the physiological growth rate of the tissue [
125
].
This is the reason why, in recent years, other bioactive systems, based on different forming oxides, have been proposed, among which we count borate and phosphate BGs.
It is common knowledge that boron (B), as an essential micronutrient of living organisms, plays a relevant role in maintaining physiological bone homeostasis, preventing calcium loss and bone demineralization by interacting with several minerals, vitamins, and hormones involved in bone formation [
126
]. In addition, beneficial effects of boron supplementation on bone mechanical properties have been deeply investigated, as reported elsewhere [
127
].
According to the available information, some studies have been conducted in order to assess the advantages resulting from the use of both borate and borosilicate glasses in the development of TE approaches as compared to silicate BGs. In particular, it has been shown that B
2
O
3
-based glass systems exhibit a strong bioactivity, reaching complete conversion to a calcium phosphate material after about 200 h immersion in SBF [
125
,
128
].
This considerable difference in the degradation rate between silicate and borosilicate/borate BGs can be explained simply considering the structure of the glass network. Because of its coordination number, indeed, boron is not able to fully form 3D structures, leading, from a chemical point of view, to a lower resistance in network interconnections [
129
].
However, the bioactivity mechanism proposed for borate glasses is comparable to that previously described for silicate-based glasses [
42
], except for the faster kinetics and the formation of the silica-rich layer, that, in this case, does not take place [
43
].
The derived advantage is the possibility to design the degradation rate by acting on the composition of the glass which, therefore, can be optimized according to the specific application.
Huang et al. demonstrated the possibility of properly adjusting the conversion rate to HA by replacing SiO
2
 in 45S5 Bioglass
®
 with different amounts of B
2
O
3
, finding that higher quantities of B
2
O
3
 lead to a faster conversion to HA as well as rapid degradation in strength, which limits the application of borate-based BG scaffolds to the repair of non-loaded bone defects [
128
,
130
].
Furthermore, Yao et al. [
128
] have demonstrated that the reactivity of the glass as well as the rate of conversion to HA is not directly dependent on the B
2
O
3
 content but is rather a function of the SiO
2
 to B
2
O
3
 ratio (
Figure 10
).
Some in vivo studies demonstrate the importance that scaffold microstructure has in regenerating tissues while preserving the physiological functionality. Borate BGs 3D scaffolds with different microstructures (
Figure 11
) and porosity between 50 and 70 vol % have been produced by Bi et al. in order to evaluate the formation of new blood vessels, bone ingrowth, and matrix mineralization at 12-week implantation in a rat calvarial defect model [
131
]. The best outcome, associated with the trabecular microstructure, reveals the importance of following a biomimetic approach in order to enhance bone ingrowth, blood vessel infiltration, and osteconductivity, with 33% new bone formed against 23% and 15% related respectively to the oriented and the fibrous microstructure [
131
].
Biodegradable borosilicate (13-93B1) BG scaffolds with a trabecular microstructure have been prepared by a polymer foam replication technique and characterized both in vitro and in vivo by Gu and coworkers [
132
]. Soaking tests in SBF revealed the bioactive potential of the device, with the formation of a poorly crystallized HA thin layer after 30 days. A rabbit femoral head defect model has been used to evaluate the in vivo response of the device at 4 and 8 weeks after implantation, showing a remarkable improvement in bone healing with respect to the unfilled defect, used as a control system [
132
].
Before implantation, scaffolds have been loaded with platelet-rich plasma and compared to the unloaded ones in order to evaluate the enhancement in bone ingrowth within the segmental defect, thus confirming the effectiveness of using a combined approach to optimize both microstructural features and release of growth factors from the scaffold [
132
].
Numerous research studies have highlighted the considerable potential of boron-based systems in supporting the proliferation and differentiation of stem cells into the desired phenotype and have been proposed as a carrier for drug delivery systems for the treatment of bone infections.
A winning combination between osteoinductive and drug delivery potential of boron-containing mesoporous BG scaffolds for bone TE has been developed by Wu et al. in order to improve new bone formation by studying the effect of both boron content and dexamethasone (DEX) release on the proliferation, differentiation, and gene expression of osteoblasts in vitro [
133
].
Borate scaffolds have been produced starting from sol–gel glasses using co-templates of nonionic block polymer P123, to produce meso-porosity, and polyurethane sponges, to create macro-pores. Regardless of boron content (varying from 0 up to 10 mol %), a DEX sustained release (up to 350 h) has been observed in all the cases, with no relevant differences in the release kinetics. The study shows that the loading efficiency of the scaffold is directly related to the porosity as a direct function of the specific surface area (194–265 m
2
/g). Controlled boron ion release has been found to have a positive effect on cell proliferation and ColI and Rux2 expression, while the release of DEX is directly responsible for enhanced ALP activity and gene expression related to osteogenesis processes [
133
].
Borate BG implants loaded with teicoplanin have been successfully developed by Zhang et al. for the treatment of chronic bone infections in a rabbit model. The conversion of the device to a porous HA-type graft has been previously assessed by in vitro soaking tests in SBF. In vivo evaluation of the device confirmed the beneficial effect of the sustained release combined with the enhanced bioactivity of borate systems, with no toxic effect related to the ion release within the physiological environment [
134
].
Recently, on the basis of the promising results obtained both in bone repair and drug delivery [
132
,
133
,
134
,
135
,
136
,
137
], borate-based melt-derived glass (BG) fibers have been proposed also for soft TE applications as wound dressing material aimed at supporting dermal repair.
Chen et al. successfully demonstrated the capability of borate-based glass fibers to enhance vascular endothelial growth factors (VEGF) secretion, responsible for better epithelization and collagen deposition, under dynamic flow conditions [
138
]. Another study, conducted by Zhou et al., compares borate BG micro-fibers and 45S5 Bioglass
®
 (SiG) micro-fibers, confirming the better biodegradation and bioactivity behavior of borate systems, with no ion released-derived toxic effect on HUVECs in vitro. Consistently, in vivo tests show the capability of such systems to promote angiogenesis and dermal regeneration, with about 65% of wound closure reached after only 7 days of treatment, against 61% related to SiG micro-fibers [
139
].
A commercial product was also recently developed by Mo-Sci Corporation (Rolla, MO, USA) for wound healing [
140
]. Biodegradable borate glass nanofibres (“cotton-candy”) mimicking the microstructure of a fibrin clot were reported to accelerate wound healing in both animals and human patients [
141
]. These BG fibres (DermaFuse™/Mirragen™) have a high content of calcium, which accelerates the migration of epidermal cells and therefore promotes skin regeneration.
One aspect not to be underestimated, however, remains the toxic potential of boron in contact with physiological tissues. This issue was pointed out in some in vitro studies but the results could not be representative of what actually occurs in an in vivo situation with fluid circulation. On the other hand, it was shown that toxicity of boron may be significantly reduced under dynamic culture conditions, which closely approach an in vivo-like situation [
43
].
In phosphate based systems, P
2
O
5
 acts as network former oxide, while CaO and Na
2
O are network modifiers. Phosphate glasses are categorized as class A bioactive material with tunable properties according to composition modifications [
44
].
Just like silicon, the building unit of phosphate glasses is tetrahedral too, but phosphorus can only share three out of its four oxygen atoms because it nominally has charge of 5
+
, while silicon has a charge of 4
+
 [
44
]. The oxygen atoms that are not shared form a terminal double bond with the central phosphorus atom. As a result, phosphate BGs are characterized by a very high level of flexibility in the orientation of tetrahedron when compared to silicate BGs. The advantage of processing them into fibers (
Figure 12
) makes them very suitable for soft TE applications for the regeneration and the repair of muscles, tendons, and ligaments, which show a high anisotropy in their organization [
142
]. These fibers could also be incorporated into bone cements for the fixation of orthopedic devices [
44
]. Other application fields involve drug delivery and cell transfer, in which fibers could support the nerve healing process by allowing cell migration [
44
].
It is also possible to incorporate, within the same device, fibers characterized by different degradation rates in order to perform more than one task at the same time (i.e., assistance in the vascularization process and alignment of cells) [
44
].
In addition, such systems show a very high affinity with bone because of phosphates, which are naturally present in the organic mineral phase of the tissue. This material shows its enormous potential in the realization of absorbable grafts due to its rapid solubility, although its bioactivity is not so pronounced [
43
].
The authors declare no conflict of interest.
