Repository: ISE-FIZKarlsruhe/Ontology_Evaluation

File: Domain Papers/MDPI/jfb-v01-i01_20240418_Biomaterials_texts/jfb4040209.txt (part 4 of 5)
]. Further development of this formulation was well described in other papers [
266
,
424
]; unfortunately, neither mechanical nor rheological properties of that concrete were disclosed. Nevertheless, the results of still another study showed that, by addition of 20 wt% the as-prepared β-TCP aggregates, the compressive strength of the self-setting concrete was increased by about 70%, while the paste itself still maintained injectable, while the heat release in the hydration process decreased by ~25% [
522
].
At physiological pH, the 
in vitro
 solubility of DCPD is approximately 100 times higher than that of β-TCP (
Table 1
 and 
Figure 1
); roughly, the same order of magnitude applies for the 
in vivo
 resorption kinetics of these calcium orthophosphates. Thus, a new bone is formed in the space left after resorption of the DCPD matrix, while β-TCP granules act as guiding structures. This feature of the cement can be considered an inverse scaffolding effect [
524
]. Another group of investigators invented a formulation that incorporated as major powder components α-TCP, ACP and BCP (HA + β-TCP in various HA/β-TCP ratios) [
463
]. It was believed that after setting such a formulation could provide a porous bioceramics 
in vivo
 due to preferential dissolution of a better soluble ACP component compared to the other calcium orthophosphates in the matrix. Further, this combination was extended to a multiphase concrete composition consisting of 70% w/w settable matrix (mixture of 45% α-TCP, 5% MCPM and 25% of ion-substituted ACP) with the average particle dimensions of 15 µm and 30% BCP (HA + β-TCP) granules (ranging between 80 and 200 µm) as a filler [
518
]. The role of BCP granules is quite interesting: after implantation of a formulation without BCP granules, the quality of newly formed bone was not identical to the host bone, while implantation of a concrete with BCP granules resulted in formation of a new bone identical to the host bone. The reason of this phenomenon is not clear yet; but, perhaps, it correlates with similar results for β-TCP granules, which act as bone anchors and encourage formation of a mature bone [
266
,
267
]. Other ACP-containing formulations were elaborated as well [
525
].
Effects of added α-TCP and β-TCP were investigated to shed light on the setting reactions of apatite-forming formulations consisting of TTCP and DCPA [
521
]. Added β-TCP showed no reactivity, and thus resulted in extended setting time and decreased mechanical strength. In contrast, α-TCP dissolved to supply calcium and orthophosphate ions after initial apatite crystal formation by the chemical reaction (1). Although setting time was delayed because α-TCP was involved only in the latter reaction of apatite cement, larger apatite crystals were formed due to its addition. Due to larger apatite crystal formation, the mechanical strength of the α-TCP-added formulations increased by approximately 30%, as compared to α-TCP-free ones [
521
]. In another study, HA whiskers were used as the reinforcement phase to prepare concretes and the maximum strength was achieved when HA whiskers were added in amount of 4 wt% [
523
]. Besides, self-setting calcium orthophosphate formulations might be reinforced by calcium polyphosphate fibers [
526
,
527
]. Additional details on this topic might be found in special reviews [
505
,
528
].
To conclude this part, one should briefly mention on the reverse situation: there are bone concretes made of various polymeric cements, reinforced by calcium orthophosphate powders or granules to establish a compromise between the desired mechanical and biological properties [
529
,
530
,
531
,
532
,
533
,
534
,
535
,
536
]. The calcium orthophosphates presented in such formulations act as fillers, which are necessary to both improve the mechanical properties and impart bioactivity; however, they do not participate in the hardening mechanisms. For example, the higher the amount of HA was in bioactive acrylic bone cements, the higher were the compressive and tensile moduli. Furthermore, as the percentage of HA increased to 20 wt%, the heterogeneity of the material was higher [
534
]. Polymerization of monomers is primarily responsible for setting of such types of biocomposites and concretes. However, that is another story.
Injectable and self-setting calcium orthophosphate formulations have been introduced as adjuncts to internal fixation for treating selected fractures. Different studies have already shown that they are highly biocompatible and osteoconductive materials, which can stimulate tissue regeneration [
22
,
537
]. The main purpose of calcium orthophosphate cements, concretes, pastes and putties is to fill voids in metaphyseal bone, thereby reducing the need for bone graft, although such formulations might also improve the holding strength around metal devices in osteoporotic bone. Bone augmentation (
i.e
., a reinforcement of osteoporotic bone through injection) appears to be a very promising application field of the self-setting calcium orthophosphate formulations. Such procedures ease the fixation of screws in mechanically poor bone (for example for osteosynthesis) and decrease pains associated with unstable vertebrae. The combination of a self-setting nature, biocompatibility, lack of any by-products and a great potential for replacement by bones make calcium orthophosphate cements, concretes, pastes and putties very promising materials for clinical and medical applications. In addition, they can easily be used by bone remodeling cells for reconstruction of damaged parts of bones [
126
,
127
,
255
,
441
,
538
,
539
,
540
]. The ability to be molded in place also is a very important property because these formulations can easily be delivered into the desired place and can be fitted perfectly with bone defects [
127
]. Besides, some formulations were found to possess an antimicrobial activity [
72
,
75
,
77
,
84
,
541
], as well as promote osteoblast cell adhesion and gene expression 
in vitro
 [
542
].
Numerous studies reported optimistic results on the clinical application of the self-setting calcium orthophosphate formulations. For example, the data on cytocompatibility and early osteogenic characteristics are available in literature [
543
]. The ratio of the cases determined to be “effective” or “better” among the 74 cases we found to be 97.3% [
544
]. Besides, the results of intra-articular degradation and resorption kinetics of these formulations revealed no signs of pronounced acute or chronic inflammation [
545
]. Injected Norian SRS
®
 cement was mainly found as a single particle, anterior to the cruciate ligaments. Synovial tissues surrounded the cement within 4 weeks and signs of superficial resorption were found [
545
]. However, disintegration or washout of self-setting calcium orthophosphate formulations has been reported as a potential clinical problem [
164
,
238
]. Perhaps, this problem could be solved by putting pressure on the paste during the setting period. In addition, sodium alginate might be added; however, the mechanical properties (strength) of this formulation are still poor [
132
].
According to the available information, the earliest attempts for biomedical applications of the self-setting calcium orthophosphate formulations occurred in 1984 and were related to dentistry [
546
,
547
]. However, those were 
in vitro
 studies, while the earliest animal studies were performed in 1987 [
32
]. Afterwards, in 1991, a TTCP + DCPA cement was investigated histologically by implanting disks within the heads of nine cats [
548
]. Simultaneously, another research group evaluated the tissue reactions to this cement in the teeth of monkeys [
549
]. Some important examples of medical applications of the self-setting calcium orthophosphate formulations are given below.
A group of investigators extracted all mandibular premolar teeth from beagles [
550
]. After one month of healing, alveolar bone was reduced to make space for a previously fabricated calcium orthophosphate cement block. One more month later, 8-mm HA implants were placed in such a manner that the apical half was embedded into alveolar bone and the coronal half in the calcium orthophosphate cement block. The investigators observed that the cement block was gradually replaced by bone and histopathologic features of the cement area were similar to that of natural bone. Moreover, the coronal half of the implants, previously surrounded by the calcium orthophosphate cement, was firmly attached by natural bone [
550
]. In another study, the same researchers used fluorescent labeling analysis and electron microanalysis to measure the extent of new bone formation and elemental (Ca, P, Mg) distribution [
551
]. The results indicated the presence of newly formed bone at ~1 month after surgery and similar elemental distributions in the calcium orthophosphate cement and natural bone areas at ~6 months after surgery [
228
].
A self-setting calcium orthophosphate was injected as a bone filler for gaps around oral implants placed on the medial femoral condyles of six goats and found excellent bone formation around the graft material. Unfortunately, the degradation rate of the formulation appeared to be very slow and no resorption was observed [
552
]. In another study, a self-setting formulation was placed on artificially created periodontal defects but no significant difference was found between the hardened formulation and control. However, the formulation acted as a scaffold for bone formation and provided histocompatible healing of periodontal tissues [
553
]. Still other investigators used a self-setting formulation for direct pulp capping [
554
,
555
] and compared it to calcium hydroxide. Both materials were found to be equally capable of producing a secondary dentin at ~24 weeks [
555
]. Positive results were obtained in other studies [
156
,
556
]. Besides, self-setting calcium orthophosphate formulations were tried as root canal fillers [
75
,
557
,
558
], for pulpotomy [
559
] and restoration of enamel carious cavities [
37
]. Finally, self-setting calcium orthophosphate formulations can be used as adjunctive supportive agents for dental implants [
560
]. Further details on the dental applications of calcium orthophosphates might be found in a topical review [
561
].
Bone regeneration in oral, maxillofacial and craniofacial surgery can be divided in two main types of procedures: bone augmentation and bone defect healing. The use of self-setting calcium orthophosphate formulations for such purposes seems logical, as there is little or no stress generated under these conditions. Moreover, the ability to mold the material at placement is an enormous advantage from a cosmetics standpoint [
228
]. For example, BoneSource
TM
 is indicated for the repair of neurosurgical burr holes, contiguous craniotomy cuts and other cranial defects with a surface area no larger than 25 cm
2
 per a defect. In addition, it may be used in the sinus region for facial augmentation [
127
,
562
] and the formulation can be supported by metal hardware [
127
]. In dogs, BoneSource
TM
 was employed to supplement the supraorbital ridge and to augment skull base defects [
563
]. Another group performed trials to ascertain the inflammation around the site and the degree of loss of the implanted BoneSource
TM
. The material was found to be osteoconductive with both periosteal and endosteal bone formation [
564
]. Still another group presented excellent results using the material combined with an underlying resorbable mesh in calvarian defects of Yorkshire pigs. They found progressive bone ingrowths in all defects at 180 days, with nearly complete replacement by host bone [
368
]. Besides, excellent results for over 100 human patients were reported when a self-setting calcium orthophosphate formulation was used in cranial defects. The success rate after 6 years was 97% [
118
]. Furthermore, self-setting calcium orthophosphate formulations are used in orbital reconstructions [
141
,
143
,
565
]. The results of still other medical trials are available elsewhere [
248
,
566
,
567
,
568
,
569
,
570
,
571
,
572
,
573
,
574
,
575
,
576
,
577
,
578
,
579
,
580
].
To conclude this part, one should stress that complications still occur: namely, two cases of apatite-forming cement resorption and subsequent seroma formation have been reported for patients who had undergone retrosigmoid craniotomy [
581
]. Furthermore, another study describes complications occurred with 17 patients who underwent secondary forehead cranioplasty with Norian
®
 CRS [
582
]. Of 17 patients, 10 (59%) ultimately had infectious complications. Infection occurred on a mean of 17.3 months after surgery and of the 10 patients with complications, 9 required surgical debridement and subsequent delayed reconstruction. The authors concluded that although apatite-forming cements could yield excellent aesthetic results, their use in secondary reconstruction yielded unacceptably high infection rates leading to discontinuation of their use in this patient population [
582
].
Self-setting calcium orthophosphate formulations have successfully been used for treatment of the distal radius fracture [
234
,
583
,
584
]. Besides, other successful attempts have been made to use these formulations for calcaneal fractures [
585
], hip fractures [
586
,
587
], augmentation of osteoporotic vertebral bodies [
588
], distal radius fractures [
589
], tibial plateau fractures [
50
,
589
,
590
,
591
,
592
,
593
,
594
], restoration of pedicle screw fixation [
595
,
596
], reinforcement of thoracolumbar burst fractures [
597
], cancellous bone screws [
598
,
599
], vertebral body fillings [
600
], in wrist arthrodesis [
601
] and for fixation of titanium implants [
602
]. A study on a cement augmentation of the femoral neck defect might be found elsewhere [
603
]. Considering their properties, self-setting calcium orthophosphate formulations might potentially be applied to reinforce osteoporotic vertebral bodies [
588
,
604
]. Further details and additional examples on this topic are available elsewhere [
248
,
605
,
606
,
607
]. Besides, the self-setting formulations appear to be a reliable subchondral replacement biomaterial when the bone defect is adjacent to the articular cartilage [
608
].
Vertebroplasty and kyphoplasty are two surgical procedures that recently have been introduced to medically manage of osteoporosis-induced vertebral compression fractures. Particularly, both procedures aim to augment the weakened vertebral body, stabilize it and/or restore it to as much of its normal height and functional state as possible. Both procedures involve injection of self-setting calcium orthophosphate pastes into the fractured vertebral body, which resulted in a faster healing [
118
,
231
,
608
,
609
,
610
,
611
,
612
,
613
,
614
,
615
,
616
]. Furthermore, prophylactic injections of such formulations also have been performed.
In general, a potential substrate to be used as a drug carrier must have the ability to incorporate a drug, retain it in a specific target site and deliver it progressively with time in the surrounding tissues. Therefore, a certain level of porosity is mandatory. Additional advantages are provided if the biomaterial is injectable, biodegradable, sets at ambient temperature, has both near neutral pHs and a large surface area [
52
,
53
]. These properties make self-setting calcium orthophosphate formulations to be very attractive candidates as drug carriers for therapeutic peptides [
617
], antibiotics [
26
,
618
,
619
,
620
,
621
,
622
,
623
,
624
,
625
,
626
,
627
,
628
,
629
], anticancer [
630
,
631
,
632
,
633
,
634
] and anti-inflammatory agents [
635
,
636
], cytokines [
637
], hormones [
638
], bone morphogenetic proteins [
488
,
639
,
640
,
641
,
642
,
643
] and other biologically active compounds [
644
,
645
,
646
,
647
,
648
,
649
,
650
,
651
]. For example, a “growth factor cement” has been reported [
652
]. In that study, a combination of bone morphogenetic protein-2 (BMP-2), transforming growth factor-beta (TGF-β1), platelet-derived growth factor and basic fibroblast growth factor (bFGF) was used in a calcium orthophosphate cement for treatment of peri-implant defects in a dog model. The findings indicated a significant effect of the “growth factor cement” on increased bone-to-implant contact and amount of bone per surface area if compared with both the cement-only and no-cement treatment groups [
652
]. Similar data were found for a combination of a self-setting formulation with an exogenous nerve growth factor [
653
]. Even more complicated combination of deproteinized osteoarticular allografts integrated with a calcium orthophosphate cement and recombinant human vascular endothelial cell growth factor plus recombinant human BMP-2 (rhBMP-2) has been studied as well [
654
]. The drug delivery properties of the self-setting calcium orthophosphate formulations might be influenced by crystal morphology, porosity and microstructure [
655
].
For the self-setting formulations, the first issue that has to be considered and which will determine a drug distribution and its interaction with the matrix is the incorporation method of the drug. In principle, drugs (as well as hormones, cells and other biomedical or biological compounds) might be incorporated into both a liquid and a powder phases before phase mixing, as well as into the self-setting formulations obtained after both phases have been mixed. This process is schematically shown in 
Figure 14
 [
219
]. After setting, the drugs appear to be distributed within a porous solid matrix. According to a topical review on the subject [
219
], there are 3 options of drug existence inside the matrix: (a) dissolved in the remaining liquid phase within the existing pores among the newly formed inorganic crystals; (b) adsorbed or chemically bound on the surface of the crystals; or (c) in a solid form inside pores (
Figure 15
).
Studies on drug release are the second most important topic on drugs incorporation into the self-setting formulations [
238
,
623
,
624
,
625
,
626
,
656
,
657
]. This process is regulated by the microstructure of the set formulations (
i.e
., their porosity), as well as by presence or absence of additives able to influence the movement of drug molecules within the solid matrix. For example, it was observed that hardened formulations with very low porosity showed much slower drug release patterns than those with higher porosities [
624
]. Moreover, drugs that inhibit the setting reactions and reduce the porosity have a slower rate of release. This phenomenon has been observed with gentamicin sulfate. The presence of sulfate ions in this drug inhibits brushite crystal growth, resulting in a finer solid microstructure with lower porosity that slows down drug release [
619
]. In another study, a group of investigators added flomoxef sodium to a self-setting formulation and found that the release of antibiotic could be easily controlled 
in vivo
 by adjusting the content of sodium alginate [
238
]. 
In vitro
 elution of vancomycin from a hardened cement has been studied as well [
657
]. Concerning possible mechanisms of the drug releases, a topical review on the subject [
219
] describes three reasonable scenarios: (a) if the rate of the matrix degradation is slower than drug diffusion, drug release is controlled by diffusion of the drug through the liquid permeating the set formulation (might be valid for apatite-forming formulations); (b) if the rate of matrix degradation is faster than drug diffusion, the former controls drug release (might be valid for brushite-forming formulations) and (c) in some cases, an apatite layer can be formed on the surface after implantation, this hindering the diffusion of the drug to the surrounding tissue (
Figure 16
). Finally, various types of surface coatings might be applied as well to slow down the kinetics of drug release.
Studies on drug adsorption appear to be the third most important topic. In general, adsorption of any type of bioorganic molecules is related to chemical interactions between their functional groups and the calcium orthophosphate matrix; the strength of this interaction will influence the release pattern of drugs. Accordingly, bioorganic substances with adherent functional groups show a slow release pattern, whereas those that do not adhere well to calcium orthophosphate matrices will be more rapidly released. For instance, vancomycin release from 3D printed brushite matrices is complete within 1–2 days, while only 25% of tetracycline loaded on the same matrix is released after 5 days incubation [
658
]. Therefore, in order to obtain adequate release patterns, adsorption of bioorganic molecules to the self-setting matrix needs to be tuned. This can be done by either selecting the most appropriate drug for the matrix or modifying the self-setting matrix itself. For instance, doping brushite-forming formulations with Sr was found to reduce the antibiotic adsorption capacity, resulting in an increase in the fraction of drug released and in a faster release rate [
659
].The laboratory studies on drugs incorporation into the self-setting calcium orthophosphate formulations cover different aspects. Firstly, it is necessary to verify that addition of a drug does not influence the setting reaction not only in terms of the setting and hardening mechanisms but also with respect to the rheological behavior and injectability; Secondly, it is necessary to determine the 
in vitro
 kinetics of drug release; Thirdly, the drug delivery properties of the formulation must be studied 
in vivo
. Finally, but still importantly, the clinical performance of the drug delivery system must be evaluated as well [
52
,
53
]. For example, recombinant human transforming growth factor β1 (rhTGF-β1) was added to a calcium orthophosphate cement [
660
,
661
,
662
,
663
]. This resulted in formation of a bioactivated formulation that could be used as a bone filler and for the replacement of bone [
660
]. It appeared that after 8 weeks the addition of growth factors stimulated and increased bone formation (50% volume) and bone contact (65%) in comparison to control calvarian defects in an animal study. Besides, the growth factor group reduced the remaining volume of the cement by 20% [
661
]. Examples of rhBMP-2 release from a loaded porous calcium orthophosphate cement might be found elsewhere [
663
,
664
], while an experimental study on a self-setting formulation impregnated with dideoxy-kanamycin B is also available [
665
]. In addition, self-setting calcium orthophosphate formulations might be loaded by other bioactive and/or biological compounds, such as nucleic acids [
666
]. Further details and additional examples are well described elsewhere [
46
,
52
,
53
,
219
]. Thus, the possibility of using injectable and self-setting calcium orthophosphate formulations as drug-delivery systems offers an attractive and efficient solution for the treatment of various bone diseases, e.g., tumours, osteoporosis and osteomyelitis, which normally require long and painful therapies.
To conclude the biomedical part, one should stress that despite several encouraging results, not every surgeon’ expectation has been met yet [
665
]. First, self-setting calcium orthophosphate formulations are not superior to autografts, despite offering primary stability against compressive loading [
667
,
668
]. One of the main concerns of clinicians is to reach higher rates of bioresorption, an improvement of bone reconstruction and to a lesser extent, higher mechanical resistance [
50
]. Besides, clinical application of the self-setting formulations in comminuted fractures revealed penetration of the viscous paste into the joint space [
669
,
670
,
671
]. The interested readers are referred to a paper on cement leakage during vertebroplasty [
672
]. To date, cadaveric studies have already shown that using of the self-setting formulations with conventional metal fixation in certain fractures of the distal radius, tibial plateau, proximal femur and calcaneus can produce better stability, stiffness and strength than metal fixation alone. Early clinical results have revealed a reduced time to full load bearing when the formulations were used for augmentation of tibial plateau and calcaneal fractures, more rapid gain of strength and range of motion when used in distal radius fractures and improved stability in certain hip fractures [
539
,
583
]. However, surgeons reported on difficulties in filling the vertebral bodies (a bad injectability of present formulations) and other problems, such as filter pressing and decohesion, observed during vertebral body injection that resulted in bone instability due to low mechanical strength as well as long setting times of the cements [
673
]. This happens due to not only poor mechanical properties of the self-setting formulations but also some difficulties of filling vertebral bodies. In order to maintain a good cohesion and reduce filter pressing, the calcium orthophosphate formulations need to be more viscous (hence, less injectable) [
4
,
5
]. For example, they might be modified by addition of polysaccharides [
120
,
132
,
380
,
381
,
382
,
383
] and/or gelatin [
317
,
384
,
385
,
386
,
387
,
388
,
389
].
Another type of concerns has been raised that the use of self-setting calcium orthophosphate formulations for the augmentation of fractured and osteoporotic bones might aggravate cardiovascular deterioration in the event of pulmonary cement embolism by stimulating coagulation [
674
]. To investigate these potential problems, 2.0 mL of either calcium orthophosphate or polymethylmethacrylate (PMMA) cement were injected intravenously in 14 sheep. Intravenous injection of calcium orthophosphate cement resulted in a more severe increase in pulmonary arterial pressure and decrease in arterial blood pressure compared to the PMMA cement. Disintegration of the calcium orthophosphate cement seemed to be the reason for more severe reaction that represents a risk of cardiovascular complications. The authors concluded that further research efforts should aim at improving cohesion of self-setting calcium orthophosphate formulations in an aqueous environment for future clinical applications such as vertebral body augmentation [
674
].
The third type of concerns is related to inflammation and other adverse reactions from the surrounding tissues. Although such cases are rare, all of them must be considered in differential diagnosis of the side effects [
581
,
582
,
675
,
676
,
677
,
678
]. For example, there was a patient, who experienced an allergic reaction to Biopex
®
 [
677
]. A patch test was performed and a positive reaction to magnesium orthophosphate was obtained. Since Biopex
®
 contains magnesium orthophosphate, that case was diagnosed as an allergic reaction. Two publications [
581
,
582
] have been described above in 
Section 8.2
. In addition, there are cases, such as cochlear implantation surgery [
678
], in which self-setting calcium orthophosphate formulations appear to be unsuitable.
To conclude the biomedical part of this review, one should mention that, although the long-term outcomes are still poorly documented, currently there are no doubts concerning a very great potential of the clinical applications of self-setting calcium orthophosphate formulations for healing of bone and dental defects. For example, a bioresorbable calcium orthophosphate cement was once found to be a better choice, at least in terms of the prevention of subsidence, than autogenous iliac bone graft for the treatment of subarticular defects associated with unstable tibial plateau fractures [
679
]. Furthermore, BoneSource
TM
 was found to be safe and effective when used to fill traumatic metaphyseal bone voids and appeared to be at least as good as autograft for treatment of these defects [
680
]. However, in other studies, autologous cancellous grafts were demonstrated to lead to a significantly better bone regeneration compared to the application of calcium orthophosphate granules produced from a self-setting calcium orthophosphate formulation after 6 weeks [
681
]. As this text is intended to be read mainly by chemists and materials researchers, the biological, medical and clinical aspects of self-setting calcium orthophosphate formulations have not been discussed in many details. For additional biomedical details, the interested readers are referred to other papers and reviews [
22
,
46
,
52
,
53
,
160
,
539
,
544
,
667
].
Since a non-biomedical topic is beyond the general subject of current review, this section is brief. In literature, there are some reports on brushite cement-based biosensors, one for phenol detection by combing the cement with the enzyme tyrosinase [
682
] and another for the detection of glucose using the enzyme glucose oxidase [
683
]. Both biosensors have faster signaling and higher sensitivity than traditional biosensor systems based on polymeric or clay matrices, opening up many possibilities for the future development of these devices.
As the self-setting calcium orthophosphate formulations represent an intriguing group of new biomaterials for bone augmentation and reconstruction, there is a great potential for further improvement of their properties, in which the ideal characteristics (
Table 5
) should be approached by manipulations with the chemical composition, powder particle size and distribution, as well as by means of various additives. Several commercial formulations have been already approved for the clinical applications (
Table 2
 and 
Table 3
). New compositions of both apatite- and brushite-forming self-setting formulations are expected to appear in the market soon. The forthcoming commercial products will need to be improved in order to take the advantage of a variety of possibilities offered by the self-setting properties. New formulations will include: (i) injectable and open macroporous compositions to optimize their osteoconduction [
317
]; (ii) formulations containing only one calcium orthophosphate (single-phase powders) [
220
] and (iii) drug-loaded and hormone-loaded formulations for the treatment of bone diseases [
46
,
52
,
53
]. Furthermore, incorporation of autologous or allogenic osteo-progenitor cells into the self-setting formulations will be favorable [
684
,
685
,
686
]. Obviously, the first two directions deal with both chemistry and material science, while the last two directions are more related to biology and medicine.
Concerning the material point of view, an innovative approach of so-called ready-to-use self-setting formulations was introduced relatively recently. The concept was shown to work with both single-phase calcium orthophosphate powders and mixtures of several components on both brushite- and apatite-forming formulations. For example, the ready-to-use formulations can be obtained by stabilizing the calcium orthophosphate reactants as separated liquid or pasty components, with at least one of them containing an aqueous liquid, which is needed to initiate the setting reactions after mixing. Usually, such formulations consist of two injectable pastes to be mixed together and injected at the time of implantation [
687
,
688
]. The preparation process is fast and reproducible since two liquid phases can be mixed more homogeneously than powder with liquid as performed for conventional self-setting formulations. This strategy allows usage of dual chamber syringes equipped with a mixing device (e.g., by a static twin-chambered mixer incorporated in the injection cannula that allows injection of the paste immediately after mixing), meaning reduced paste processing/handling time, lesser contamination risks, enhanced reproducibility and immediate injection of the mixture into the bone defects [
689
]. In such formulations, a wide range of possibilities appears by changing the calcium orthophosphate components. Furthermore, such formulations can also be modulated by adjoining different additives as setting retardants, polymeric adjuvants, visco-enhancing agents, suspension stabilizers, osteoinductive agents, radio-opaque fillers or macropore-forming agents [
371
,
434
]. Nevertheless, this approach is limited to acid-base formulations only [
230
].
Self-setting ability 
in vivo
.
Good injectability that allows cement implantation by minimally invasive surgical techniques, which are less damageable than the traditional surgical techniques.
Good osteoconductivity and occasional osteoinductivity: the initial biological properties of the hardened cements are similar to those of CDHA or brushite.
Can be replaced by newly formed bone after a period of time (osteotransductivity).
Moldability: the perfect fit to the implant site, which assures good bone-material contact, even in geometrically complex defects.
Excellent biocompatibility and bioactivity.
No toxicity.
Low cost.
Ease of preparation and handling.
Setting at body temperature.
Form chemical bonds to the host bone.
Clinically safe materials in their powder components.
Can be used to deliver antibiotics, anti-inflammatory drugs, growth factors, morphogenic proteins, 
etc
. at local sites, which are able to stimulate certain biological responses. *
Mechanical weakness: limited use due to potential collapse of material followed by soft tissue formation instead of bone formation (loaded areas). Until cements with adequate shear strength are available, most complex fractures that can be repaired with cement also will require metal supports.
Can be washed out from surgical defect if excess of blood.
Lack of macroporosity (especially interconnected pores), which prevents fast bone ingrowth and the cements degrade layer-by-layer from the outside to the inside only.
The 
in vivo
 biodegradation of many formulations is slower than the growth rate of a newly forming bone.
* Further studies are necessary.
* Further studies are necessary.
Another preparation approach of the ready-to-use self-setting formulations comprises a water-reactive paste such as a mixture of TTCP and DCPD powders dispersed in a nonaqueous but water-miscible liquid (e.g., glycerol, polyethylene glycol, 
N
-methyl-2-pyrrolidone) + a gelling agent (e.g., hydroxypropylmethylcellulose, carboxymethylcellulose, chitosan, sodium alginate) + a hardening accelerator (e.g., MCPM, Na
2
HPO
4
, tartaric, malic, malonic, citric or glycolic acids) to form a stable paste that can be directly injected into bone defects [
690
,
691
,
692
,
693
,
694
,
695
,
696
,
697
]. In literature, this type of self-setting pastes is called “premixed calcium phosphate cements” (occasionally referred to as PCPC), in which the paste preparation is done under defined conditions, while the pastes remain stable during storage and harden only after placement into the defect. The pastes can be obtained of different consistencies, from low viscosity ones to putty-like plastic pastes [
146
,
147
,
148
]. Setting occurs 
in vivo
 upon a contact with body fluids or 
in vitro
 in a physiological solution. This approach eliminates the powder-liquid mixing stage during surgery, which might improve the formulation performance. Besides, it allows shortening the surgical time and the risk of operator-induced error is considerably reduced. Unfortunately, the setting reaction of the premixed formulations is difficult to control and the mechanical properties of the hardened calcium orthophosphates are poor. Besides, such formulations must be protected from the environmental moisture during storage [
698
,
699
]. Furthermore, little attention has been paid to the problem that the presence of water impurities in the non-aqueous liquid and/or the powdered solid can compromise the stability of the paste. The composition of some premixed calcium orthophosphate formulations might be found in literature [
371
].
The earliest premixed self-setting calcium orthophosphate formulations were formed apatite as the final product, had a setting time of longer than 1 h and a low mechanical strength [
690
]. Afterwards, improved formulations have been developed. They exhibited a rapid setting when immersed in a physiological solution, yielding a hardened bioceramics with a higher mechanical strength, approached the reported strengths of sintered porous HA implants and cancellous bone [
691
,
692
,
693
]. Brushite-forming premixed self-setting formulations have been introduced as well [
687
,
688
,
698
,
700
,
701
,
702
]; they have shorter setting times then the aforementioned apatite-forming ones. In addition, studies appeared on preparation of the premixed monetite-forming formulations [
269
,
270
], as well as on premixed macroporous calcium orthophosphate scaffolds reinforced by slow-dissolving fibers (in other words, premixed macroporous concretes) [
369
]. Furthermore, antimicrobial properties might be provided as well [
703
,
704
].
The third approach to manufacture the ready-to-use self-setting calcium orthophosphate formulations applies very low temperatures [
36
]. According to this approach, powder and liquid components of the self-setting formulations are mixed and the prepared pastes are immediately frozen. Thus, premixed frozen calcium orthophosphate “slabs” are obtained, which are stored in freezers or even in liquid nitrogen. By freezing, the setting reactions are slowed down or even inhibited (this depends on the temperature) but when the formulations have to be applied, the “slabs” are defrosted and the softened pastes are molded by hands at ambient temperatures. When frozen and stored at 
t
 = −80 °C or less, significant degradation in compression strength did not occur for the duration of the study (28 days). Interestingly, that in the case of the brushite-forming formulations prepared from a combination of β-TCP with 2 M H
3
PO
4
 solution, freezing the paste had the effect of increasing mean compressive strength fivefold (from 4 to 20 MPa), which was accompanied by a reduction in the setting rate of the cement. This strength improvement was attributed to a modification of crystal morphology and a reduction in damage caused to the cement matrix during manipulation [
36
].
A lack of macropores is a substantial disadvantage of many current self-setting calcium orthophosphate formulations [
311
]. As a result, biodegradation takes place layer-by-layer on the surface, from outside to inside. To solve this problem, various types of porogens are used [
337
,
338
,
339
,
340
,
341
,
342
,
343
,
344
,
345
,
346
,
347
,
348
,
349
,
350
,
351
,
352
,
353
,
354
,
355
,
356
,
357
,
358
,
359
,
360
,
361
]. Using a hydrophobic liquid instead of soluble particles could be an alternative. At the turn of the millennium, an open macroporous structure was obtained using a mixture of oil and a self-setting paste [
705
]; however, since than no research papers on this subject have been published. Besides, by means of surfactants, air bubbles might be incorporated into the bulk of the formulations [
330
]. Unfortunately, the mechanical strength and porosity are conflicting requirements. As porosity of the calcium orthophosphate formulations appears to be of paramount importance to achieve an excellent bioresorbability, other experimental approaches have to be developed [
706
].
In the case of calcium orthophosphate reinforced formulations and concretes, future studies could combine in one formulation porogens and biodegradable fibers of different shapes and dissolution rates to form after 
in vivo
