Repository: ISE-FIZKarlsruhe/Ontology_Evaluation

File: Domain Papers/MDPI/jfb-v01-i01_20240418_Biomaterials_texts/jfb6030708.txt (part 4 of 5)
The state-of-the-art on calcium orthophosphate (CaPO
ε-caprolactone) biocomposite microparticles were fabricated as an injectable scaffold via the Pickering emulsion route in the absence of any molecular surfactants. A stable injectable oil-in-water emulsion was obtained using water dispersed HA nano-sized crystals as the particulate emulsifier and a dichloromethane solution of poly(L-lactide
-co-
ε-caprolactone) as an oil phase [
251
]. CaPO
4
-containing IBS based on other (bio)organic hydrogels, such as gelatin [
564
], CMC [
830
], oligo(poly(ethylene glycol) fumarate) [
828
,
829
], chitosan + collagen [
831
] have been developed as well. In addition, photocrosslinkable formulations are known [
832
].
Daculsi 
et al.
 developed viscous IBS biocomposites based on BCP (60% HA + 40% β-TCP) and 2% aqueous solution of HPMC that was said to be perfectly biocompatible, resorbable and easily fitted bone defects (due to an initial plasticity) [
825
,
836
,
837
,
838
,
839
,
840
,
841
,
842
,
843
]. The best ratio BCP/HPMC aqueous solution was found to be at ~65/35 w/w. To extend this subject further, IBS might be loaded by cells [
844
,
845
], radiopaque elements [
846
] or microparticles [
847
], as well as functionalized by nucleic acids [
848
]. Self-hardening formulations, based on Si-HPMC hydrogel, are known as well [
844
]. The list of the commercially available CaPO
4
-based IBS formulations is presented in 
Table 5
 [
848
].
The advanced characteristics of IBS come from their good rheological properties and biocompatibility and the ease of tissue regeneration. Although the fabrication of IBS biocomposites in most cases improved the mechanical properties of the system and provided the material with resistance to fluids penetration, these achievements were limited by the amount of polymer that can be added to the paste. For instance, Mickiewicz 
et al.
 reported that after a critical concentration (that depended on the type and molecular weight of the polymer, but was always around 10%), the polymer started forming a thick coating on the crystal clusters, preventing them from interlocking, originating plastic flow and, as a consequence, decreasing mechanical properties [
493
]. More to the point, Fujishiro 
et al.
 reported a decrease in mechanical properties with higher amounts of gel, which was attributed to formation of pores due to leaching of gelatin in solution [
486
]. Therefore, it seems that mechanical properties, although improved by the addition of polymers, are still a limitation for the application of CaPO
4
-based IBS formulations in load-bearing sites [
125
]. Further details on IBS are available elsewhere [
822
,
823
].
To overcome the problem of poor mechanical properties of CaPO
4
 bioceramics, suitable biocomposites of CaPO
4
 reinforced by various inorganic materials, glasses and metals have been developed as well. Such biocomposites are mainly prepared by the common ceramic processing techniques such as thermal treatment after kneading [
849
,
850
,
851
], powder slurry coating [
852
] and metal-sol mixing [
853
]. For example, HA was combined with Bioglass
®
 (Novabone Products, Alachua, FL) [
854
,
855
] and with other glasses [
856
] to form glass-ceramics biocomposites. Other reinforcement materials for CaPO
4
 could be differentiated by either shape of the fillers, such as particles [
857
,
858
], platelets [
859
,
860
], whiskers [
520
,
861
,
862
,
863
], fibers [
864
,
865
,
866
,
867
,
868
], or their chemical composition. Namely, zirconia and PSZ [
849
,
850
,
851
,
852
,
861
,
869
,
870
,
871
,
872
,
873
,
874
,
875
,
876
,
877
,
878
,
879
,
880
,
881
], alumina [
857
,
860
,
882
,
883
,
884
,
885
,
886
,
887
], titania [
888
,
889
,
890
,
891
,
892
,
893
,
894
,
895
,
896
] and their mixtures [
897
], other oxides and their mixtures [
863
,
898
,
899
,
900
,
901
,
902
,
903
,
904
,
905
], silica and/or glasses [
906
,
907
,
908
,
909
,
910
,
911
,
912
,
913
,
914
,
915
], wollastonite [
916
,
917
,
918
,
919
,
920
], mullite [
921
,
922
,
923
,
924
], various metals and alloys [
495
,
610
,
611
,
866
,
925
,
926
,
927
,
928
,
929
,
930
,
931
,
932
,
933
,
934
,
935
,
936
,
937
,
938
,
939
,
940
,
941
,
942
,
943
], calcium sulfate [
944
,
945
,
946
,
947
,
948
,
949
], calcium carbonate [
950
,
951
], silicon carbide [
623
,
862
], barium titanate [
952
], zeolite [
953
], boron nitride [
954
], zirconium nitride [
955
], carbon [
956
] and several other materials [
957
,
958
,
959
] were added to CaPO
4
 to improve reliability. In addition, CaPO
4
-based biocomposites possessing piezoelectric properties have been proposed [
960
]. Interestingly, Fe
3
O
4
/HA composites possess photocatalytic properties [
902
,
903
]. More complicated formulations, such as HA/aluminum oxide/carbon nanotubes [
961
], have been developed as well. Unfortunately, significant amounts of the reinforcing phases are needed to achieve the desired properties and, as these materials are either bioinert, significantly less bioactive than CaPO
4
 or not bioresorbable, the ability of the biocomposites to form a stable interface with bone is poorer if compared with CaPO
4
 bioceramics alone. Due to the presence of bioinert compounds, such formulations occasionally are called bioinert/bioactive composites [
908
]. The ideal reinforcement material would impart mechanical integrity to a biocomposite at low loadings, without diminishing its bioactivity.
There are several types of HA/glass biocomposites. The first one is also called bioactive glass-ceramics. A dense and homogeneous biocomposite was obtained after a heat treatment of the parent glass, which comprised ~38 wt % oxy-FAP (Ca
10
(PO
4
)
6
(O,F)
2
) and ~34 wt % β-wollastonite (CaO·SiO
2
) crystals, 50–100 nm in size in a MgO-CaO-SiO
2
 glassy matrix [
916
,
917
,
918
,
919
,
920
]. A-W glass-ceramics is an assembly of small apatite particles effectively reinforced by wollastonite. The bending strength, fracture toughness and Young’s modulus of A-W glass-ceramics are the highest among bioactive glass and glass-ceramics, enabling it to be used in some major compression load bearing applications, such as vertebral prostheses and iliac crest replacement. It combines a high bioactivity with the suitable mechanical properties [
962
]. β-TCP/wollastonite biocomposites are also known [
963
,
964
,
965
]. More complicated formulations have been developed as well. For example, A-W/HDPE composite (AWPEX) biomaterials have been designed to match the mechanical strength of human cortical bone and to provide favorable bioactivity, with potential use in many orthopedic applications [
966
,
967
,
968
,
969
]. Similar can be said on A-W/silk fibroin biocomposites [
970
]. Other examples comprise wollastonite-reinforced HA/Ca polycarboxylate [
971
], glass-reinforced HA/polyacrylate [
972
], as well as collagen- [
973
] and gelatin- [
974
] calcium phosphate silicate/wollastonite biocomposites.
HA/glass biocomposites can be prepared by simple sintering of appropriate HA/glass powder mixtures [
975
,
976
,
977
,
978
]. If sintering is carried out below 1000 °C, HA does not react with the bioactive glass [
976
,
977
] or this reaction is limited [
978
]. Besides, reaction between HA and glasses depends on the glass composition. In another approach, small quantities of bioactive glass have been added to HA bioceramics in order to improve densification and/or mechanical properties [
23
]. In addition, biocomposites might be sintered from HA and silica [
908
]. In general, bioactive glass-ceramics maintain a high strength for a longer time than HA bioceramics under both the 
in vitro
 and 
in vivo
 conditions [
910
].
Due to a huge difference in shapes, it is a challenge to prepare homogeneous mixtures of CaPO
4
 and carbon nanotubes: “one can imagine something similar to achieving a homogeneous mixture of peas and spaghetti” [
979
] (p. 7). Nevertheless, different strategies might be employed to prepare CaPO
4
/carbon nanotube biocomposites. For example, apatites might be chemically synthesized by using carboxyl functionalized carbon nanotubes as a matrix [
238
,
239
,
240
,
241
,
980
,
981
,
982
,
983
,
984
]. Physico-chemical characterization of these biocomposites showed that nucleation of CDHA initiates through the carboxyl group [
238
]. Hot pressing [
985
], compaction [
986
], plasma spraying [
987
], laser surface alloying [
988
,
989
,
990
], spark plasma sintering [
991
], shear mixing [
992
], sol-gel [
993
] and precipitation [
994
] techniques might be applied as well. Due to carbon oxidation at elevated temperature, sintering of CaPO
4
/carbon nanotube biocomposites must be performed in a deoxidizing atmosphere [
995
]. The research on CaPO
4
 (up to now, only apatite)/carbon nanotube biocomposites is in its early stages, with the first papers published in 2004 [
980
]. Due to this reason, the mechanical property data for such biocomposites have been reported only in few papers; however, these results are encouraging. For example, Chen 
et al.
, performed nano-indentation tests on biocomposite coatings to give hardness and Young’s modulus values [
990
]. They found that the higher the loading of the nanotubes, the better the mechanical properties. Namely, at 20 wt % loading, hardness was increased by ~43% and Young’s modulus by ~21% over a single-phase HA coating [
990
]. Scratching test results indicated that as alloyed HA biocomposite coatings exhibited improved wear resistance and lower friction coefficient with increasing the amount of carbon nanotubes in the precursor material powders [
989
]. Additionally, measurements of the elastic modulus and hardness of the biocomposite coatings indicated that the mechanical properties were also affected by the amount of carbon nanotubes [
988
]. Another research group performed compression tests on bulk HA/carbon nanotubes biocomposites and found an increase in strength over single-phase HA [
980
]. However, the highest compressive strength they achieved for any material was only 102 MPa, which is similar to that of cortical bone but much lower than the typical values for dense HA [
979
]. More complex formulations, such as poly-L-lysine/HA/carbon nanotube hybrid biocomposites, have been also developed [
996
]. Furthermore, CaPO
4
/carbon nanotube biocomposites might be immobilized by hemoglobin [
997
]. Unfortunately, carbon nanotubes are very stable substances; they are neither bioresorbable nor biodegradable. Therefore, during 
in vivo
 bioresorption, the nanotubes will get into the human body from the biocomposite matrix and might cause uncertain health problems. Certainly, this problem must be solved. To conclude the carbon subject, one should mention on application of carbon fibers of microscopic dimensions [
998
,
999
,
1000
], nanodimensional diamonds [
1001
], graphene [
1002
,
1003
,
1004
,
1005
,
1006
,
1007
], fullerenes [
777
] and its derivatives [
1008
] to reinforce CaPO
4
 bioceramics.
As seen from the amount of the references, CaPO
4
/zirconia biocomposites appear to be a hot topic of the research. The main disadvantage of HA reinforced by PSZ is degradation of zirconia in wet environments [
861
,
870
,
871
,
874
]. Transformation of the tetragonal ZrO
2
 to the monoclinic phase on the surface results in formation of microcracks and consequently lowers the strength of the implant [
1009
,
1010
].
Various biocomposites of CaPO
4
 with metals and alloys have been fabricated as well [
495
,
610
,
611
,
866
,
925
,
926
,
927
,
928
,
929
,
930
,
931
,
932
,
933
,
934
,
935
,
936
,
937
,
938
,
939
,
940
,
941
,
942
,
943
]. For example, an HA-based biocomposite reinforced with 20 vol.% of Ti particles was fabricated by hot pressing [
927
]. Besides, biocomposites of CaPO
4
 with metals might be prepared by powder metallurgy processing [
928
,
930
,
941
,
942
] and mechanical compaction followed by sintering [
611
,
936
,
939
]. Furthermore, silver nanoparticles/HA biocomposites could be synthesized through γ-irradiation reduction of silver ions incorporated into HA particles [
610
]. At high temperatures, the presence of Ti metal phase was found to promote dehydration and decomposition of HA into β-TCP and TTCP [
927
,
928
,
939
,
1011
] and/or partial formation of β-TCP and calcium titanates instead of HA [
603
,
930
,
942
,
1011
]. Comparing with pure HA bioceramics manufactured under the same conditions, the HA/Ti biocomposites possessed a higher fracture toughness, bending strength, work of fracture, which is better suitable for the biomedical applications [
936
]. However, the mechanical properties appeared to be not high enough to use HA/Ti biocomposites in load-bearing applications. Luckily, the histological evaluations revealed that HA/Ti biocomposites could be partially integrated with newborn bone tissues after 3 weeks and fully osteointegrated at 12 weeks 
in vivo
 [
927
]. Similar findings had been earlier made for HA bioceramics reinforced by addition of silver particulates (5–30 vol.%) and subsequent sintering of the HA/Ag powder compacts [
925
,
926
]. Besides, addition of silver imparts an antimicrobial activity [
932
]. Other studies on CaPO
4
/Ti biocomposites are available elsewhere [
929
,
931
,
942
]. In all the aforementioned studies, CaPO
4
 was used as a matrix; however, the opposite situation is also possible. There is a study, in which composites made of Mg3Zn0.8Zr alloy as a matrix and β-TCP particles as reinforcements were prepared for investigating the effect of β-TCP spherical particles sized in 100 nm on the microstructure of that alloy [
1012
].
To conclude this part, biocomposites consisting of CaPO
4
 only should be briefly described. First, all types of biphasic, triphasic and multiphasic CaPO
4
 formulations should be mentioned [
412
]. For example, in 1980-s, BCP was called as “TCP ceramics complexed with HA” [
1013
]. Even nowadays BCP is occasionally called as a “nanocomposite” [
1014
]. Furthermore, fluoridated HA (described by a chemical formula Ca
10
(PO
4
)
6
(OH)
2−
x
F
x
, where 0 < 
x
 < 2) might be mentioned as composites [
1015
]; however, an applicability of the “composite” term for such systems is doubtful. One should better consider 70% HA-powder + 30% HA-whisker biocomposites, which were fabricated by pressureless sintering, hot pressing and hot isostatic pressing. These biocomposites were found to exhibit an improved toughness, attaining the lower fracture-toughness limit of bone without a decrease of bioactivity and biocompatibility [
1016
,
1017
]. Besides, a dual HA biocomposite that combined two HA materials with different porosities: HA with 75% porosity, for bone ingrowth and HA with 0% porosity, for load bearing was manufactured. This dual HA biocomposite appeared to be suitable for use as an implant material for spinal interbody fusion as a substitute for iliac bone grafts, which could eliminate the disadvantages associated with autograft harvesting [
1018
]. A biodegradable biocomposite porous scaffold comprising a β-TCP matrix and nano-sized fibers of HA was developed and studied for load-bearing bone tissue engineering. The nano-sized fibers of HA were prepared by a biomimetic precipitation method, the inclusion of which significantly enhanced the mechanical property of the scaffold, attaining a compressive strength of 9.87 MPa, comparable to the high-end value (2–10 MPa) of cancellous bone [
1019
]. Furthermore, HA/β-TCP biocomposites with different β-TCP content (10, 20, and 30 wt %) were prepared by wet mixing of HA and β-TCP powders, compaction of the powder mixtures and sintering [
1020
]. Finally, it is interesting to mention on a successful reinforcement of carbonateapatite porous blocks by newly prepared carbonateapatite crystals (
i.e
., by the same compound; thus, a biocomposite of two different carbonateapatites was obtained) [
1021
]. First, a calcium salt was introduced to micropores of carbonateapatite blocks. Then, the calcium salt was carbonated to form calcite inside the micropores of the carbonateapatite blocks by exposing the blocks to carbon dioxide at the second step. On the third step, the blocks were immersed in a Na
2
HPO
4
 aqueous solution. In this process, calcite inside the micropores of the carbonateapatite blocks was transformed to carbonateapatite and the newly formed crystals of carbonateapatite entangled on those of the existing carbonateapatite blocks. Due to bonding between the newly formed carbonateapatite crystals and the existing ones in the carbonateapatite blocks, a mechanical strength of the blocks became ~1.5 times higher when compared to that before the treatment [
1021
].
Although, in most cases, the homogeneous distribution of filler(s) inside a matrix is required [
347
], there are composites, in which this is not the case. For example, functionally graded materials (FGM) might be characterized by the intentional variations in composition and/or structure gradually over volume, resulting in corresponding changes in the properties of the composite. The main feature of such materials is the almost continuously graded composition that results in two different properties at the two ends of the structure. Such composites can be designed for specific function and applications. Various approaches based on the bulk (particulate processing), pre-form processing, layer processing and melt processing are used to fabricate the functionally graded materials.
Bone is a biologically formed composite with variable density ranging from very dense and stiff (cortical bone) to a soft and foamed structure (trabecular bone). Normally the outer part of long bones consists of cortical bone with the density decreasing towards the core, where the trabecular bone is found. The trabecular bone is porous and the porosity is filled with osseous medulla [
14
,
15
]. This brief description clearly indicates that bones are natural functionally graded composites.
The concept of FGM has been increasingly used for biomaterial design and currently it remains to be an important area of the research. For example, many studies have been performed to fabricate porosity-graded CaPO
4
 bioceramics in attempts to mimic the porous structure of bones [
1022
,
1023
,
1024
,
1025
]. This is a structural approach to fabricate FGM. Besides, there is a compositional approach. For example, functionally graded composite skull implants consisting of polylactides, carbonateapatite and CaCO
3
 have been prepared [
312
,
313
]. In addition, powder metallurgy methods have been used to fabricate HA/Ti functionally graded biocomposite dental implants offering the biocompatible HA on the tissue side and titanium on the outer side for mechanical strength [
1026
,
1027
,
1028
]. The graded structure in the longitudinal direction contains more Ti in the upper section and more HA in the lower section. Actually, in the upper section the occlusal force is directly applied and Ti offers the required mechanical performance; in the lower part, which is implanted inside the bone, the HA confers the bioactive and osteoconductive properties to the material [
1026
]. Since the optimum conditions of sintering for Ti and HA are very different, HA/Ti functionally graded biocomposites are difficult to fabricate and the sintering conditions for their mixtures are obliged to compromise. The expected properties of this implant are shown in 
Figure 7
 [
1027
]. Such biocomposites might be both symmetrical [
1029
] and asymmetrical [
1030
].
A series of functionally graded CaPO
4
 coatings incorporated with various percentages of silver were deposited on titanium substrates using ion beam-assisted deposition. The analysis of the coating’s cross-section revealed a decreased crystallinity as well as a distribution of nano-sized (10–50 nm) silver particles from the coating/substrate interface to top surface [
1031
]. Similarly, compositionally graded HA/Ti biocomposite coatings were prepared by rf-plasma spraying [
1032
]. In addition, both laser cladding [
1033
] and combinatorial matrix-assisted pulsed laser evaporation [
1034
] techniques were used to put down gradient deposits of carbon nanotubes/HA and Sr-substituted HA and zoledronate-modified HA, respectively. A functionally graded HA/PMMA biocomposite was developed based on sedimentary HA distributions in a PMMA viscous fluid, using a centrifuge to avoid stress convergence on the interface. The stress-strain curves of this biocomposite showed a sufficient strength for biomedical applications along with the relaxation of brittleness and fragility [
473
]. A compositionally graded collagen/nanodimensional HA biocomposite scaffold might be prepared by an 
in situ
 diffusion method. Chemical and microstructural analysis revealed a gradient of the Ca to P ratio across the width of the scaffold template, resulting in the formation of a Ca-rich side and a Ca-depleted side of scaffold. The Ca-rich side featured low porosity and agglomerates of the nanodimensional HA crystallites, while the Ca-depleted side featured higher porosity and nanodimensional HA crystallites integrated with collagen fibrils to form a porous network structure [
1035
]. A three-layered graded biocomposite membrane, with one face of 8% nanodimensional carbonateapatite/collagen/PLGA porous membrane, the opposite face of pure PLGA non-porous membrane and the middle layer of 4% nanodimensional carbonateapatite/collagen/PLGA as the transition was prepared through the layer-by-layer casting method [
552
]. A similar PLGA/nano-HA/lauric acid graded biocomposite was prepared as well [
1036
]. Functionally graded non-woven meshes of PCL incorporated by nano-sized particles of β-TCP were prepared using a hybrid twin-screw extrusion/electrospinning process [
1037
]. A functionally graded HA/silk fibroin biocomposite was prepared by pulse electric current sintering [
1038
]. HA/glass FGM layers were coated on titanium alloy (Ti6Al4V) substrates. The design of these layers and the use of the glass were for achieving a strong bonding between the FGM layered coatings and the substrates [
1039
,
1040
].
Functionally graded β-TCP/FA biocomposites combine the biostability of FA with the bioresorbable properties of β-TCP. An interesting multilayered (each layer of 1 mm thick) structure consisting of β-TCP/FA biocomposites with different molar ratios has been prepared, giving rise to formation of a FGM (
Figure 8
). After implantation, the preferential dissolution of β-TCP phase would result in functionally gradient porosity for bone ingrowth [
1041
]. In addition, compositionally graded HA-alumina-zirconia biocomposites were prepared by the same multilayered technique [
1042
]. Functionally graded fluoridated HA with a gradient of fluoride [
1043
] and carbonated HA with a gradient of carbonate [
1044
] were synthesized as well. HA/zirconia graded biocomposites were fabricated to enhance the mechanical properties of HA while retaining its bone bonding property [
879
]. TiO
2
 and HA were found to be a good combination for FGM providing both a gradient of bioactivity and a good mechanical strength [
1045
]. Besides, graded HA/CaCO
3
 biocomposite structures for bone ingrowth were developed [
1046
]. Functionally graded composite skull implants consisting of polylactides, carbonateapatite and CaCO
3
 are known as well [
312
,
313
]. Thus, the research in this field is quite promising but currently the mechanical properties of the available biocomposites do not match the similar properties of bones [
1047
].
A biosensor is a device for detection of an analyte that combines a biological component with a physicochemical detector component. Very briefly, it consists of three parts: a sensitive biological element; a transducer or a detector element that transforms the signal resulting from the interaction of the analyte with the biological element into another signal; and associated electronics that is primarily responsible for the display of the results in a user-friendly way [
1048
].
The surface of biologically relevant CaPO
4
 (CDHA, HA, α-TCP, β-TCP, DCPD, DCPA) has an excellent ability of adsorption for functional biomolecules such as proteins, albumins, DNA, as well as some other types of chemicals. Therefore, several CaPO
4
-based biocomposites and hybrid biomaterials were found to be applicable for manufacturing of biosensors [
996
,
1049
,
1050
,
1051
,
1052
,
1053
,
1054
,
1055
,
1056
]. For example, formation of poly-L-lysine/HA/carbon nanotube hybrid nanodimensional particles was described and a general design strategy for an immunosensing platform was proposed based on adsorption of antibodies onto this biocomposite [
996
]. In another paper, a hybrid material formed by assembling of nanodimensional particles of gold onto nano-sized HA was employed for the interface design of piezoelectric immunosensor, on which the antibodies were bound. The developed sensing interface appeared to possess some advantages, such as activation-free immobilization and high antigen-binding activities of antibodies, over using nano-sized either HA or gold alone [
1050
]. A novel tyrosinase biosensor based on nano-sized HA/chitosan composite has been developed for the detection of phenolic compounds [
1054
]. Further details on the subject are available in the aforementioned references.
Up to date, not many papers have been published on the biosensor application of CaPO
4
-based biocomposites and hybrid biomaterials. Presumably, this subject will be further developed in the future and, perhaps, sometime implantable biosensors will be designed to perform the continuous concentration monitoring of the important biological macromolecules 
in vivo
. Possibly, those implantable biosensors will be able to use an electric power, generated by DCPD/polymer composite-based battery devices [
432
,
433
].
An important aspect that should be addressed in details is a mutual interaction between CaPO
4
 and other phases in biocomposites and hybrid biomaterials. In general, an interaction among the phases in any composite can be either mechanical, when it results from radial compression forces exerted by the matrix on the filler particles (for example, developed during cooling due to thermal contraction), or chemical, when the reactivity of the filler towards the matrix has an important role. In the latter case, it is important to distinguish a physical interaction from chemical bonding [
219
]. According to Wypych [
1057
], physical interaction is more or less temporary, implicating hydrogen bonding or van der Waals forces, whereas chemical bonding is stronger and more permanent, involving covalent bond formation. Thus, a chemical interfacial bond among the phases is preferred to achieve a higher strength of a composite. The magnitude of the interfacial bond among the phases determines how well a weak matrix transmits stress to the strong fibers. However, while a bond among the matrix and reinforcements must exist for the purpose of stress transfer, it should not be so strong that it prevents toughening mechanisms, such as de-bonding and fiber pullout [
979
].
There is still doubt as to the exact bonding mechanism among bone minerals (biological apatite) and bioorganics (collagen), which undoubtedly plays a critical role in determining the mechanical properties of bones. Namely, bone minerals are not directly bonded to collagen but through non-collagenous proteins that make up ~3% of bones (
Table 1
) and provide with active sites for biomineralization and for cellular attachment [
22
]. In bones, the interfacial bonding forces are mainly ionic bonds, hydrogen bonds and hydrophobic interactions, which give the bones the unique composite behavior [
322
]. There is an opinion that, opposite to bones, there is no sign of chemical bonding among the phases in conventional CaPO
4
/collagen biocomposites, probably due to a lack of suitable interfacial bonding during mixing [
703
]. However, this is not the case for phosphorylated collagens [
690
]. Readers skilled in computer modeling are forwarded to simulations of the interactions between collagen peptides and HA surfaces [
1058
] as well as between three polymers (PE, PA and PLA) and HA surfaces [
1059
], respectively.
To study possible interactions among the phases, Fourier-transformed infrared (FTIR) spectra of some CaPO
4
-based biocomposites and collagen films were collected and transformed into absorption spectra using the Kramers-Kronig equation to demonstrate energy shifts of residues on the apatite/collagen interface. After comparing FTIR spectra of biocomposites and collagen films in detail, red shifts of the absorption bands for C–O bonds were observed in the spectra of the biocomposites. These red shifts were described as a decrease of bonding energies of C–O bonds and assumed to be caused by an interaction to Ca
2+
 ions located on the surfaces of apatite nano-sized crystals, as shown in 
Figure 9
 [
688
]. Another proof of a chemical interaction between apatite and collagen was also evaluated in FTIR spectra of CDHA/collagen biocomposites, in which a shift of the band corresponding to –COO
−
 stretching from 1340 to 1337 cm
−1
 was observed [
654
,
655
]. More to the point, nucleation of apatite crystals onto collagen through a chemical interaction with carboxylate groups of collagen macromolecules has been reported [
1060
,
1061
,
1062
].
FTIR spectroscopy seems to be the major tool to study a possible chemical bonding among the phases in CaPO
4
-based biocomposites and hybrid biomaterials [
212
,
243
,
276
,
283
,
284
,
379
,
437
,
542
,
555
,
568
,
571
,
573
,
577
,
580
,
591
,
612
,
617
,
620
,
628
,
655
,
690
,
737
,
738
,
777
,
806
,
835
,
1063
,
1064
,
1065
,
1066
,
1067
,
1068
,
1069
]. For example, the characteristic bands at 2918, 2850 and 1472 cm
−1
 for the hydrocarbon backbone of PE appeared to have zero shift in an HA/PE biocomposite. However, in the case of PA, several FTIR bands indicated that the polar groups shifted apparently: the bands at 3304, 1273 and 692 cm
−1
 derived from stretching of N–H, stretching of C–N–H and vibrating of N–H moved to 3306, 1275 and 690 cm
−1
, respectively, in the HA/PA biocomposites. Furthermore, both stretching (3568 cm
−1
) and vibrating (692 cm
−1
) modes of hydroxide in HA moved to 3570 and 690 cm
−1
 in the HA/PA biocomposites, respectively, indicating the formation of hydrogen bonds. Besides, bands at 1094 and 1031 cm
−1
 of PO
4
 modes also shifted to 1093 and 1033 cm
−1
 in HA/PA biocomposites. The bands shift in a fingerprint area indicated that the hydroxide and orthophosphate on the surface of HA might interact with plentiful carboxyl and amino groups of PA through nucleophilic addition [
212
]. Comparable conclusions were made for HA/PVA [
577
], CDHA/alginate [
655
], ACP/PPF [
437
], HA/maleic anhydride [
284
], HA/carboxylated PU [
1069
] and β-TCP/PLLA [
379
] biocomposites, in which weak chemical bonds were considered to form between Ca
2+
 ions located on the HA, CDHA, ACP or β-TCP surface, respectively, and slightly polarized O atoms of C=O bonds in the surrounding bioorganic compounds. The data obtained suggested that crystallization of CaPO
4
 in chitosan-containing solutions was substantially modulated by a chemical interaction of the components; apparently, a part of calcium was captured by chitosan and did not participate in the formation of the main mineral phase [
1068
]. Schematically, this type of the chemical interaction is shown in 
Figure 10
 [
655
].
Except of FTIR spectroscopy, other measurement techniques are also able to show some evidences of a chemical interaction among the phases in CaPO
4
-based biocomposites and hybrid biomaterials [
276
,
379
,
571
,
573
,
577
,
1064
,
1065
,
1066
,
1067
,
1068
,
1069
,
1070
,
1071
]. For example, for nano-sized crystals of CDHA/alendronate such evidences were observed by thermogravimetric analysis: DTG plots of the crystals appeared to be quite different from those obtained from mechanical mixtures of CDHA and calcium alendronate with similar compositions [
1070
]. Analogous DTG results were obtained for nano-sized HA/PVA biocomposites [
577
]. In the case of biocomposites of nano-sized HA with PA, a hydrogen bonding among the phases was detected by differential scanning calorimetry technique [
571
]. Similar results were obtained in another study [
1065
]. One more example comprises application of the dynamic mechanical analysis to investigate softening mechanism of β-TCP/PLLA biocomposites [
379
]. As to biocomposites of nano-sized HA with PVAP, some indirect evidences of a chemical bonding among the phases were found by X-ray diffraction and thermogravimetric analysis [
276
]. A strong structural correlation between the orientation of FA crystallites and gelatin within the FA/gelatin composite spheres was discovered that indicated to a substantial reorganization of the macromolecular matrix within the area of a growing aggregate [
366
]. In addition, chemical interactions between HA and organic molecules have been elucidated using 
ab initio
 calculation methods [
1072
].
By means of the X-ray photo-electronic spectroscopy (XPS) technique, binding energies of Ca, P and O atoms were found to have some differences between nano-sized HA (Ca: 350.5 and 345.5; O: 530.2; P: 132.5 eV) and nano-sized HA/konjac glucomannan/chitosan biocomposite (Ca: 352.1 and 347.4; O: 531.2; P: 133.4 eV, respectively) [
591
]. Further measurements by FTIR and X-ray diffraction revealed that nano-sized HA was mainly linked with konjac glucomannan and chitosan by hydrogen bonding among OH
−
 and PO
4
3−
 ions of HA and –C=O and –NH groups of konjac glucomannan and chitosan copolymer and there was a stable interface formed among the three phases in the biocomposite. Meanwhile, coordinate bonding might be formed between Ca
2+
 and –NH. Stable interfaces have been formed among the three phases in a biocomposite [
591
]. Hydrogen bonding between C=O groups of PDLLA and the surface P–OH groups of HA was discovered by XPS in another study [
1065
]. In HA/collagen biocomposites, a covalent bond formation between Ca
2+
 ions of HA and RCOO
−
 groups of collagen molecules was found by XPS [
543
]. Similar XPS observations were also made for several other CaPO
4
-based biocomposites and hybrid biomaterials [
568
,
612
,
617
]. All possible chemical interactions between HA crystals and bioorganic molecules in HA/chitosan-gelatin network films is shown in 
Figure 11
 [
1067
].
The interaction and adhesion between CaPO
4
 fillers and respective matrixes have a significant effect on the properties of particulate filled reinforced materials, being essential to transfer the load among the phases and thus improve the mechanical performance of the biocomposites [
283
]. However, for a substantial amount of the aforementioned formulations, the interaction among the phases is mechanical in nature. This is because the matrix often consists of compounds with no functional groups or unsaturated bonds, which can form ionic complexes with the constituents of CaPO
4
. Obviously, less coupling exists between non-polar polymers and CaPO
4
 ceramic particles. Therefore, polymers with functional groups pendant to the polymer backbone, which can act as sites for bridging to CaPO
4
, are more promising in this respect [
322
].
In order to influence the interactions among the phases, various supplementary reagents are applied. Namely, if the primary effect of a processing additive is to increase the interaction between the phases, such additives can be regarded as coupling agents [
1073
]. These agents establish chemical bridges between the matrix and the fillers, promoting adhesion among the phases. In many cases, their effect is not unique; for example, it also might influence rheology of the composites [
219
]. In the case of CaPO
4
, a hexamethylene diisocyanate coupling agent was used to bind PEG/PBT (Polyactive™) block copolymers [
228
] and other polymers [
1063
] to HA filler particles. Thermogravimetric and infrared analysis demonstrated that the polymers were chemically bonded to the HA particles through the isocyanate groups, making it a suitable approach to improve the adhesion [
1063
]. Other researchers used glutaraldehyde as a cross-linked reagent [
390
,
540
,
542
,
543
,
562
,
648
,
678
,
716
,
720
,
1074
]. In addition, the interfacial bonding among CaPO
4
 and other components might be induced by silanes [
204
,
205
,
228
,
333
,
576
,
1075
,
1076
,
1077
,
1078
,
1079
,
1080
], zirconates [
219
,
333
,
335
,
1081
,
1082
,
1083
], titanates [
219
,
333
,
1081
,
1084
], phosphoric acid [
579
], alkaline pretreatment [
799
,
801
], PAA [
1085
] and some other chemicals. Furthermore, some polymers might be grafted onto the surface of CaPO
4
 particles [
596
]. Structural modifications of the polymeric matrices, for instance, with introduction of acrylic acid [
186
,
204
,
205
,
228
], have also proved to be effective methods. For example, application of polyacids as a bonding agent for HA/Polyactive™ composites caused the surface modified HA particles to maintain better contact with the polymer at fracture and improved mechanical properties [
228
]. The use of titanate and zirconate coupling agents appeared to be very dependent on the molding technique employed [
219
]. Silane-coupled HA powders were tested before applying them as fillers in biodegradable composites. This treatment allowed HA withstanding the attack of aqueous solutions without impairing overall bioactivity [
1076
,
1077
,
1078
,
1079
,
1080
]. Besides, a chemically modified reinforcement phase-matrix interface was found to improve the mechanical properties of the biocomposites. The examples include chemically coupled HA/PE [
204
,
205
], chemically formed HA/Ca poly(vinylphosphonate) [
280
] and PLA/HA fibers [
178
]. These biocomposites are able to consume a large amount of energy in the fracture.
The action of some coupling agents was found to combine two distinct mechanisms: (i) crosslinking of the polymeric matrix (valid for zirconate and titanate coupling agents) and (ii) improvement of the interfacial interactions among the major phases of the biocomposites. This interfacial adhesion improvement appeared to be much dependent on the chemical nature (pH and type of metallic centre) of the coupling agents [
333
]. Several works claimed that silanes did interact with HA [
204
,
269
,
1076
,
1077
,
1078
]. It was shown that a silicon-containing inter-phase existed between HA and PE, which promoted the chemical adhesion between the HA particles and the polymer. A silane-coupling agent also facilitated penetration of PE into cavities of individual HA particles, which resulted in enhanced mechanical interlocking at the matrix-reinforcement interface [
204
,
205
].
Thus, the optimization of biocomposite properties by coupling agents is currently an important area of the research. The control and development of molecular-level associations of polymers with CaPO
4
 is suggested to be significant for the resulting mechanical responses in biocomposites. It appears that a fundamental molecular understanding of the interfacial behavior in biocomposites is an area not sufficiently addressed in literature. Various experimental characterization techniques using electron microscopy, vibrational spectroscopy, X-ray diffraction, scanning probe microscopy and others are used routinely to characterize these materials besides mechanical property characterization. In addition, atomic scale models for simulating the phase interaction and predicting responses in the novel material systems, where nanostructures and nano-interfaces are included, are important to understand and predict the load deformation behavior [
1047
].
In addition to the aforementioned, the surface of CaPO
4
 might be modified as well [
596
,
1081
,
1082
,
1083
,
1084
,
1085
,
1086
,
1087
,
1088
,
1089
,
1090
,
