Repository: ISE-FIZKarlsruhe/Ontology_Evaluation

File: Domain Papers/MDPI/jfb-v01-i01_20240418_Biomaterials_texts/jfb4040209.txt (part 5 of 5)
 hardening scaffolds with sustained strength. In such a system, one porogen is quickly dissolved, which creates macropores to start a bone ingrowth process, while the second type of fibers provides the required strength to the implant. After significant bone ingrowth into the initial pores increased the implant strength, the second set of fibers would then be dissolved to create additional macropores for bone ingrowth [
362
]. Such complicated formulations have already been developed. For example, chitosan, sodium orthophosphate and hydroxypropylmethylcellulose were used to render calcium orthophosphate formulations fast setting and resistant to washout, while absorbable fibers and mannitol porogen were incorporated for strength and macropores, respectively. Both strength and fracture resistance of this concrete were substantially increased and approached those values for sintered porous HA implants [
707
]. Turning on a bit of imagination, one might predict development of polymeric forms of drugs (already available [
708
,
709
]), hormones, growth factors, 
etc
. (e.g., prepared by either incorporation into or cross-linking with either water-soluble or bioresorbable polymers). Coupled with reinforcing biodegradable fibers and porogens, such types of “healing fibers” might be added to self-setting calcium orthophosphate formulations, which not only will accelerate the remedial process, but also will allow simultaneous improvement in both their strength and injectability. In addition, graded structures are possible. For example, a layered structure was designed by combining a macroporous layer of calcium orthophosphate cement with a strong fiber-reinforced calcium orthophosphate concrete layer. The rationale for such construction was for the macroporous layer to accept tissue ingrowth, while the fiber-reinforced strong layer would provide the needed early-strength [
710
].
Stability (insolubility) in normal physiological fluid environment and resorbability under acidic conditions produced by osteoclasts appears to be among the most important 
in vivo
 characteristics of modern types of calcium orthophosphate bioceramics. For some clinical applications, such as cranioplasty, a relatively slow resorption and replacement by bone is quite acceptable, whereas in other applications, such as periodontal bone defects repair, sinus lift, 
etc
., the ability of the hardened formulations to be replaced quickly by bone is crucial. Experimental results suggest that a number of parameters of the self-setting calcium orthophosphate formulations, such as the Ca/P ionic ratio, carbonate content, ionic substitution, crystallinity, 
etc
. might affect the dissolution characteristics in slightly acidic solutions. This gives an opportunity to formulate compositions, possessing different resorption rates, which is suited for different biomedical applications [
166
,
167
].
Furthermore, the discovery of self-setting calcium orthophosphate formulations has already opened up new perspectives in synthesis of bioceramic scaffolds, possessing sufficient mechanical properties and suitable for tissue engineering purposes [
339
,
343
,
344
,
462
]. In the past, strong scaffolds could only be manufactured by the sintering route at elevated temperatures [
711
]. Therefore, until recently it was impossible to produce resorbable preset low-temperature hydrated 3D bioceramics for various applications, e.g., scaffolds and granules, from low-temperature calcium orthophosphates, such as ACP, DCPA, DCPD, OCP and CDHA. Currently, using the appropriate techniques (e.g., 3D powder printing [
658
,
712
,
713
,
714
], open macroporous 3D scaffolds [
189
,
338
,
371
,
377
,
378
,
379
,
462
,
714
,
715
,
716
,
717
] and/or other objects [
718
,
719
] consisting of the aforementioned low-temperature phases (currently, excluding ACP and OCP) can be produced via a cementitious reaction; thus, dramatically widening the biomedical applications of low-temperature calcium orthophosphates. This type of bioceramics could be very promising for tissue engineering applications and, among them, CDHA is of a special interest due to its chemical similarity to bone material and a large specific surface area.
Nevertheless one should stress, that the most promising direction of the future developments of the self-setting calcium orthophosphate formulations is obviously seen in their functionalization by incorporation of (or impregnation by) various hormones, growth factors, drugs, other bioorganic compounds, as well as incorporation of living cells and/or other tiny biological objects [
720
,
721
,
722
,
723
,
724
,
725
,
726
,
727
,
728
,
729
,
730
,
731
,
732
]. For example, silk fibroin can regular the mineralization process and bond with HA to form fibroin/HA nanodimensional biocomposites with increased gelation properties and, thus, it can be used as an additive to improve cohesion of calcium orthophosphate formulations and decrease a risk of cardiovascular complications in its application in veterbroplasty and kyphoplasty [
727
].
While the simplicity in the processing of self-setting formulations encourages the incorporation of cells, the principal difficulty remains to ensure cell survival. The harsh environment in terms of pH and high ionic strength together with the high stiffness achieved upon hardening can be thought as the principal threats for cell endurance. The initial attempts have already been performed but without a great success yet. For example, researchers have already found that unset calcium orthophosphate formulations might have toxic effects when placed on cell monolayers, while the set formulations are biocompatible for the same type of cells (MC3T3-E1 osteoblast-like cells were tested). A gel encapsulation in alginate beads was found to be a possible solution to protect living cells for seeding into self-setting pastes [
685
,
733
]. 
In vitro
 cytotoxic effect of α-TCP-based self-setting formulation was also observed [
734
]. In light of these results, the encapsulation approach [
352
] could potentially be used to seed a patient’s 
ex vivo
 expanded stem cells into the formulations to create osteoinductive bone grafts those could be used to treat that patient. However, this becomes more related to tissue engineering and biology, rather than to chemistry and material science. A first possibility would be designing self-setting formulations that have setting reactions close to the physiological pH or by adding additives into the self-setting pastes able to neutralize the acidic or basic ions released during the chemical reactions.
In addition, besides the aforementioned chemical, material and biomedical improvements of the self-setting calcium orthophosphate formulations, one should not forget on a better design of both the mixing equipment and delivery (injection) techniques. As an example, the interested readers are referred to a new cannula to ease cement injection during vertebroplasty [
735
]; however, this subject is beyond the scope of current review.
Finally, one should not forget on the recent progress in self-setting formulations used as construction materials. Due to the ceramic nature, industrial concretes are very sensitive to crack formation because of their limited tensile strength. Therefore, self-healing formulations are developed [
736
,
737
,
738
,
739
]; presumably, some of these principles and approaches might be applied for the biomedical formulations as well.
Thus, among the diverse range of bone replacing biomaterials, self-setting calcium orthophosphate formulations undoubtedly represent a distinct group because they are relatively simple biomaterials formed by combining of a calcium orthophosphate mixture with an aqueous solution. However, they symbolize an important breakthrough in the field of bone repair bioceramics, since they offer the possibility of obtaining thermally unstable calcium orthophosphates in a monolithic form at room or body temperature by means of a cementation reaction. This particular fabrication technique implies that the self-setting formulations are moldable and therefore can adapt easily to the bone cavity providing a good fixation and the optimum tissue-biomaterial contact, necessary for stimulating bone ingrowth into them and their subsequent osteotransduction [
46
].
Unfortunately, the perfect grafting material does not exist. The self-setting calcium orthophosphate formulations are not an exception to this statement. While possessing excellent biological properties (osteoconduction and, occasionally, osteoinduction), adequate setting time, excellent moldability and the capability to deliver different bone-enhancing proteins/antibiotics at a local level, unfortunately, the biomaterial lacks adequate mechanical properties for applications other than non-loaded surgical sites (see 
Table 5
 for other details). Nevertheless, even in its present state, the self-setting calcium orthophosphate formulations appear to be suitable for a number of applications. They can be injected into osteoporotic bone to reinforce it or can be used to make granules and blocks out of low-temperature calcium orthophosphates. Several types of the self-setting formulations are now on the market (
Table 2
 and 
Table 3
), while scaffolds made of low-temperature calcium orthophosphates are being tested. The use of slightly different chemical compositions and various dopants affects both the setting time and tensile strength that enables further improvements. In addition, new trials are conducted with the reinforced formulations and concretes, which represent additional attempts to improve the existing products.
It is anticipated that the use of self-setting calcium orthophosphate formulations will enable a faster and more aggressive rehabilitation, as the strength of the hardened concretes makes it possible to allow full weight-bearing earlier than when bone graft is used. Although, preliminary clinical trials have already confirmed the great potential of this novel therapeutic product, the self-setting calcium orthophosphate formulations need to be improved further; in particular, their bioresorption needs to be accelerated as well as their injectability and mechanical properties need to get better. Besides, extra clinical studies are required to define the most appropriate indications and limitations of calcium orthophosphate formulations for fracture repair.
In the author’s humble opinion, mentioning the James M. Anderson’s opinion on the history of biomaterials field would be the best way to conclude this subject. According to Anderson, within 1950–1975 researchers studied biomaterials, within 1975–2000 they studied biomaterials and since 2000 the time for BIOmaterials has been coming [
740
]. Here, the capital letters emphasis the major direction of the research efforts in the complex subject of biomaterials. As the real history of self-setting calcium orthophosphate formulations started only in 1983, the aforementioned periods were shifted along the time scale. Certainly, the biomaterials-epoch for the self-setting formulations is over (every possible combination of calcium orthophosphates has been already studied and tested), while the biomaterials-era (where cells are the key factor) is just at the very beginning. Most likely, current state-of-the-art of the self-setting calcium orthophosphate formulations corresponds to the final stages of the biomaterials-phase with an approximately equal contribution of the biological and materials directions. Therefore, still there is much room for versatile ideas and approaches.
The author declares no conflict of interest.
