Repository: ISE-FIZKarlsruhe/Ontology_Evaluation

File: Domain Papers/MDPI/jfb-v01-i01_20240418_Biomaterials_texts/jfb6030708.txt (part 5 of 5)
The state-of-the-art on calcium orthophosphate (CaPO
1091
,
1092
,
1093
]. An interesting approach for HA surface modification was described [
1092
]. First, 
in situ
 synthesis of surface thiol-functionalized HA (HA-SH) was realized by adding 3-mercaptopropionic acid during hydrothermal synthesis of HA (
Figure 12
A). This was followed by grafting polymerization of ethylene glycol methacrylate phosphate by radical chain transfer generating the sulfur-centered radicals on the HA surfaces (
Figure 12
B), which initiated the surface grafting polymerization of ethylene glycol methacrylate phosphate (
Figure 12
C) [
1092
]. In certain cases, the surface functionalization of CaPO
4
 particles was found to decrease the bacterial adherence on their surface [
1093
]. Other examples might be found in literature [
596
,
1081
,
1082
,
1083
,
1084
,
1085
,
1086
,
1087
,
1088
,
1089
,
1090
,
1091
,
1092
,
1093
]. In general, the purpose of surface modifying is not only to guarantee the even distribution of CaPO
4
 particles at a high loading level in the matrix but also to prevent or delay the debonding process of CaPO
4
 particles from the matrix. Obviously, all surface modifiers must satisfy several biomedical requirements, such as no toxicity, good biocompatibility and no changes in the biological or physico-chemical properties of the fillers.
Addition of adhesion promoting agents might be an alternative to improve the interaction between the fillers and the matrix. For example, Morita 
et al.
 incorporated 4-methacryloyloxyethyl trimellitate anhydride to promote adhesion of the polymer to HA [
1094
]. In another study, a phosphoric ester was added to the liquid component of the formulation [
1095
]. Both the strength and the affinity index of biocomposites were found to increase, probably due to the effects of co-polymerization.
Possible interactions between BCP and HPMC have been investigated in IBS composites [
838
,
839
,
1096
]. After mixing, there was a decrease in the mean diameter of BCP granules and this influenced the viscosity of the paste. Dissolution of grain boundaries of β-TCP crystals and precipitation of CDHA on HA crystal surface were found during the interaction. Both phenomena were responsible for the observed granulometric changes [
838
,
839
]; however, within the sensitivity of the employed measurement techniques, no chemical bonding between BCP and HPMC was detected [
1096
].
A co-precipitation technique was used to prepare CDHA/chitosan biocomposites [
746
]. Growth of CDHA crystals was inhibited by organic acids with more than two carboxyl groups, which strongly bind to CDHA surfaces via COO–Ca bonds. Transmission electron microscopy images revealed that CDHA formed elliptic aggregates with chemical interactions (probably coordination bond) between Ca on its surface and amino groups of chitosan; the nano-sized crystals of CDHA were found to align along the chitosan molecules, with the amino groups working as the nucleation sites [
746
]. Formation of calcium cross-linked polymer carboxylate salts was suggested during setting of self-hardening (TTCP + DCPA)/polyphosphazane biocomposites; a chemical involvement of the polymer in the setting process was concluded based on the results of pH monitoring [
490
,
491
,
492
].
A chemical bond between the phases was presumed in PCL/HA composites, prepared by the grafting technique [
345
]; unfortunately, no strong experimental evidences were provided. In another study, CDHA/poly(α-hydroxyester) composites were prepared by a low temperature chemical route [
320
]. In that study, pre-composite structures were prepared by combining α-TCP with PLA, PLGA and copolymers thereof. The final biocomposite was achieved by 
in situ
 hydrolysis of α-TCP to CDHA performed at 56 °C either in solvent cast or pressed pre-composites. That transformation occurred without any chemical reaction between the polymer and CaPO
4
, as it was determined by FTIR spectroscopy [
320
].
In nearly every study on HA/carbon nanotubes biocomposites, the nanotubes were functionalized before combining them with HA. Most researchers did this by oxidation [
239
,
240
,
241
,
980
,
981
], although non-covalent functionalizing with sodium dodecylsulfate [
980
] and coating the nanotubes by a polymer [
1097
] before combining them with HA were also reported. Several studies by transmission electron microscopy revealed evidences that the functionalization enhanced interaction between carbon nanotubes and HA [
980
,
981
,
1098
].
For CaPO
4
-based biocomposites able to sustain a high-temperature sintering (valid for the formulations consisting of inorganic components only), an inter-diffusion of chemical elements might take place among the phases. Such effect was detected by energy-dispersive X-ray spectroscopy in HA/TiO
2
 biocomposite particles with partial formation of calcium titanates; this process was found to be favorable to enhancing the cohesive strength of particles in the composite coating [
1099
]. Similar high-temperature interactions between HA and zirconia [
849
,
872
], as well as between HA and Ti [
603
,
927
,
928
,
930
,
939
,
942
] were also detected. Namely, lower Ti content composites sintered at 1200 °C showed main crystalline phases as CaTiO
3
, CaO and Ti
x
P
y
, while an increase in Ti content to 50 vol.% revealed Ti
2
O and residual α-Ti as additional phases. Thus, the chemical interactions between HA and Ti were expressed by the following unbalanced illustrative scheme [
928
]:




Ti + Ca
10
(PO
4
)
6
(OH)
2
 → CaTiO
3
 + CaO + Ti
x
P
y
 + (Ti
2
O) + (Ca
4
P
2
O
9
) + H
2
O





(1)




Such undesired interactions between Ti and HA could be minimized if Ti particles were coated by silica [
943
].
Besides, partial decomposition of HA and formation of various calcium aluminates were detected in HA/Al
2
O
3
 biocomposites after sintering at 1200–1300 °C. This has been attributed to the diffusion of Ca
2+
 from HA into the alumina matrix and the depletion of Ca
2+
 from HA leads to the decomposition of HA into β-TCP. All these processes influence the mechanical strength of the biocomposites [
883
,
884
,
885
,
886
,
887
,
1099
].
The continuous degradation of an implant causes a gradual load transfer to the healing tissue, preventing stress-shielding atrophy and stimulates the healing and remodeling of bones. Some requirements must be fulfilled by the ideal prosthetic biodegradable materials, such as biocompatibility, adequate initial strength and stiffness, retention of mechanical properties throughout sufficient time to assure its biofunctionality and non-toxicity of the degradation by-products [
125
]. In most cases, bioactivity (
i.e.
, ability of bonding to bones) of biologically relevant CaPO
4
 reinforced by other materials is lower than that of pure CaPO
4
 [
148
,
1100
].
In general, both bioactivity and biodegradability of any biocomposite and/or hybrid biomaterial are determined by the same properties of the constituents. Both processes are very multi-factorial because, during implantation, the surface of any graft contacts with biological fluids and, shortly afterwards, is colonized by cells. Much more biology, than chemistry and material science altogether, is involved into these very complex processes and many specific details still remain unknown. In addition, biodegradation of all components of biocomposites occurs simultaneously and the obtained byproducts might influence both the entire process and biodegradation of each component. For example, in the case of biocomposites prepared from polyesters and TCP, hydrolysis reactions of the ester bonds, acid dissociation of the carboxylic end groups, dissolution of TCP and buffering reactions by the dissolved phosphate ions occur simultaneously [
1101
,
1102
,
1103
,
1104
]. In such cases, basic TCP buffer the acidic degradation products of polyesters, thus reducing autocatalysis and delaying polymer degradation. This is why both pH and mass drops occurred at earlier degradation time points for the pure polymer samples than for the corresponding composites. However, this is not always the case. Namely, studies are available, in which the presence of CaPO
4
 did not have an effect on the degradation rate of the polymer matrix [
1105
,
1106
,
1107
]. Therefore, to simplify the task, biodegradation of the individual components should be considered independently. Namely, an 
in vitro
 biodegradation of the biologically relevant CaPO
4
 might be described by their chemical dissolution in slightly acidic media (they are almost insoluble in alkaline solutions [
74
,
75
]), which, in the case of CDHA, might be described as a sequence of four successive chemical Equations (2)–(5) [
1108
,
1109
]:




Ca
10−
x
(HPO
4
)
x
(PO
4
)
6−
x
(OH)
2−
x
 + (2–
x
)H
+
 = Ca
10−
x
(HPO
4
)
x
(PO
4
)
6−
x
(H
2
O)
2−
x
(2−
x
)+






(2)







Ca
10−
x
(HPO
4
)
x
(PO
4
)
6−
x
(H
2
O)
2−
x
(2
−
x
)+
 = 3Ca
3
(PO
4
)
2
 + (1–
x
)Ca
2+
 + (2–
x
)H
2
O





(3)







Ca
3
(PO
4
)
2
 + 2H
+
 = Ca
2+
 + 2CaHPO
4






(4)







CaHPO
4
 + H
+
 = Ca
2+
 + H
2
PO
4
−






(5)




Biodegradability of polymers generally depends on the following factors: 1) chemical stability of the polymer backbone, 2) hydrophobicity of the monomer, 3) morphology of the polymer, 4) initial molecular weight, 5) fabrication processes, 6) geometry of the implant, 7) properties of the scaffold such as porosity and pore diameter [
262
]. A summary on degradation of PLA and PGA, as well as that of SEVA-C is available in literature Ref. [
125
] (p. 798 and p. 803, respectively), where the interested readers are referred to.
Concerning 
in vivo
 studies, biodegradation of HA/PLLA and CDHA/PLLA biocomposite rods in subcutis and medullary cavities of rabbits were investigated mechanically and histologically; the degradation was found to be faster for the case of using uncalcinated CDHA instead of calcinated HA [
1110
]. In a more detailed study, new bone formation was detected at 2 weeks after implantation, especially for formulations with a high HA content [
1111
]. More to the point, a direct contact between bones and these composites without intervening fibrous tissue was detected in this case [
1111
,
1112
]. Both SEVA-C and SEVA-C/HA biocomposites were found to exhibit a non-cytotoxic behavior [
1113
,
1114
], inducing a satisfactory tissue response when implanted as shown by 
in vivo
 studies [
1114
]. Furthermore, SEVA-C/HA biocomposites induced a positive response on osteoblast-like cells to what concerned cell adhesion and proliferation [
1113
]. An 
in vivo
 study on biodegradation of microspheres (PLGA, gelatin and PTMC were used)/CaPO
4
 biocomposites revealed that they exhibited microsphere degradation after 12 weeks of subcutaneous implantation, which was accompanied by compression strength decreasing [
1115
]. Interestingly that the amount of CaPO
4
 in biocomposites was found to have a greater effect on the early stages of osteoblast behavior (cell attachment and proliferation) rather than the immediate and late stages (proliferation and differentiation) [
1116
].
Both 
in vitro
 (the samples were immersed into 1% trypsin/phosphate-buffered saline solution at 37 °C) and 
in vivo
 (implantation of samples into the posterolateral lumbar spine of rabbits) biodegradation were investigated for nano-sized HA/collagen/PLA biocomposites [
551
]. The results demonstrated that weight loss increased continuously 
in vitro
 with a reduction in mass of ~20% after 4 weeks. During the experimental period 
in vitro
, a relative rate of reduction of the three components in this material was shown to differ greatly: collagen decreased the fastest, from 40% by weight to ~20% in the composite; HA content increased from 45% to ~60%; while the amount of PLA changed a little. 
In vivo
, the collagen/HA ratio appeared to be slightly higher near the transverse process than in the central part of the intertransverse process [
551
]. Hasegawa 
et al.
, [
1117
] performed 
in vivo
 study, spanning over a period of 5–7 years, on high strength HA/PLLA biocomposite rods for the internal fixation of bone fractures. In that work, both uncalcined CDHA and calcined HA were used as reinforcing phases in PLLA matrix. Those composites were implanted in the femur of 25 rabbits. It was found that the implanted materials were resorbed after 6 years of implantation. The presence of remodeled bone and trabecular bone bonding was the significant outcome. These data clearly demonstrate a biodegradation independence of various components of biocomposites.
The scientific information summarized in this review represents the developments of CaPO
4
-based biocomposites and hybrid biomaterials from a variety of approaches, starting from conventional ones to tissue engineering. Such formulations combined with osteoconductive, osteoinductive factors, and/or osteogenic cells have already gained much interest as a new and versatile class of biomaterials and are perceived to be beneficial in many aspects as bone grafts [
22
,
1118
]. However, current applications of these biomaterials in medicine and surgery are still remarkably less than might be expected. In many biomedical applications, research and testing of such formulations have been introduced and highly developed but only in a very few cases an industrial production and commercial distribution of medical devices partially or entirely made of biocomposites have started. The medical application of biocomposites and hybrid biomaterials requires a better understanding of the objectives and limitations involved. Recently, the main critical issues have been summarized as follows [
197
]:

There are not enough reliable experimental and clinical data supporting the long-term performance of biocomposites with respect to monolithic traditional materials;
The design of biocomposites and hybrid biomaterials is far more complex than that of conventional monolithic materials because of the large number of additional design variables to be considered;
The available fabrication methods may limit the possible reinforcement configurations, may be time consuming, expensive, highly skilled and may require special cleaning and sterilization processes;
There are no satisfactory standards yet for biocompatibility testing of the biocomposite implants because the ways in which the components of any biocomposite interact to living tissues are not completely understood;
There are no adequate standards for the assessment of biocomposite fatigue performance because the fatigue behavior of such materials is far more complex and difficult to predict than that of traditional materials [
197
].
There are not enough reliable experimental and clinical data supporting the long-term performance of biocomposites with respect to monolithic traditional materials;
The design of biocomposites and hybrid biomaterials is far more complex than that of conventional monolithic materials because of the large number of additional design variables to be considered;
The available fabrication methods may limit the possible reinforcement configurations, may be time consuming, expensive, highly skilled and may require special cleaning and sterilization processes;
There are no satisfactory standards yet for biocompatibility testing of the biocomposite implants because the ways in which the components of any biocomposite interact to living tissues are not completely understood;
There are no adequate standards for the assessment of biocomposite fatigue performance because the fatigue behavior of such materials is far more complex and difficult to predict than that of traditional materials [
197
].
In addition, much work needs to be done in the analysis of cells and their different behaviors with regard to their interactions with CaPO
4
/polymer biocomposites. Important but unresolved questions are: (1) What is/are the mechanism(s) by which such biocomposites promote cell proliferation and differentiation? (2) How can we determine the pathways? Future studies will focus on the ability to functionalize the surfaces of CaPO
4
/polymer biocomposites with molecules of different natures and dimensions by means of their attachment to cells that will enable them to act selectively on biological molecules such as proteins and peptides [
264
].
On the other hand, in spite of an enormous progress in biocomposite processing, to achieve the desired characteristics researchers still need to develop more advanced technologies to fabricate a bone-resembling hierarchical organization over several length scales. Development of novel grafting materials depends on the progress in research into the structure of natural bones. The key issues are not only to understand the fundamentals of biomineralization but also to translate such knowledge into practical synthetic pathways to produce better bone grafts. Unfortunately, when it comes to the fabrication of biocomposites, mimicing natural bones from the nanometer to the micrometer dimensions, there are many key issues, including control of morphology, incorporation of foreign ions, interaction with biomolecules and assembly of the organic and inorganic phases, which are still not well understood. A processing gap between the lower-level building units and the higher-order architecture could severely limit the practical application of current CaPO
4
-based biocomposites and hybrid biomaterials. Therefore, further substantial research efforts have been outlined to address the following key challenges [
22
]:

Optimizing biocomposite processing conditions;
Optimization of interfacial bonding and strength equivalent to natural bone;
Optimization of the surface properties and pore size to maximize bone growth;
Maintaining the adequate volume of the construct 
in vivo
 to allow bone formation to take place;
Withstanding the load-bearing conditions;
Matching the bioresorbability of the grafts and their biomechanical properties while forming new bone;
Understanding the molecular mechanisms by which the cells and the biocomposite matrix interact with each other 
in vivo
 to promote bone regeneration;
Supporting angiogenesis and vascularization for the growth of healthy bone cells and subsequent tissue formation and remodeling.
Optimizing biocomposite processing conditions;
Optimization of interfacial bonding and strength equivalent to natural bone;
Optimization of the surface properties and pore size to maximize bone growth;
Maintaining the adequate volume of the construct 
in vivo
 to allow bone formation to take place;
Withstanding the load-bearing conditions;
Matching the bioresorbability of the grafts and their biomechanical properties while forming new bone;
Understanding the molecular mechanisms by which the cells and the biocomposite matrix interact with each other 
in vivo
 to promote bone regeneration;
Supporting angiogenesis and vascularization for the growth of healthy bone cells and subsequent tissue formation and remodeling.
The aforementioned critical issues have to be solved before a widespread commercial use of CaPO
4
-based biocomposites and hybrid biomaterials can be made in surgery and medicine.
All types of calcified tissues of mammals appear to possess complex hierarchical structures and, from the material point of view, they are multi-phase organic/inorganic biocomposites. Their mechanical properties are outstanding (considering weak constituents from which they are assembled) and far beyond those, that can be achieved using the same synthetic materials with present technologies. This is because biological organisms produce biocomposites that are organized in terms of both composition and structure, containing both brittle CaPO
4
 and ductile bioorganic components in very complex structures, hierarchically organized at the nano-, micro- and meso-levels. Additionally, the calcified tissues are always multifunctional: for example, bones provide structural support for the body and are responsible for blood cell formation. The third defining characteristic of biological systems, in contrast with current synthetic systems, is their self-healing ability, which is nearly universal in nature. These complex structures, which have risen from millions of years of evolution, inspire materials scientists in the design of novel biomaterials [
1119
].
Obviously, no single-phase biomaterial is able to provide all the essential features of bones and/or other calcified tissues and therefore, there is a great need to engineer multi-phase biocomposites with the structure and composition mimicking those of natural bones. This resulted in an idea of adding CaPO
4
 to polymers, which further led from the bioinert monolithic materials used in the 1970s and 1980s to the bioactive biodegradable biocomposites used now as modulus-matched biomaterials and since recently as the scaffolds for tissue engineering. This approach resulted in applications of conventional composite manufacturing techniques to the field of biomaterials and the studies summarized in this review have shown that the proper combination of a ductile matrix with a brittle, hard and bioactive CaPO
4
 filler offers many advantages for biomedical applications. Namely, the desirable properties of some components can compensate for a poor mechanical behavior of CaPO
4
 bioceramics, while in turn the desirable bioactive properties of CaPO
4
 improve those of other phases, thus expanding the possible application of each material within the body [
66
,
67
]. However, the reviewed literature clearly indicates that among possible types of CaPO
4
-based biocomposites and hybrid biomaterials only simple, complex and graded ones, as well as fibrous, laminar and particulate ones (see 
Section 2
. “General Information and Knowledge” for details) have been investigated. Presumably, a future progress in this subject will require concentrating efforts on elaboration and development of both hierarchical and hybrid biocomposites. Furthermore, following the modern tendency of tissue engineering, a novel generation of CaPO
4
-based biocomposites and hybrid biomaterials should also contain a biological living part.
To finalize, the future of the CaPO
4
-based biocomposites and hybrid biomaterials is now directly dependent on the formation of multidisciplinary teams composed of experts but primarily experts ready to collaborate in close collaboration with others and thus be able to deal efficiently with the complexity of the human organism. The physical chemistries of solids, solid surfaces, polymer dispersion and solutions, as well as material-cell interactions are among the phenomena to be tackled. Furthermore, much work remains to be done on a long way from a laboratory to clinics and the success depends on the effective co-operation of clinicians, chemists, biologists, bioengineers and materials scientists.
The author declares no conflict of interest.
apatite-wollastonite
bone morphogenetic protein
bovine serum albumin
carboxymethylcellulose
a copolymer of ethylene and vinyl alcohol
injectable bone substitute
high-density polyethylene
hydroxypropylmethylcellulose
polyamide
polyacrylic acid
polybutyleneterephthalate
poly(ε-caprolactone)
poly(D,L-lactic acid)
polyethylene
polyetheretherketone
polyethylene glycol
polyglycolic acid
polyhydroxybutyrate
poly(hydroxybutyrate
-co-
hydroxyvalerate)
polyhydroxyethyl methacrylate
polylactic acid
poly(lactic
-co-
glycolic) acid
co
-polyester lactide
-co-
glycolide
-co-
ε-caprolactone
poly(L-lactic acid)
polymethylmethacrylate
polypropylene
poly(propylene
-co-
fumarate)
partially stabilized zirconia
poly(trimethylene carbonate)
polyurethane
polyvinyl alcohol
polyvinyl alcohol phosphate
a blend of EVOH with starch
