Repository: ISE-FIZKarlsruhe/Ontology_Evaluation

File: Domain Papers/MDPI/jfb-v01-i01_20240418_Biomaterials_texts/jfb9010007.txt
Nowadays, dental implants have become more common treatment for replacing missing teeth and aim to improve chewing efficiency, physical health, and esthetics. The favorable clinical performance of dental implants has been attributed to their firm osseointegration, as introduced by Brånemark in 1965. Although the survival rate of dental implants over a 10-year observation has been reported to be higher than 90% in totally edentulous jaws, the clinical outcome of implant treatment is challenged in compromised (bone) conditions, as are frequently present in elderly people. The biomechanical characteristics of bone in aged patients do not offer proper stability to implants, being similar to type-IV bone (Lekholm & Zarb classification), in which a decreased clinical fixation of implants has been clearly demonstrated. However, the search for improved osseointegration has continued forward for the new evolution of modern dental implants. This represents a continuum of developments spanning more than 20 years of research on implant related-factors including surgical techniques, implant design, and surface properties. The methods to enhance osseointegration of dental implants in low quality (type-IV) bone are described in a general manner in this review.
Dental implants have become a more common treatment for replacing missing teeth [
1
]. Consequently, in clinical dentistry, dental implants aim to increase patient satisfaction in terms of improved chewing efficiency, physical health, and esthetics. The global dental implant market is anticipated to grow steadily from US
$
3.4 billion in 2011 to US
$
6.4 billion in 2018 [
1
]. The favorable clinical performance of dental implants has been attributed to their firm bone integration.
In 1965, Brånemark introduced the term “osseointegration” to describe the successful outcome of bone-to-implant integration [
2
]. Clinically, the process of osseointegration reflects the mechanical anchorage of a dental implant into the jaw bone that persists under all normal conditions of oral function. Overall, bone regeneration related to dental implants in a healthy condition is a complex process and can take up to several weeks. A few days after implantation, several biological events (bone regeneration) are regulated by several growth and differentiation factors that are released in the implant vicinity [
3
,
4
]. The process of bone regeneration is formed either on the implant surface (i.e., de novo bone formation, contact osteogenesis) or from the surrounding bone towards the implant surface (i.e., distance osteogenesis) [
5
]. Finally, bone remodeling occurs by replacing immature with mature bone at the implant site, providing biological (mechanical) stability, which is secondary to primary fixation obtained during implant insertion.
Although the survival rate of dental implants over a 10-year observation has been reported to be higher than 90% in totally edentulous jaws [
6
], dental implants do fail in some patients. There are many reasons for dental implant failure including an inappropriate diagnosis and treatment plan, inadequate information on the patient’s medical history, or lack of experience and surgical skills to place dental implants correctly [
7
]. Most importantly, the clinical outcome of implant treatment is challenged in compromised (bone) conditions, as are frequently present in elderly patients. For example, epidemiological data show that osteoporosis is increasing among the elderly female and male (>65 years) population [
8
,
9
]. A striking characteristic of the osteoporotic condition is the severe reduction of bone quality and quantity which is suggested to be detrimental for bone–implant integration [
9
]. Additionally, the biomechanical characteristics of osteoporotic bone do not offer proper stability to implants, being similar to type-IV bone (Lekholm & Zarb classification; 
Figure 1
), in which a decreased clinical fixation of implants has been clearly demonstrated [
7
,
10
]. Thus, decreased osteogenic capacity of bone in an osteoporotic condition can be considered as a possible risk factor for implant failure. Such a risk of implant failure in osteoporotic bone is hypothetically related to various factors that compromise bone–implant healing and potentially impair osseointegration. An impairment of bone–implant regeneration in osteoporotic condition includes the imbalanced activity of osteoblast/osteoclast cells acting on bone formation and remodeling. In addition, proliferation and activity of mesenchymal cells and osteoblastogenesis seem affected [
11
]. Although research on osteoporosis is ongoing, including prevention and treatment modalities, the knowledge on bone-biomaterial regeneration in osteoporotic bone remains limited. However, the search for improved bone regeneration in challenged conditions has helped propel the continuing evolution of modern dental implants. This represents a continuum of developments spanning more than 20 years of research on implant related-factors including surgical techniques, implant design, and material and surface properties.
To explain the above-mentioned problem better, the remedies to enhance bone–implant integration in low quality (Type IV) bone are described in a general manner in this review. 
Over the last few decades, several implant-design concepts have been developed and are commercially available. Dental implants mostly possess a threaded cylindrical- or conical(root)-design (
Figure 2
). The design parameters primarily affect load (i.e., stress/strain) distribution in the bone tissue, resulting in a proper implant fixation and function. These include implant diameter and length as well as thread pitch, shape, and depth. Additionally, the presence of threads increases the surface area for osseointegration, and thereby aids in the achievement and maintenance of direct bone–implant integration [
12
]. Implant geometry can significantly enhance initial stability and the biomechanical fixation of the implant after the healing process [
13
]. Therefore, dental implant stability is a prerequisite parameter to promote the process of osseointegration, consequently ensuring the success of an implant treatment [
13
]. Depending on bone quantity and quality, the degree of implant anchorage may also be affected directly by the condition of bone itself as well as the stiffness of the implant-bone interface. However, it has to be mentioned that the relationship between the design of an implant and its primary stability is still subject to controversy in literature [
13
].
Despite an important role of biomechanics in the establishment of osseointegration, implant-design concepts are not expected to promote advantageous functions by specific control of bone cells and tissues interactions at the implant interfaces.
Conventionally, the placement of dental implants sacrifices much bone tissue during the drilling procedure, which is performed with a consecutive series of surgical drills to prepare an implant bed fits the implant exactly. Consequently, several modalities of implantation techniques have been proposed to optimize a high degree of implant stability without removing additional bone, especially in situations where limited bone density (i.e., challenged condition) is available. For example, a surgical technique has been introduced that compresses the bone tissue laterally and apically using an osteotome spreader [
14
]. Additionally, the ‘undersized drilling’ technique has been also explored extensively and most implant manufacturers are currently recommending the undersized drilling technique for implant placement [
15
]. In this procedure, bone density is locally optimized by lateral bone compression along the implant sides using a final drill diameter considerably smaller than the implant diameter. This method has resulted in higher insertion torque values, which, in turn, are the indicator of improved primary implant (mechanical) stability [
15
]. Besides enhancing the primary stability of an implant, the undersized surgical technique showed the additional advantage of osteogenic bone fragments becoming translocated and interspersed along the surface of the implant, with evident signs of contribution of these bone particles to stimulate peri-implant bone healing and remodeling [
16
]. Still, further studies should be performed to evaluate the biological mechanisms underlining the favorable results of the undersized drilling technique and its beneficial role in the process of new bone formation.
The osseointegration process relates to the all biological interactions between the host bone and implant surface. In view of this, implant surface modification is considered as an important approach to favor this process (
Figure 3
). Implant surface modification enhances the interactions with biological fluids and cells and accelerates peri-implant bone healing as well as improves osseointegration at sites that lack sufficient quantity or quality of bone [
4
]. In the past two decades, various surface modification approaches have been proposed and studied to improve implant osseointegration. For instance, implant surface micro-roughness offers an advantage as the area of contact is enlarged, which plays a significant role in anchoring cells and connecting to surrounding tissues, thereby favoring peri-implant osteogenesis [
17
]. Different methods have been developed to modify implant surface micro-roughness, of which grit-blasting, acid etching, or combinations are most commonly used. Grit-blasting is performed by projection of silica (sand-blasting), hydroxyapatite, alumina, or titanium oxide (TiO
2
) particles, and is followed commonly by acid-etching to homogenize the micro-profile of the implant surface and to remove as much of the residual blasting particles as possible. Acid-etching is often performed using hydrofluoric, nitric, sulfuric acid or combinations thereof [
18
]. Recently, the modification of the implant surface at the nanoscale level has been also introduced, which is based on the assumption that mimicry of the nano-pattern of bone structures might increase the surface energy—and hence improve matrix protein adsorption, bone cell migration, and proliferation—and finally enhance osseointegration [
19
]. However, further investigations are needed to explore the capacity of nanometer scale surface topographies to enhance the osteogenicity of titanium implants.
In contrast to the physical modifications, the deposition of bioactive coatings onto the implant surface by means of several biochemical deposition techniques have been explored [
20
,
21
], among which calcium phosphate (CaP) coatings have received significant attention because of their chemical similarity to the natural bone mineral, and the fact that coatings can be applied along the implant surfaces by different industrial processing methods [
20
]. CaP-based implant coatings show the ability to directly bond to bone tissue and increase the biochemical interlocking between bone and surface materials [
20
]. Other efforts focused on the deposition of bioactive molecules, such as extracellular matrix (ECM) proteins collagen, enzymes, and growth factors. Coating titanium surfaces with ECM-proteins are found to enhance implant osseointegration through the accelerated speed and amount of new bone formed at the interface [
21
]. More recently, in vitro and in vivo investigations have suggested that implant surface coatings combining CaP ceramics and bioactive molecules might play an instructive (i.e., osteoconductive) role to control peri-implant osteogenesis, and thereby accelerate the process of bone–implant interactions [
22
]. In an animal study, we hypothesized that coating of titanium implant surface with CaP or collagen type-I can significantly improve the implant-bone response in osteoporotic and healthy conditions. Interestingly, CaP and collagen type-I surface coatings enhanced implant osseointegration by 1.6- to 2.0-fold compared to control groups. In this study, it was confirmed that the use of osteogenic surface coatings has a favorable effect on the bone–implant interface in both osteoporotic and healthy conditions [
23
]. In addition to CaP and collagen type-I, growth factors like bone morphogenetic proteins (BMPs) and transforming growth factor-β1 (TGF-β1) have also been investigated for accelerating bone regeneration around dental implants [
24
]. For instance, Lan et al. [
25
] and co-workers evaluated the influence of rhBMP-2 on implant osseointegration in a rabbit animal model. Their results showed a positive effect of rhBMP-2 on the quantity and quality of bone formation around implants. However, other preclinical studies reported no beneficial effect of implant surface coatings with growth factors on osseointegration [
26
,
27
].
Additionally, new coating strategies to improve implant osseointegration involve the development of a dedicated drug-loading ability to locally target bone disorders around dental implants more effectively [
28
]. For instance, antiresorptive (e.g., bisphosphonates) and anabolic (e.g., strontium ranelate and statins) agents might improve implant osseointegration in osteoporotic bone [
29
]. When these pharmacological drugs are incorporated onto the surface of implant, and released gradually and locally in the peri-implant area, the bone healing process might be improved. Recently, we used an implantation model in osteoporotic and healthy animals to analyze titanium implants coated with bisphosphonate (BP)-loaded calcium phosphate nanoparticles (nCaP). After four weeks of implantation, bone regeneration was significantly increased around the implant surfaces as functionalized with BP. The results of osteogenic gene expression were similar to all implant surfaces. In conclusion, using nCaP/BP surface coatings represents an effective strategy for improving bone–implant integration, especially in compromised bone conditions [
30
].
From the aforementioned findings, it appears that there are many methods to modify implant performance by improving the bone response physically, chemically, or therapeutically. However, the exact underlying biological mechanisms of these methods have not been fully characterized. Consequently, research has to focus on the in vivo investigation of existing implant surface modifications in order to achieve the desired biological responses, especially in compromised conditions. Long-term in vivo preclinical research is also necessary to investigate instructive as well as therapeutic capabilities of an implant surface coating using osteoporotic animal models.
For the investigation of the osseointegration of bone implants with a newly developed surface modification, animal experiments are of fundamental significance. Several animal models are commonly used to study osseointegration (i.e., peri-implant osteogenesis) [
31
]. However, to explore the biological efficacy of an implant surface designed to be applied in a compromised health condition, a specific animal model is needed resembling the medical condition being investigated which is capable of demonstrating a relevant biological response prior to clinical use. For instance, models reproducing an osteoporotic condition can be useful to help understand the influence of the osteoporotic pathology on implant osseointegration. Induction of an osteoporotic condition has been proposed using different methods, including the surgical removal of gonadal tissues, which leads to the development of a systemic osteoporotic condition in both the peripheral and axial skeleton of animal. This might experimentally mimic the complex bone–implant interactions and the decrease in osteoinductive capacity that accompany osteoporotic conditions in humans [
32
,
33
]. Irrespective of the animal models, valuable information can be retrieved from properly designed in vivo experiments. Static and dynamic histomorphometrical and radiographical examinations as well as biomechanical testing are recommended to evaluate peri-implant osteogenesis where different surface modifications are compared. For instance, peri-implant bone contact and amount are commonly evaluated in vivo, and are examples of static parameters. Differently, fluorescence analysis provides valuable dynamic measurements of the bone healing around implant surfaces. Finally, for an accurate judgment of the obtained results regarding peri-implant osteogenesis, an in vivo experimental setup should be well designed and statistical analysis should be well conducted [
34
].
The developments regarding implant surface modifications seem critical for bone healing and improving osseointegration at sites that lack sufficient quantity or quality of bone. Thus, the research efforts at present are attempting to overcome the problems associated with implant complications that might arise in challenged bone conditions through the development of the surface-coated bone implants. Additionally, in vivo experiments that successfully addressed the instructive/therapeutic capabilities of implant surface coatings should be continued.
The authors extend their appreciation to the Deanship of Scientific Research and College of Dentistry Research Center (CDRC) at King Saud University.
The author declares no conflict of interest.

File: Domain Papers/MDPI/jfb-v01-i01_20240418_Biomaterials_texts/jfb9010017.txt
The success of an implant depends on the type of biomaterial used for its fabrication. An ideal implant material should be biocompatible, inert, mechanically durable, and easily moldable. The ability to build patient specific implants incorporated with bioactive drugs, cells, and proteins has made 3D printing technology revolutionary in medical and pharmaceutical fields. A vast variety of biomaterials are currently being used in medical 3D printing, including metals, ceramics, polymers, and composites. With continuous research and progress in biomaterials used in 3D printing, there has been a rapid growth in applications of 3D printing in manufacturing customized implants, prostheses, drug delivery devices, and 3D scaffolds for tissue engineering and regenerative medicine. The current review focuses on the novel biomaterials used in variety of 3D printing technologies for clinical applications. Most common types of medical 3D printing technologies, including fused deposition modeling, extrusion based bioprinting, inkjet, and polyjet printing techniques, their clinical applications, different types of biomaterials currently used by researchers, and key limitations are discussed in detail.
Three-dimensional printing is a process of building 3D objects from a digital file. In this process, a digital 3D object is designed using computer aided design (CAD) software. SolidWorks, AutoCAD, and ZBrush are some examples of popular CAD software used commercially in industries. Blender, FreeCAD, Meshmixer, and SketchUp are some examples of the freeware commonly used to make 3D models. These 3D objects are saved in a 3D printer-readable file format. The most common universal file formats used for 3D printing are STL (stereolithography) and VRML (virtual reality modeling language). Additive manufacturing file format (AMF), GCode, and ×3g are some of the other 3D printer readable file formats. 
Figure 1
 shows the steps involved in 3D printing of an object from a CAD design.
In additive manufacturing, material is laid in layer-by-layer fashion in the required shape, until the object is formed. Although the term 3D printing is used as a synonym for additive manufacturing, there are several different fabricating processes involved in this technology. Depending on the 3D printing process, additive manufacturing can be classified into four categories, including extrusion printing, material sintering, material binding, and object lamination. 
Table 1
 shows a broad classification of the different types of 3D printing techniques and their working principles.
The 3D printing technology has been in use more than three decades in the automobile and aeronautical industries. In the medical field, the use of this technology was limited only to 3D printing of anatomical models for educational training purposes. Only with the recent advancements in developing novel biodegradable materials has the use of 3D printing in medical and pharmaceutical fields boomed. Today, additive manufacturing technology has wide applications in the clinical field and is rapidly expanding. It has revolutionized the healthcare system by customizing implants and prostheses, building biomedical models and surgical aids personalized to the patient, and bioprinting tissues and living scaffolds for regenerative medicine. 
Table 2
 shows the applications of 3D printing technology in various sectors.
Biomaterials are natural or synthetic substances that are in contact with biological systems, and help to repair, replace, or augment any tissue or organ of the body for any period of time. Based on the chemical nature of the substances, biomaterials used in 3D printing are broadly classified into four categories, as show in 
Table 3
. An ideal 3D printing biomaterial should be biocompatible, easily printable with tunable degradation rates, and morphologically mimic living tissue.
The selection of biomaterial for a 3D printing mechanism depends on the application of end product. For instance, biomaterial used for orthopedic or dental applications should have high mechanical stiffness and prolonged biodegradation rates. By contrast, for dermal or other visceral organ applications, the biomaterial used should be flexible and have faster degradation rates. The majority of biomaterials used in current medical 3D printing technology, such as metals, ceramics, hard polymers, and composites, are stiff, and thus widely used for orthodontic applications. Soft polymers, including hydrogels, are widely used in bioprinting cells for tissue/organ fabrication. The hydrogel microenvironment mimics the extracellular matrix of a living tissue, and thus, cells are easily accommodated.
Among the various types of 3D printing techniques described in the 
Table 1
, FDM, extrusion based bioprinting, inkjet, and polyjet are the most common types of additive manufacturing techniques used in the medical field.
FDM is the most common and inexpensive type of additive manufacturing technology. In this technique, a thermoplastic filament is passed through a heated print head and is laid down on to the build platform in layer-by-layer fashion, until the required object is formed. MakerBot, Ultimaker, Flashforge, and Prusa are some of the commercially available inexpensive desktop 3D printers. These printers are limited by the variety of the materials being used, and produce lower resolution objects. Expensive FDM printers, which can use wide varieties of materials and can print at higher resolutions are also available, such as Stratasys 3D printers. FDM printers can accommodate more than one print head, and thus, can print multiple types of materials at a time. Usually, among these multi-head printers, one of the print head bears a supporting filament which can be easily removed or dissolved in water. 
Figure 2
 shows the parts of FDM 3D printer.
ABS is the most common thermoplastic polymer used for FDM process. PLA, nylon, polycarbonate (PC), and polyvinyl alcohol (PVA) are some of the other commonly used printing filaments. Lactic acid-based polymers, including PLA and PCL, are well known for their biocompatible and biodegradable properties, and hence, are extensively used for medical and pharmaceutical applications. Additionally, PLA and PCL melt at low temperatures, 175 °C and 65 °C respectively, making it easy to load drugs without losing their bioactivity due to thermal degradation. These polymers undergo hydrolysis in vivo, and are eliminated through excretory pathways [
6
,
7
]. Comparatively, PCL has lower mechanical strength than PLA, and thus, used for non-load bearing applications.
Printing parameters, such as raster angle, raster thickness, and layer height, play a crucial role in fabricating biocompatible scaffolds with required pore size and mechanical strength. Combinations of materials, such as PCL/chitosan [
8
] or PCL/β-TCP (tricalcium phosphate) [
9
] are also used in the FDM process to enhance the bioactive properties of the scaffolds. FDM has the ability to build constructs quickly, with dimensional accuracy and excellent mechanical properties. Hence it is used widely for prototyping in industry. In medicine, FDM is used for fabricating customized patient-specific medical devices, such as implants, prostheses, anatomical models, and surgical guides. Various thermoplastic polymers are doped with variety of bioactive agents, including antibiotics [
10
], chemotherapeutics [
11
], hormones [
12
], nanoparticles [
13
,
14
], and other oral dosages [
15
,
16
] for personalized medicine. Using this technology, non-biocompatible materials, such as ABS [
17
] or thermoplastic polyurethane (TPU), are used for creating medical models for perioperative surgical planning and simulations [
18
]. These models are also used as a tool to explain the procedures to the patients before they undergo surgery. 
Table 4
 shows the types of biomaterials used in FDM technique for clinical applications.
In this method, materials are extruded through a print head either by pneumatic pressure or mechanical force. Similar to FDM, materials are continuously laid in layer-by-layer fashion until the required shape is formed, as shown in 
Figure 3
. Since this process does not involve any heating procedures, it is most commonly used for fabricating tissue engineering constructs with cells and growth hormones laden. Bioinks are the biomaterials laden with cells and other biological materials, and used for 3D printing. This 3D printing process allows for the deposition of small units of cells accurately, with minimal process-induced cell damage. Advantages such as precise deposition of cells, control over the rate of cell distribution and process speed have greatly increased the applications of this technology in fabricating living scaffolds.
A wide range of materials with varied viscosities and high cell density aggregates can be 3D printed using this technique. A large variety of polymers are under research for the use in bioprinting technology. Natural polymers, including collagen [
20
], gelatin [
21
], alginate [
22
], and hyaluronic acid (HA) [
23
], and synthetic polymers, such as PVA [
24
] and polyethylene glycol (PEG), are commonly used in bioinks for 3D printing. Often these bioinks are post-processed either by chemical or UV crosslinking to enhance the constructs mechanical properties. Depending on the type of polymer used in the bioink, biological tissues and scaffolds of varied complexity can be fabricated. Multiple print heads carrying different types of cell lines for printing a complex multicellular construct can be possible with this technique. Lee et al., have used six extrusion headed 3D printer with six different bioinks, including PEG as a sacrificial ink to fabricate a living human ear [
25
]. Laronda et al., has used this extrusion bioprinting to fabricate gelatin based ovarian implants which can accommodate ovarian follicles. These implants restored the ovarian functions of the sterilized mice, and they even bore offspring [
21
].
Extrusion bioprinting has been used for fabricating scaffolds for regeneration of bone [
26
], cartilage [
22
], aortic valve [
27
], skeletal muscle [
28
], neuronal [
29
], and other tissues. In spite of all this success, material selection and mechanical strength still remains a major concern for bioprinting. Fabricating vascularization within a complex tissue is still an unanswered problem faced by this technology. To address this issue, researchers have focused on using sacrificial materials, which are incorporated within the construct while 3D printing, and are removed in post-processing, leaving the void spaces to act as vascularization channels [
30
]. 
Table 5
 shows some of the biomaterials currently used by researchers, and their applications.
In material sintering type of 3D printing technique, the powdered form of printing material in a reservoir is fused into a solid object, either by using physical (UV/laser/electron beam) or chemical (binding liquid) sources. SLA type is the oldest and widely used technology among metal sintering 3D printers. Unlike extrusion based printers, there is no contact between the print head and printing object. The objects can be 3D printed with high accuracy and resolution with this technique. The major limitation of this technology includes limited availability of photocurable polymer resins. Majority of the SLA resins currently available are based on low molecular weight polyacrylate or epoxy resins. For biomedical applications, polymer ceramic composite resins, made up of hydroxyapatite based calcium phosphate salts, are commonly used.
This process is similar to SLS; instead of fusing the powder bed with laser or electron beam, binding liquid is selectively dropped on to the powdered bed to bind the materials in a layer-by-layer fashion as shown in 
Figure 4
. This process is continued until the final object is formed. Thermal and piezoelectric are two types of printing heads used in this technique. In thermal print head systems, an electric heating unit is present inside the deposition head, which vaporizes the binding material to form a vapor bubble. This vapor bubble expands due to pressure, and comes out of the print head as a droplet. Whereas in the piezoelectric print head system, the voltage pulse in the print head induces a volumetric change (changes in pressure and velocity) in the binder liquid, resulting in the formation of a droplet. These printers are known for their precise deposition of the binder liquid with speed and accuracy.
Water, phosphoric acid, citric acid, PVA, poly-DL-lactide (PDLLA) are some of the commonly used binding materials for inkjet 3D printing. A wide range of powdered substances, including polymers and composites, are used for medical and tissue engineering applications. Finished 3D printed objects are often post-processed to enhance the mechanical properties. Wang et al., have used phosphoric acid and PVA as binding liquids to bind HA/β-TCP powders for bone tissue regeneration applications. The accuracy and mechanical strength of constructs printed using phosphoric acid were higher than constructs printed using PVA [
35
]. Sandler et al., have fabricated precise and personalized dosage forms using concentrated solutions of paracetamol, theophylline, and caffeine [
36
]. Uddin et al., have surface coated metallic transdermal needles with chemotherapeutic agents using Soluplus, a copolymer of PVC–PVA–PEG, for transdermal drug delivery [
37
]. 
Table 6
 shows the types of binding liquids and respective powder materials used for inkjet printing.
Similar to inkjet printing, layers of photopolymer resin are jetted on to the build platform and are simultaneously cured using UV light source, as shown in 
Figure 5
. Unlike inkjet process, multiple types of materials can be jetted simultaneously and cured. This gives us the ability to fabricate a complex multi-material object. Due to these capabilities, polyjet is widely used in the medical field to fabricate anatomical models for surgical planning and pre-operative simulations. High resolution objects with varied modular strengths can be 3D printed with high dimensional accuracy using polyjet technique. Since the UV source is right next to the jetting nozzle and cures the resin instantaneously, post-processing of the construct will not be necessitated. This technology is relatively new to the additive manufacturing field. Many types of photopolymers, such as ABS like, Veroclear, Verodent, and Fullcure are commercially available for use in polyjet printing. 
Table 7
 shows some of the photopolymers used in medical applications.
In this type of 3D printing technology, thin layers of paper, plastic, or metal sheets are glued together in layer-by-layer fashion, and cut into the required shape using a metallic cutter or laser. This process is inexpensive, fast, and easy to use. It fabricates relatively lower resolution objects and is used for multicolor prototyping.
Although 3D printing has the ability to fabricate on-demand, highly personalized complex designs at low costs, this technology’s medical applications are limited due to lack of diversity in biomaterials. Even with the availability of variety of biomaterials including metals, ceramics, polymers, and composites, medical 3D printing is still confined by factors such as biomaterial printability, suitable mechanical strength, biodegradation, and biocompatible properties.
Usually, in extrusion based bioprinting, higher concentrations of polymers are used in fabricating bioinks to obtain structural integrity of the end product. This dense hydrogel environment limits the cellular network and functional integration of the scaffold. For any moderate sized biological scaffold to be functional, vascularization is of utmost importance, and is not possible with the current 3D printing technology. Small scale scaffolds currently printed in the laboratories of researchers can easily survive through diffusion, but a life-size functional organ must have a profuse vascularization. To address this problem, incorporation of sacrificial materials during the scaffold fabrication has been used by many researchers. These materials fill up the void spaces, providing mechanical support to the printing materials, and once constructs are fabricated, they are removed by post-processing methods. Many sacrificial/fugitive materials including carbohydrate glass [
55
], pluronic glass [
56
], and gelatin microparticles [
57
] are currently under investigation [
5
].
Additionally, design induced limitations cause material discontinuity, due to poor transformation of complex CAD design into machine instructions. Process induced limitations include differences in porosities of CAD object and finished 3D printed product [
58
].
In summary, 3D printing has been revolutionizing the medical field, and is still rapidly expanding. Popular clinical applications include fabrication of patient-specific implants and prostheses; engineering scaffolds for tissue regeneration and biosynthetic organs; personalization of drug delivery systems; and anatomical modeling for perioperative simulations. The use of 3D printing in the medical field is continuously growing, due to its capabilities, such as personalization of medicine, cost efficiency, speed, and enhanced productivity [
59
]. With the advancement in 3D modeling software and mechanics of the printing machine, the dimensional precision, speed, and tunability of a 3D printer has been vastly improved. Using finite element analysis, the change in the mechanical properties of the finished product with respect to printing parameters can be simulated, and best suiting parameters can be obtained beforehand. Even with all these advancements, medical 3D printing is still budding and has incredible potential.
Currently, there are only a limited number of biodegradable polymers available for 3D printing. Most of these 3D printing biomaterials are used for either drug delivery or space-filling implantation purposes. Therefore, there is a major need for research to fabricate novel biopolymers with tunable bio-properties and that can restore functionality at the site of application. Inexpensive, readily available lactic acid based polymers (such as PLA and PCL) are focused on, mainly due to their abilities to perform well in most types of 3D printing technologies. Additionally, they have excellent mechanical and biodegradable properties. These polymers are also mixed with traditional biomaterials (such as HA, TCP) and used as composites to provide higher printability, mechanical stability, and greater tissue integration for orthopedic applications.
With continuous research in bioprinting and biomaterials technology, we are getting closer to fabricating life-sized, fully functional 3D printed organs. Bioprinting is still in its early stages, where many researchers have proved the feasibility of 3D printing a functional organ in a laboratory. Soon, there will be an advancement in use of these biomaterials/bioinks from labs to clinical trials, and eventually, in everyday clinical practice. This could be a potential solution to address the problem of continuous organ donor’s shortage. Moreover, the ability of the 3D printer to fabricate tissues/organs from the host cells will reduce the immune response of the implant, and in turn, reduce tissue rejection.
The authors received no specific funding for this work. 
Authors Karthik Tappa and Udayabhanu Jammalamadaka contributed equally. 
The authors declare no conflicts of interest.
* PMMA—poly (methyl methacrylate).
* PMMA—poly (methyl methacrylate).
* TPU—thermoplastic urethane.
* TPU—thermoplastic urethane.
* EDC/NHS—(1-ethyl-3-(3-dimethylaminopropyl) carbodiimide hydrochloride)/N-hydroxysuccinimide; HPMC—(hydroxypropyl methylcellulose); hMSCs—(human mesenchymal stem cells); hBMSc—(human bone marrow stromal cells).
* EDC/NHS—(1-ethyl-3-(3-dimethylaminopropyl) carbodiimide hydrochloride)/N-hydroxysuccinimide; HPMC—(hydroxypropyl methylcellulose); hMSCs—(human mesenchymal stem cells); hBMSc—(human bone marrow stromal cells).
