Repository: ISE-FIZKarlsruhe/Ontology_Evaluation

File: Domain Papers/MDPI/jmmp-v01-i01_20240418_Materials Processing_texts/jmmp2040069.txt
One of the challenges of additive manufacturing (AM) technology is the inability to generate repeatable microstructure and mechanical properties in different orientations. In this work, the effect of build orientation on the microstructure and mechanical properties of Ti–6Al–4V specimens manufactured by selective laser melting (SLM) was studied. The samples built in the Z orientation showed weaker tensile strength compared to the samples built in X, and Y orientations. Samples built in X and Y orientations exhibited brittle fracture features in areas close to the substrate and ductile fracture features in the area farther from the substrate. Defects including pores, cracks, and unmelted/partially-melted powder particles contributed to lower tensile and fracture toughness properties in different orientations.
Additive manufacturing (AM) is defined as a process of “joining materials to make objects from 3D model data, usually layer upon layer, as opposed to subtractive manufacturing methodologies” [
1
]. AM is suitable for small- and medium-part production and enables design flexibility and freedom in comparison with conventional manufacturing processes where complex geometries and net shape products are desired. However, some challenges still exist, such as limitations in part size, production number, and repeatability of material properties [
2
]. One of the challenges facing AM technology is the ability to achieve identical microstructure and mechanical properties in different build orientations. Numerous studies have been conducted to improve the quality of the additively manufactured parts and ensure repeatable material properties.
The effect of altered process parameters on AM-fabricated Ti–6Al–4V alloys was investigated by Gong et al. [
1
]. It was found that energy density has a significant effect on defects and porosity of the samples generated by powder bed fusion (PBF) [
1
]. The microstructure and mechanical properties of Ti–6Al–4V tensile specimen fabricated by selective laser melting (SLM) and electron beam melting (EBM) were studied by Rafi et al. [
3
]. The α’ martensitic phase was the microstructure of SLM specimen due to processing parameters and cooling rate. The microstructure of EBM-processed samples consisted of primary α and a small amount of β phase due to elevated temperature in the build chamber [
3
]. The main types of microstructure for titanium alloys were reported as lamellar α within large β grain, which forms during slow cooling rates and can be characterized by low ductility, moderate fatigue properties along with good creep and crack resistance. The second type is equiaxed two phase α + β for fast cooling processes with better balance of strength and ductility along with fatigue properties [
4
]. The formation of α and β microstructure in as-fabricated SLM Ti–6Al–4V was simulated by variation of process parameters, but the typical SLM microstructure was martensitic α’ based on scanning speed and rapid cooling [
5
]. Heat treatment can decompose α’ into α and β phases. SLM intrinsic heat treatment converts α’ martensitic phase into α + β microstructure during sintering. The intensified treatment employs tight hatch spacing along with high energy density and elevated temperature of the platform. However, high energy density and elevated temperature may result in void defects [
6
]. Rapid heat transfer, melt pool flow and geometry influence the grain size and microstructure of the printed material [
7
,
8
,
9
,
10
]. The way in which an increase in the current and frequency of the laser elevates the density and thickness of the specimen was studied by Fatemi et al. Higher scanning speed has the opposite effect on layer thickness. Maximum density was obtained with high current, frequency and decreasing scanning speed [
11
]. Intrinsic heat treatment during SLM facilitates transformation of the α’ martensitic phase into α and β microstructures. The intensified treatment employs tight hatch distance along with high energy density and elevated temperature to reduce the cooling rate [
6
]. The Marangoni convection in the melt pool may also make the pool unsteady, despite constant scanning velocity [
7
,
12
]. Melt pool geometry is influenced by scanning speed, and laser power among other factors. The rapid solidification behavior is due to large thermal gradients and high thermal conductivity of metallic alloys. As a result, fine grains with refined microstructure are generated. Also, the solubility of a solid may be extended and chemical homogeneity may increase along with crystalline, quasicrystalline, and amorphous metastable phases [
13
,
14
].
One of the common defects resulted from SLM processes is porosity. Formation of defects such as porosity is directly related to the laser beam and powder interactions during the process. Interaction of the energy source in SLM and EBM processes with powder particles results in extreme temperature and massive liquid formation. During solidification gaseous bubbles float over the liquid by Marangoni flow. Trapped bubbles in the solidified region form pores. Porosity can be reduced by optimizing the hatch spacing, laser power and scan speed [
15
,
16
]. Porosity can be powder-induced or process-induced. Powder-induced defects include spherical gaseous voids inside the powder. The powder is held in place by gravitational force and is under the influence of a powder distribution mechanism, rapid temperature change, and capillary forces. There is no pressure source to compact the powder particles or hold them closer. Porosity may also consist of large irregular unmelted powder zones, shrinkage pores due to lack of enough powder in the interdendritic zones, and spherical pores due to gas entrapped in the part [
7
]. Process-induced porosity is due to insufficient energy to melt the powder completely. Lack of fusion can be recognized where unmelted powder particles are observable near the pores and shrinkage porosity is due to lack of powder in the melt pool. Spatter ejection is another phenomenon induced by high beam power, where the melt pool boils and drives the molten material out of melt pool via a convection process [
17
]. Balling is another defect that results from inability of the molten material to connect effectively with previous layers. Therefore, the surface of the material becomes rough and porous with bead-shaped tracks. Material properties and processing parameters are to be blamed for the problem [
7
]. Low scanning speed and high energy density lead to higher melting pool temperature and viscosity of the liquid. The splashing of liquid droplets on the solidified surface is another reason for balling [
18
]. The excessive thermal gradient between melt pool and its surroundings is also a source of cracks on the surface and core [
7
]. Cracking may occur during solidification and depends on the material’s dendritic, cellular or planar solidification nature [
17
]. The orientation-dependent microstructure, defects, and texture influence the tensile properties, but it is more critical in fracture properties. Post-processing can mitigate the process-dependent defects [
16
]. High laser power and low scan speed stabilizes the melt pool geometry significantly [
18
]. The effect of build orientation on the mechanical properties of Ti–6Al–4V alloy processed by SLM was studied by Simonelli et al. [
19
]. The directionality of prior β grain boundaries to the external axial loading affected the fracture mechanism and crack growth in the parts [
19
]. Another study found that the fracture toughness was comparably higher when build layers were perpendicular to crack growth direction [
20
]. Recently, Barriobero-Vila et al. [
21
] developed a new Ti alloy by exploiting metastability around peritectic and peritectoid reactions. Their findings promise a decrease in anisotropy of as-built and heat-treated Ti alloys for AM [
21
].
The purpose of this research is to investigate the effect of build orientation on the mechanical properties and microstructure of the titanium Ti–6Al–4V alloy manufactured by selective laser melting. The research involved tensile, and fracture toughness tests of samples printed in three different orientations. Metallography, hardness, and surface roughness analysis were also performed. The microstructure and fracture surfaces of the samples were studied using optical and scanning electron microscopy techniques.
To characterize orientation-based microstructure and mechanic properties of SLM Ti–6Al–4V alloy, rectangular samples were printed by Renishaw plc. AM250 200 W platform with 70 µm spot size. The system uses high stability ytterbium fiber lasers, guided through an optical module to deliver a positioning accuracy of ±25 μm across the working area. The power is delivered via a point-by-point exposure methodology.
The process parameters used for printing samples are listed in 
Table 1
. General print settings include layer thickness, point distance, exposure time, power, focus and hatch distance.
Samples were fabricated in three perpendicular orientations without any support. To prevent porosity, the melt pool was overlapped by sufficient distance. The powder used for printing samples was Ti–6Al–4V ELI-0406 alloy produced by Renishaw plc. with particle sizes ranging between 15 µm and 45 µm [
22
]. The powder bed orientation and setup for printed samples are shown in 
Figure 1
.
The tensile and fracture toughness build orientations are designated according to nomenclature in 
Figure 1
 by X, Y, and Z. The first letter in the sample ID, T or F, represents tensile and fracture toughness samples, respectively. The orientation nomenclature of the tensile and fracture toughness samples are represented in 
Table 2
.
All samples were heat treated after the SLM process. The heat treatment of the samples was performed under an argon gas environment with an initial ramp to 850 °C over 110 min, held at that constant temperature for 60 min, then furnace-cooled to 350 °C before turning off argon flow.
The tensile samples were generated in two sets of oversized rectangular shape in three Cartesian build directions. The samples were considered 0.0625″ (1.58 mm) larger to comply with the dimensions shown in 
Figure 2
 after machining process. Tensile samples were machined per ASTM E8 standard. The rough dimensions of samples were about 4.062 × 0.400 × 0.187 inches (102 × 10.2 × 4.8 mm).
The build orientations comply with ASTM nomenclature. The tensile test was performed using a universal tensile test machine. The tensile test was conducted per ASTM E8 standard [
23
]. The fracture toughness samples were fabricated in two sets of rectangular shape, in three Cartesian build orientations. The fracture toughness samples were tested in as-built condition. However, notches were machined in accordance with ASTM E399 standard [
24
], as displayed in 
Figure 3
.
In order to investigate as-built and fractured surfaces, scanning electron microscopy (SEM) was undertaken using Zeiss Ultra 55 FESEM. In addition, electron dispersive spectroscopy (EDS) was performed by Oxford EDAX/EBSD equipment on samples in order to verify the consistency of chemical composition in all build orientations. Instron Wilson 2000 hardness tester was used for hardness measurements, and optical microscopy was performed using Nikon Epiphot 300 microscope to analyze the microstructure. Furthermore, Wyco NT9100 optical surface profilometery was employed to analyze the surface roughness of the as-built samples.
EDS analysis was performed on the finished surface of one set of the tensile samples, in two random locations. Measured compositions by EDS were in compliance with Renishaw Ti–6Al–4V ELI-0406 stated composition. The stated composition was up to 90% titanium mass fraction alloyed with up to 6.75% aluminum and up to 4.5% vanadium and other minor elements [
22
]. The results reflect no major differences in chemical composition at different orientations after the SLM process. No dilution, diffusion or evaporation was observable in the results.
Table 3
 shows the average tensile properties, which include yield strength, ultimate tensile strength, strain percentage, and modulus of elasticity.
The strain % in Z orientation is considerably lower than X and Y orientations. TZ samples failed shortly after reaching ultimate strength, showing minimal plastic deformation. The comparable low strain % and relatively close yield and ultimate tensile strength values can be associated with the brittle fracture in the Z orientation, as shown in the SEM micrographs presented below.
The fractured surfaces of tensile samples were investigated by SEM. The TZ orientation, 
Figure 4
a, shows a brittle planar fracture perpendicular to the building orientation, with smoother texture compared to other build orientations. The planar fracture indicates possible interlayer failure due to lack of strong bonding between successively deposited layers. This may have happened due to insufficient laser exposure or high scan speed that was unable to melt the deeper layers. The presence of partially melted and unmelted powder particles also suggests the interlayer fracture. A ductile fracture with representative dimples is also observable in certain areas as shown in 
Figure 4
b. The fracture surface includes cleavage, dimples from ductile failure, voids and unmelted powder particles as depicted in 
Figure 4
b,c.
The TY sample surfaces demonstrated a combination of brittle and ductile fracture. As shown in 
Figure 5
, the areas closer to substrate show a brittle fracture, while ductile fracture characteristics can be identified in the other areas. This can be justified by cooling rate behavior during the process. The initial layers go through a faster cooling due to the proximity to the cold substrate. The cooling rate decreases as subsequent layers are deposited on top of hot printed layers.
The TX fracture surfaces also display a mixed brittle and ductile behavior. Similar to the TY sample, but in a perpendicular orientation, the starting layers above the substrate in the TX sample, 
Figure 6
a, exhibited a brittle fracture due to a high cooling rate while the remaining section shows a ductile fracture. Partially melted and unmelted powders along with voids are also visible in all samples as shown in 
Figure 6
b.
Figure 6
b illustrates the accumulation of unmelted particles in the TX sample. The powder size is consistent with the initial powder size. The unmelted powder collection near the smooth surface may be due to a Marangoni flow that rejected powder particles from the molten pool. The variation of temperature in different melt pool locations creates a flow of molten material from the center of the melt pool to the surrounding area. The molten material at the edge moves to the bottom of the pool while the dislocated fluid moves to the top due to buoyancy force and variation of density between hot and cold regions, causing a Marangoni convection [
25
].
Fracture toughness measures a material’s resistance to the extension of a crack. Orientation-dependent differences in the microstructure, texture, and defects contribute to differences in mechanical properties. Defects, pores, and unmelted powder particles contributed to inconsistent fracture toughness results. The average fracture toughness properties are reported in 
Table 4
.
The FY orientation shows the highest fracture toughness (Kq) values. In the FY samples, additively manufactured layers and interlayer cracks are perpendicular to the notch orientation, preventing the notch crack from propagation. Since the interlayer cracks in the FZ samples are parallel to the notch, FZ orientation is expected to have the lowest fracture toughness properties. However, FX orientation shows the lowest values. Relatively higher hardness values in the Z orientation may have contributed to better fracture toughness properties. Fracture surfaces exhibited a mixed mode of brittle cleavage and ductile fracture, as shown in 
Figure 7
. The schematics on the lower right corner of 
Figure 7
 show the print orientation and arrangement of the layers. Areas of perfect solidification were characterized as transgranular ductile dimple fractures from the coalescence of microvoids. Fine dimples at the tensile fracture surface were indications of plastic deformation. Defects were observed on the surfaces of fracture toughness samples, which consisted of isolated porosities, voids, cracks, and unmelted regions. Lack of laser power, pulse frequency along with high scanning speed may contribute to large areas of voids and unmeted powder [
26
].
Areas of unmelted powder on top of smooth solidified material might be generated by Marangoni flow during the melting process. Marangoni flow can move the molten material away from the center of the melt pool (
Figure 8
). Optimization of the processing parameters can potentially eliminate some of these defects [
26
]. Similar pores were observed in samples printed by EONSINT M270 [
27
] as compared in 
Figure 8
. Both SEM micrographs show ductile fracture with pores and unmelted powders.
Table 5
 provides Kq toughness values of PBF Ti–6Al–4V samples for as-built, stress-relieved, hot isostatic pressing (HIP), and heat-treated conditions as reviewed by Lewandowski and Seifi [
16
]. The orientations listed in the table comply with ASTM standard number 52921 [
28
]. ASTM standard 59921 explains the terminology for AM coordinate systems and test methodologies. Z designates the build direction. X is parallel to the machine front and perpendicular to Z. Y is perpendicular to the Z and X axes, with a right-hand positive coordinate definition. The first letter is the axis parallel to the peak dimension. The second letter determines the second larger dimension [
29
].
It should be noted that the properties of the EOS M280 samples were significantly different in as-built and HIP PBF cases [
16
]. The EOS M280 samples heat treatment and HIP were rather complicated. The heat treatment performed was the recrystallization anneal at 950 °C for an hour twice, furnace-cooled, and air-cooled for the first and second processes, respectively. It was then heated to 700 °C for an hour and air-cooled followed by heating to 1030 °C for one hour, air-cooled and heated to 630 °C and air-cooled. For HIP, the samples were heated to 915 °C at 1000 bar isostatic pressure, two-hour holding period, and furnace-cooled at 11 °C/min [
32
]. The fracture toughness results for AM250 samples were comparable with EOS M280 HIP samples, but the fracture toughness properties were lower than heat-treated EOS M280 samples.
The tensile samples were prepared for metallography to observe the microstructures in all three build orientations at different locations. The polished sample surfaces were swabbed with Keller etchant for about 6 s, and then neutralized and studied by optical microscopy. At the temperatures lower than β transus the alloy is a mixture of α and β phases. At high cooling rates the β transforms into martensitic α’ phase. The α’ phase might completely dominate the microstructure based on the cooling rate in the SLM process. However, the heat-treatment process transforms the martensitic α’ phase into α and β phases. The metallography in all surfaces revealed α + β microstructure with no major differences in different orientations and magnifications. The microstructure in all build orientation was almost similar due to the heat treatment performed on the samples. Heat treatment above 600 °C coarsens partial martensitic α’ plates into the laminar α + β structure. At β transus temperature, around 1000 °C, the coarsening is comparably higher. The coarse martensitic α’ improves the mechanical properties, especially the ductility. The optimal heat treatment ranges from 850 °C to 950 °C meet standard specifications. In this study, heat treatment was performed under an argon gas environment with an initial ramp to 850 °C over 110 min, then held at 850 °C for 60 min, and finally furnace cooled to 350 °C before turning off the argon flow. Comparison of the microstructure in 
Figure 9
 revealed that AM250 sample microstructure was similar to Vrancken et al. [
33
] samples heat-treated at 850 °C for two hours followed by air-cooling.
Hardness test was performed on all of the tensile samples. Hardness values varied between 29 to 38.6 Rockwell C scale (HRC), which were equal or superior to the fully annealed material, and comparable or lower than wrought coarse α and equiaxed α/β material [
26
]. Poonda et al. [
34
] performed hardness test on fully annealed Ti–6Al–4V AM samples. The hardness values for AM samples ranged from 25 to 30 HRC with an average of 26.675 HRC [
34
]. 
Table 6
 compares the average hardness on bottom and top layers of the tensile samples. A declining trend was observed in hardness measurements from the bottom to the top. While the average hardness at the bottom of TZ samples was 37.67 HRC, the average hardness at the top layers was measured to be 30.10 HRC. A similar trend is observed for TX and TY samples. Higher hardness values were expected on starting layers compared to the remaining layers due to high cooling rates at the areas closer to the substrate. The hardness decreases as the distance from the substrate increases. However, the TZ sample shows a comparably higher hardness even at the top. The reason may be that when printing the top layers of TZ sample, the samples in X and Y orientations are already printed and the small cross section of TZ sample is surrounded by plenty of cold unmelted powder, which provides a high cooling rate. The defects present on the surface may have contributed to the variable hardness values as well [
16
]. The lower hardness results may be due to the presence of voids, unmelted powder particles and cracks. Optical microscopy of the samples revealed surface defects. For example, 
Figure 10
 shows the interlayer defects perpendicular to build orientation in a TZ sample. The arrow shows the build direction. Also, 
Figure 11
 displays collection of surface defects at different locations of the tensile sample built in X orientation. The defects such as porosity and unmelted powder result in lower hardness measurements.
One of the characteristics of the SLM process is the rough surface finish. Optical profilometry was used to investigate the surface roughness. The surface properties of as-built fracture toughness samples were studied. Although the results were not all consistent, the side walls exhibited rougher surfaces compared to the top surfaces. A common surface roughness parameter is R
a
 which is the arithmetic mean of absolute value for linear profiling. The R
a
 value was about 8 µm at the top surface, while it was about 18 µm at the lateral surfaces. It should be noted that lateral surfaces represent multiple additively manufactured layers, while top surfaces represent a single layer with multiple raster lines. 
Figure 12
 shows the surface roughness map and SEM micrograph for the lateral surface of the TZ sample which represents a relatively rough surface. The crack line in 
Figure 12
 formed due to insufficient interlayer bonding perpendicular to the build orientation. The areas of insufficient fusion can be identified by valleys (dark areas) in the optical surface profile presented in 
Figure 12
 and 
Figure 13
. 
Figure 13
 shows the optical surface profile and SEM micrograph for the top surface of the TX sample. The top surface is clearly smoother than the side surfaces.
EONSINT M270 DMLS generated samples by Chauke et al. [
27
] exhibited a similar surface morphology. Their samples also showed unmelted and half-melted powder globules, as evident in 
Figure 14
 [
27
]. The inability of layers to completely join might be due to the absence of sufficient power exposure to melt the previously deposited layers. Cracks and lack of fusion were observable in the remaining samples with different orientations as well.
Todd et al. [
35
] measured the surface roughness of a number of samples using optical profilometry. The reported values varied between 5 and 15 µm [
35
]. The surface roughness values in the present study ranged from 6 to 20 µm, but the average surface roughness was comparable with other reported results, as shown in 
Table 7
.
In this research, the effect of build orientation on the microstructure, mechanical and surface properties of selective laser-melted Ti–6Al–4V alloy was studied. The as-built surfaces along with fracture surfaces were studied by SEM. The tensile test revealed lower yield and ultimate tensile strength in the samples printed in the Z orientation with brittle planar fracture features perpendicular to the build direction. Tensile samples built in the X and Y orientations exhibited brittle fracture features in areas close to the substrate and ductile fracture features in the area farther from the substrate. The SEM images of as-built and fracture surfaces revealed defects including pores, cracks, and unmelted/partially-melted powder particles. The mechanical test results were clearly influenced by the defects. However, the tensile and fracture toughness test results were consistent with previously reported data. Metallography showed identical α + β microstructure in all build orientations, as the samples were all heat treated. The bottom layers close to the substrate showed lower hardness values as compared to the top layers, due to the change in cooling rate. Defects revealed from metallography observations on the surfaces influenced the hardness results. The surface analysis showed variable roughness data on different surfaces. While lateral surfaces showed higher roughness values, the top surface exhibited smoother features. Despite orientation factors and build defects, the surface roughness values were comparable with other studies. It was concluded that microstructure and properties were affected by build orientation in Ti–6Al–4V alloys processed by SLM. Defects influenced the results significantly. Optimization of process parameters may improve the overall quality of AM samples and provide more uniform properties in different build orientations.
M.E. conceived and designed the experiments; P.H. performed the experiments; P.H. and M.E. analyzed the data and wrote the paper. 
This research received no external funding.
The authors would like to thank Behzad Bavarian from California State University, Northridge for his assistance with mechanical testing and scanning electron microscopy. The authors also acknowledge California State University, Los Angeles and National Science Foundation through Grant PREM-1523588 for their support.
The Authors declare no conflict of interest.
