Repository: ISE-FIZKarlsruhe/Ontology_Evaluation

File: Domain Papers/MDPI/jmmp-v01-i01_20240418_Materials Processing_texts/jmmp3010016.txt
This study shows the effect of hot isostatic pressing (HIP) on the porosity and the microstructure, as well as the corresponding fatigue strength of selectively-laser-melted (SLM) AlSi10Mg structures. To eliminate the influence of the as-built surface, all specimens are machined and exhibit a polished surface. To highlight the effect of the HIP treatment, the HIP specimens are compared to a test series without any post-treatment. The fatigue characteristic is evaluated by tension-compression high cycle fatigue tests under a load stress ratio of R = −1. The influence of HIP on the microstructural characteristics is investigated by utilizing scanning electron microscopy of micrographs of selected samples. In order to study the failure mechanism and the fatigue crack origin, a fracture surface analysis is carried out. It is found that, due to the HIP process and subsequent annealing, there is a beneficial effect on the microstructure regarding the fatigue crack propagation, such as Fe-rich precipitates and silicon agglomerations. This leads, combined with a significant reduction of global porosity and a decrease of micro pore sizes, to an improved fatigue resistance for the HIPed condition compared to the other test series within this study.
Additive manufacturing (AM) offers the possibility to manufacture complexly-shaped and topographically-optimized components [
1
,
2
,
3
,
4
,
5
]. Therefore, powder bed-based AM is contemplated to find application in various fields such as aviation, automotive, and biomedical engineering [
6
]. Estimations state that 55% of all failures in aeronautic engineering and, generally speaking, about 90% of all engineering failures are caused by a fatigue-related damage mechanism [
7
,
8
]. Hence, it is of upmost importance to investigate and understand the fracture mechanisms and fatigue characteristics, to assess properly, as well as safely the material qualifications. It is crucial to take account of the interaction between the microstructure, internal defects, and fatigue resistance [
9
,
10
].
Inner imperfections like unmolten areas or bonding errors between melt-pool borders and pores are mostly responsible for fatigue failures concerning AM components. It is necessary to control the distribution and extension of such cavities, as they are preferable spots for fatigue crack initiation [
11
,
12
]. Given the fact that in the case of cast aluminum alloys, hot isostatic pressing (HIP) significantly decreases the volume fraction of porosity with only minor changes of microstructural features, leading to a considerable increase of fatigue strength, an appropriate post-treatment may be beneficial to AM parts, as well [
13
,
14
,
15
,
16
]. One can find that due to the extremely fine microstructure of selectively-laser-melted (SLM) parts, an HIP treatment above the solubility temperature of AlSi10Mg leads to microstructural coarsening because of the dissolving of grain boundaries. This results in a reduced fatigue resistance, although the porosity is significantly lower [
8
,
17
]. To take advantage of the beneficial effect of HIP on the porosity, the changes within the microstructure cause the necessity of quenching and a subsequent age hardening process to counteract these negative effects [
18
]. The exact HIP parameter was determined incorporating the knowledge of the specimen manufacturer with the aim of reducing the amount of porosity in order to improve the fatigue behavior.
For this reason, the fatigue strength of the HIP-treated specimen at a commonly-used temperature for solution annealing followed by low temperature annealing as heat treatment was investigated. Besides their fatigue resistance, the local material properties, such as porosity and microstructure, were analyzed and compared to specimens without any post-treatment, denoted as the as-built condition.
The chemical composition of the utilized AlSi10Mg powder, shown in 
Table 1
, is given by the manufacturer specification and corresponds to the standard DIN EN 1706:2010 [
19
].
Specimens were fabricated using an EOS M290 system with a Yb fiber laser, a power of 400 W, and a beam diameter of 100 µm. All specimens were built in the vertical direction with a certain machining allowance in order to remove subsequently the as-built surface and eliminate surface-related effects. The structures were manufactured according to the standard parameter set given by the system and powder manufacturer EOS. Following the built process, hot isostatic pressing was performed applying a temperature higher than 500 °C and a pressure of above 100 MPa with a holding time of at least two hours followed by quenching under constant pressure. Low temperature annealing over a certain time period was conducted afterwards. Subsequent to the heat treatment, the specimens were processed to the final geometry by turning and polishing. A CAD drawing with the detailed specimen geometry and dimensions is shown in 
Figure 1
. The shape of the specimens was designed to show a homogeneous stress distribution over the cross-section with a stress concentration factor as low as possible due to the narrowing within the testing section, corresponding to no common standard.
The specimens are fatigue tested at a load stress ratio of R = −1 on a RUMUL Mikrotron resonant testing rig with a frequency of about 106 Hz. Collets were used for gripping in order to clamp the specimen at both ends. The abort criterion was defined either as total fracture or as run-out at 1 × 10
7
 load cycles. Run-outs were reinserted at higher stress levels to obtain more data in the finite life regime, conservatively assuming pre-damaging at stress levels lower than the endurance limit [
20
]. For each test series, respectively with and without HIP treatment, nine specimens were manufactured and tested.
HIP treatment at high temperature with considerably high pressure leads to significant microstructural differences compared to the as-built condition; hence, the effect on the material was investigated in detail. To characterize the microstructure after HIP and heat treatment, SEM images, taken with a Carl Zeiss EVO MA 15 microscope, of the post-processed condition were evaluated. In 
Figure 2
, one can clearly see Fe-rich precipitates and Si particles, which were also detected in [
21
]. Silicon crystals were precipitated at the grain boundaries during the HIP treatment above the solubility temperature, and they grew to their respective size during low temperature annealing [
22
,
23
,
24
,
25
]. Microstructural features like silicon agglomerations and needle-shaped, Fe-rich precipitates obstructed a propagating fatigue crack and, therefore, generally improved the resistance against fatigue crack growth. Such microstructures favor crack deflection and energy dissipation at the crack tip. Hence, the long crack growth was decelerated, whereby the fatigue strength was enhanced [
17
,
26
].
Comparing the microstructure of the as-built condition (
Figure 3
a) to the microstructure after the post-treatment (
Figure 3
b,c), appreciable differences regarding the porosity we observed. For that reason, these figures have the same magnification and scale. A larger magnification image is depictured in 
Figure 3
d, which reveals a circular shape of the observed micro-porosity. One can see that the amount of porosity and the maximum extension of pores have significantly decreased. Additionally, after the post-treatment, melt-pool boundaries completely vanished. The aforementioned Fe-rich precipitates and Si-crystals were formed within the microstructure. Throughout the annealing, the Si-particles grew at Si-rich cellular boundaries, and finally, grain boundaries were no longer clearly visible at this stage due to the heat influence [
23
]. The comparison between backscatter images before (
Figure 3
a) and after (
Figure 3
b) HIP treatment highlights this microstructural change.
The fatigue test results are presented in 
Figure 4
. The dashed line with square marks represents the data for the as-built series. The full line with triangle markings shows the data for the HIP condition. Within the finite life region, the specimen was tested at several load levels with a certain incrementation. The evaluation of the SN-curve in the finite life region is based on the ASTM E739 standard [
27
]. The high cycle fatigue strength at 1 × 10
7
 load-cycles was statistically evaluated by applying the arcsin√P-transformation procedure given in [
28
]. Run-outs were reinserted at higher stress levels in order to obtain additional data within the finite life region. The results were normalized to the nominal ultimate tensile strength (UTS) of the additively-manufactured material without any post-treatment, given by the powder manufacturer [
29
]. The peak load level was set at about 35% of the UTS, which was well below the yield strength according to the powder manufacturer, to ensure testing within the linear-elastic region of the material and obtain reasonable results regarding endured load cycles. The results revealed that the HIP test series provided an increase of the high cycle fatigue strength of about 14% considering a survival probability of P
S
 = 50%. The scatter band between 10% and 90% survival probability, referring to the stress amplitude, minorly decreased for the HIP condition compared to the as-built condition. Furthermore, the slope in the finite life region was less steep for the HIP condition. The fatigue test results are summarized in 
Table 2
.
In order to evaluate the decrease in porosity, the average maximum pore extension, as well as the equivalent circle pore diameter, several micrographs of the two conditions were investigated. 
Figure 5
a shows an example of the as-built condition, whereas 
Figure 5
b is taken from the microsection of an HIP-treated specimen. All pictures of micrographs and fracture surfaces were recorded with a KEYENCE VHX-5000 light optical digital microscope. The microsections were prepared only by polishing and received no additional etching. Dependent on the polished surface and the image post-processing, different lighting options and angles were necessary. This was the reason why the as-built specimen in 
Figure 5
a (ring-lighting) appears blue and shows a different texture, e.g., visible melting tracks and laser scanning strategy, than the HIP sample in 
Figure 5
b (coaxial lighting). In order to determine the amount of porosity, image processing tools were utilized. At first, the images were converted to binary pictures with a certain threshold to ensure that the microsection of the specimen area appeared white while pores appeared black. Secondly, the embedding material was subtracted from the image. In the end, the separated pores, as well as the porosity, which is the ratio of specimen area to pore area, could easily be evaluated. The outcome is presented in 
Figure 6
a–c and summarized in 
Table 3
. The results were again normalized to the as-built condition to highlight the differences between the two test series. The results maintained that the HIP samples possessed a significant lower level of porosity (−64%), a decreased maximum pore extension (−22%), as well as an equivalent circle diameter (−11%).
To characterize the crack-initiating defect, a fracture surface analysis for each tested specimen was carried out. A fractured surface of the as-built specimen is presented in 
Figure 7
a. The surface is visually differentiated into two sections, the oscillating crack growth regime and the burst fractured area. The defect, which was responsible for the failure, can be easily identified and evaluated. In every investigated fractured surface for the as-built condition, a pore was failure critical. An example with a marked and measured pore is given in 
Figure 7
b. The size and location of the failure causing imperfection was one determining factor for the fatigue strength of the material; see also [
30
,
31
]. Therefore, an evaluation of the defect size was necessary to compare and to assess the fatigue strength of the two investigated conditions.
A fracture surface for the post-processed condition (two-dimensional image with in depth focus) is displayed in 
Figure 8
a. As pointed out for the as-built condition, the fracture surface is again separated into two different zones. The crack origin can be found within the fatigue fracture area, since the fine structured area points towards the crack initiation site. The fracture surface analysis for the HIP specimens revealed a different failure mechanism compared to the as-built ones. Due to the remarkable decrease in porosity, cavities were no longer responsible for fatigue crack initiation, but rather microstructural features such as silicon-rich phases. In 
Figure 8
b, one can identify the debonding of Si-crystals as the failure origin; see also [
26
]. The crack initiated near the subsurface at all tested samples, for the HIP condition, as well as for the as-built condition. In almost every case, no evidence of pores could be found near the crack origin.
Based on the results presented in this paper, a beneficial effect on the fatigue strength of an HIP treatment above the solubility temperature with subsequent low temperature annealing can be observed for the additively-manufactured AlSi10Mg material. Concerning the microstructure, there was a significant decrease in porosity by 64%, maximum pore extension by 22%, and equivalent circle diameter by 11%. Because of the heat influence, melt-pool boundaries were dissolved, and grain boundaries were no longer visible due to the growth of Si-precipitates at the cellular boundaries. 
After finishing the post-treatment, silicon agglomerations, as well as needle-shaped, iron-rich intermetallic phases were formed. These precipitates caused a deceleration of the crack growth due to the interference of the crack front at these microstructural features. Such a microstructure generally improves the resistance against fatigue crack growth since the propagation of the crack is obstructed. In summary, it was observed that the changes of the microstructure due to the application of the post-treatment contributed to an enhanced fatigue strength.
In addition, a change of the failure mechanism was also detected. For the as-built condition, pores were the decisive defect type. On the contrary, intermetallic inhomogeneities provoked the failure for the HIP condition. The crack initiation site is found in every case within the surface near region, independent of the failure mode. The combination of the microstructural changes consequently influenced the crack initiation, as well as the propagation behavior, leading to an improvement of 14% of the high cycle fatigue strength at a survival probability of 50% by the applied post-treatment.
Conceptualization, W.S. and M.L.; methodology, W.S and M.L.; validation, W.S. and M.L.; formal analysis, W.S.; investigation, W.S. and S.S.; resources, W.S.; data curation, W.S. and S.S.; writing, original draft preparation, W.S.; writing, review and editing, W.S. and M.L.; visualization, W.S.; supervision, M.L.; project administration, M.L. and F.G.
The funders had no role in the design of the study; in the collection, analyses, or interpretation of data; in the writing of the manuscript; nor in the decision to publish the results.

File: Domain Papers/MDPI/jmmp-v01-i01_20240418_Materials Processing_texts/jmmp3010021.txt
A simplified analytical model of the laser powder bed fusion (LPBF) process was used to develop a novel density prediction approach that can be adapted for any given powder feedstock and LPBF system. First, calibration coupons were built using IN625, Ti64 and Fe powders and a specific LPBF system. These coupons were manufactured using the predetermined ranges of laser power, scanning speed, hatching space, and layer thickness, and their densities were measured using conventional material characterization techniques. Next, a simplified melt pool model was used to calculate the melt pool dimensions for the selected sets of printing parameters. Both sets of data were then combined to predict the density of printed parts. This approach was additionally validated using the literature data on AlSi10Mg and 316L alloys, thus demonstrating that it can reliably be used to optimize the laser powder bed metal fusion process. 
Interest in laser powder bed fusion (LPBF) additive manufacturing (AM) has spiked in many industries, creating a high demand for new AM-ready metallic materials [
1
]. However, the mechanical properties, surface finish, and precision of LPBF parts are dependent on more than 60 processing parameters [
2
], which all need to be optimized. There are currently two main ways to realize this process optimization for new alloys. Most often, this optimization is carried out by defining an experiment plan that covers different arrangements of laser power, scanning speed, hatching space, layer thickness, scanning strategy and part orientation for a given alloy [
3
,
4
,
5
,
6
,
7
,
8
,
9
,
10
]. Once the specimens are printed, their mechanical properties are evaluated and a conclusion is drawn on the influence of the different processing parameters on the final part geometric and service attributes. This approach yields satisfying results, but requires multiple printing jobs and time-consuming post-processing experiments. It could easily be realized for a single alloy, but becomes prohibitively expensive if multiple process optimization campaigns are required. 
Another way a new AM material can be introduced is by applying a numerical modeling approach with the objective of finding the appropriate printing parameters, as shown in [
11
,
12
,
13
,
14
,
15
]. However, due to a large number of variables, these models require significant time and computer resources to model a single laser track, let alone a complex part. Moreover, the more complex the model, the more laborious the calibration procedure, which makes the process optimization more cumbersome and labor-intensive. 
In this work, we investigate the possibility of using a combination of a simplified analytical model of the melt pool and of an experimental calibration routine to create a density control algorithm for the laser powder bed fusion process. The main objective of this approach is to reduce the time, the number of printing jobs and the quantity of post-processing characterization work needed to optimize the process for any given powder feedstock and any given LPBF system.
Previous studies have demonstrated that the density of LPBF manufactured parts is mostly dependent on the following three dimensionless melt pool metrics (
Figure 1
): melt pool depth-to-layer thickness ratio (
D/t
), melt pool width-to-hatching space ratio (
W/h
), and melt pool length-to-melt pool width ratio (
L/W
), and that the highest density is generally obtained for 1.5 < 
D/t
 < 2, 1.5 < 
W/h
 < 2.5 and 
L/W
 < 2Pi [
16
,
17
]. Based on these observations, we investigated the possibility of using the 
D/t
, 
W/h
 and 
L/W
 ratios to correlate a specific combination of LPBF processing parameters (laser power, scanning speed, layer thickness, and hatching space) with the density of a printed material.
This study was conducted in three phases: first, the analytical model of a thermal field generated by a moving heat source in a solid body is used to evaluate the melt pool dimensions for a given set of LPBF processing parameters. Then, a relationship between the melt pool dimensions and the density of the printed material was found experimentally for a given material and LPBF system. Finally, using the numerical model developed and the experimental relationship found, the LPBF processing parameters were linked to the density of the manufactured parts with the objective of developing a porosity prediction algorithm for different materials and different LPBF systems. 
First, calculations of the LPBF melt pool dimensions were carried out using the analytical model of a semi-infinite solid with a moving Gaussian heat source [
19
]. This model has been successfully used for the determination of the LPBF processing parameters for pure iron [
18
] and Ti-Zr-Nb alloy [
20
]. The Gaussian model involves a symmetrical distribution of laser irradiance across the beam. The energy from the laser is assumed to be applied on the powder bed surface for a time interval defined by the scanning speed and the laser spot size. In this case, for a Gaussian beam moving with a given velocity, the temperature distribution 
T
(
x·y·z
) in the powder bed is calculated by Equations (1)–(3):








T




(




x


·


y


·


z




)




=




T


0




+






A


P






k




r


f






π






3


2
















∫




∞


0






1




1


+




τ


2








exp




(


C


)




d


τ










(1)












C


=


−








τ


2








1


+




τ


2










[










(




ξ


−








P


e








2




τ


2










)






2




+




η


2






]




−




τ


2






ζ


2












(2)












ξ


=




2






x






r


f








·


η


=




2






y






r


f








·


ζ


=




2






z






r


f








·


P


e


=








r


f




v






2




2




α






·


τ


=








r


f








2






2


α


t


















(3)





where 
T
0
 is the powder bed temperature (°C); 
A,
 the absorptivity; 
P,
 the laser power (W); 
k,
 the thermal conductivity (W/(m·K)); 
r
f
, the laser beam radius (m); 
Pe
, the Peclet number; 
ν
, the scanning speed (m/s); 
α,
 the thermal diffusivity (m
2
/s); 
ρ
, the material density (kg/m
3
); 
c
p
, the specific heat (J/(kg·K)), and 
t
, time (s). 
The laser energy absorptivity 
A
 is estimated using Equation (4) from the Drude’s theory [
19
,
21
]:








A


 


≈


0.365








(




λ




σ


0






)








−


0.5






=


0.365








(










ρ


0






λ






)








0.5














(4)





where 
λ
 is the laser wavelength (μm), 
σ
0
, the electrical conductivity (S/m), and 
ρ
0
, the electrical resistivity of the irradiated material (Ohm·m).
The experimental part of this study was conducted using the EOS-supplied IN625 powder and an EOSINT M280 LPBF system (EOS GmbH, Munich, Germany) equipped with a 400 W ytterbium fiber laser (beam radius 
r
f
 = 50 μm). The initial temperature of the substrate (build platform) 
T
0
 = 60 °C. To design the plan of experiments, the analytical model represented by Equations (1)–(4) was used first. To this end, the following physical properties of an irradiated body: thermal conductivity 
k
0
 [
22
], specific heat 
C
p
0
 [
23
], and electrical resistivity 
ρ
0
 [
24
] need to be calculated, taking into account the effective powder bed density 
φ
, the latter being the powder morphology and spreading mechanism-dependent:









k


=




k


0




×




φ




0.5




(




3


−


φ




)








;


 




C


p




=




C




p


0






×


φ


;


 


ρ


=


0.696


×




4


φ




×




ρ


0












(5)




In this work, the density 
ϕ
 of IN625 powder spread by a standard EOS metal doctor blade and measured using the encapsulated samples method [
25
] was found to be close to 60%. Given the preceding, the IN625 alloy properties used for calculations are shown in 
Table 1
. They were taken at room temperature, and it is considered that the preceding layer cools down to 60 °C between two scanning runs. 
The temperature distribution map shown in 
Figure 2
 represents an example of calculations using Equations (1)–(5). It corresponds to the following set of LPBF processing parameters: 
P
 = 270 W, 
v
 = 1000 mm/s, and 
t
 = 40 μm applied to IN625 powder (
Table 1
). From this temperature map, the melt pool width, depth and length are delimited by the alloy melting temperature of 1350 °C: 
W
 = 173 μm, 
D
 = 89 μm, and 
L
 = 806 μm, which correspond to the following dimensionless metrics: 
D/t
 = 2.2 and 
L/W
 = 4.7 (since only a single track is modeled, the hatching space 
h
 is not considered at this stage). This calculation procedure can be repeated for any material and any given set of processing parameters.
To establish the relationship between the previously defined dimensionless melt pool metrics and the density of manufactured parts, 10 mm-diameter 15 mm-height cylindrical coupons of IN625 alloy were printed to cover a 
D/t
 ratio ranging from 1 to 3.5, 
W/h
, from 0.5 to 3 and 
L/W
, from 3 to 6. To find the LPBF parameters resulting in these melt pool dimensions, the following ranges of printing parameters were reversely computed using the melt pool model presented in 
Section 2.1
: the laser power varying from 160 to 350 W, the scanning speed, from 560 to 2800 mm/s, and the hatching space, from 30 to 550 µm; the layer thickness t was kept constant at 40 μm (see 
Table 2
 for the selected values of the LPBF processing parameters). Two specimens were printed for each set of printing parameters.
After processing, the printed coupons were cut off the build plate and their densities measured using the Archimedes’ technique (ASTM B962-15). Each density measurement using a SARTORIUS Secura 324-1s scale (Sartorius, Goettingen, Germany), having a precision of ~0.001 g, was repeated at least 3 times. 
The results of this experiment are collected in 
Table 3
 (
Appendix A
) and plotted in 
Figure 3
 in the 
D/t
-
W/h
-density coordinates. It can be seen from this figure that the density of IN625 coupons exceeding 99.5% (this value was selected arbitrarily to limit the amount of experimental data, while leaving enough space for optimization) was obtained for a 
D/t
 ratio ranging from 1.5 to 2.75 and a 
W/h
 ratio ranging from 1.8 to 2.8. The corresponding 
L/W
 ratio ranged from 3.8 to 4.6 (not shown on this diagram). Note that the calculated values fall close to the ranges recommended in the literature, which are 1.5 < 
D/t
 < 2, 1.5 < 
W/h
 < 2.5 and 
L/W
 < 2Pi [
28
]. 
From 
Figure 3
, assuming that the calculated 
D/t
, 
W/h
 ratios correspond to the effectively obtained melt pool dimensions, the materials density can be expressed as their function as follows: 








ρ


=


a


0


+


a


1


·




(






D


t






)




+


a


2


·




(






W


h






)




+


a


3


·








(






D


t






)






2




+


a


4


·




(






D


t






)




·




(






W


h






)




+


a


5


·








(






W


h






)






2












(6)





where 
a
0 = 0.512, 
a
1 = 0.212, 
a
2 = 0.225, 
a
3 = −0.027, 
a
4 = −0.384, and 
a
5 = −0.031. 
In this work, the LPBF processing conditions were expressed by a combination of two metrics: the volumetric laser energy density 
E
 (J/mm
3
) (7) and the material build rate 
BR
 (cm
3
/h) (8); the product of both corresponds to the laser power 
P
 (Watts).









E




(




J


/




mm


3






)




=




P




v


·


h


·


t














(7)












B


R




(




c




m


3




/


h




)




=


v


·


h


·


t










(8)




Next, the analytical model (1–5) and 
Table 1
 were used to map three 
E–BR
 areas corresponding to the experimentally obtained optimal ranges of the melt pool metrics (
Figure 4
a): 
D/t
 = 1.5–2.75, 
W/h
 = 1.8–2.8, and 
L/W
 = 3.8–4.6. These maps are calculated by varying the laser power from 20 to 380 W; the scanning speed, from 100 to 4000 mm/s; the hatching space, from 30 to 200 μm, and the layer thickness, from 20 to 80 μm.
Three 
E–BR
 areas of 
Figure 4
a were then superposed in 
Figure 4
b to schematically delimit a common processing window, which must guarantee the maximum density of printed IN625 parts. Next, the densities of the printed coupons (
Figure 3
 and 
Table 1
 in the Annex) were superposed on this processing window, and it can be seen that the coupons with a density ≥99.5% are indeed located, within a certain margin of error, in the numerically predicted optimal processing window. By refining the scanning steps and using calibration Equation (6), the described approach can then be used to build a more detailed processing map for IN625 powder (
Figure 4
c).
We hypothesize that such a combined processing optimization approach is valid for any material processed by a given LPBF system. In our case it is the EOS M280 LPBF system. To verify this hypothesis, the results of such an optimization were compared with the numerical and experimental data found in the literature. This comparison was carried out in two phases: first, the melt pool dimensions were calculated for AlSi10Mg and 316L powders using a simplified analytical model of this work (Equations (1)–(5)), and then compared against those obtained for the same feedstock material, but using more powerful finite element models (FEM). These FEM models take into account the optical penetration depth, the mass transfer-related phenomena, such as the Marangoni convection and the Rayleigh capillary flow, and the heat losses to the environment [
11
,
29
]. Secondly, the numerically predicted densities for pure iron and Ti-6Al-4V alloy powders are compared with their experimentally measured equivalents from [
6
] and [
18
]. The optimal processing windows for all these validation studies were obtained using the algorithm previously presented. The data used for these calculations were taken from the corresponding literature sources. 
As experimental validation of the melt pool model used in this study (Equations (1)–(5)) has already been carried out in our previous work [
20
], a decision was made to extend the validation experiments to literature data. With this objective in mind, the single track melt pool dimensions calculated by the said analytical model were compared with those calculated by two different finite element models. Note that each of these models was experimentally validated by their authors for two different alloys: 316L [
11
] and AlSi10Mg [
14
]. For ease of understanding and because the width and the depth of the melt pool are the most important characteristics impacting the density of the printed material, the geometric validation was limited to these two characteristics. 
Regarding 316L, the simulations were carried out with an initial powder bed temperature of 296 K (first track in [
11
]), a fixed laser power of 110 W and a scanning speed ranging from 80 to 150 mm/s. For AlSi10Mg, the simulations were realized for a laser power ranging from 150 to 300 W and a fixed scanning speed of 200 mm/s [
14
]. In both cases, computations using (Equations (1)–(5)) were carried out using the physical properties taken from the corresponding literature sources (
Table 3
). In other words, the electrical resistivity, the thermal conductivity and the specific heat capacity values used in our calculations were set identical to those used in [
11
] and [
14
] and recalculated for a 60% powder bed density. This last value was selected on the basis of our previous results because no such information was provided in the literature sources. 
The melt pool profiles calculated by the model of this study and those found in the literature are plotted in 
Figure 5
 for different sets of printing parameters. The mean deviations between the results of the analytical and the finite element models are 4.3 ± 1.2% for 316L and 10.5 ± 5.8% for AlSi10Mg. (Note that the numerically estimated impact of a 5.8% deviation in the AlSi10Mg melt pool dimensions would have introduced only ~0.2% variation in the predicted density values; the last number being calculated by introducing a value of 5.8% in the density Equation (6)).
Using a combination of the analytical modeling of melt pool dimensions (Equations (1)–(5)) and Equation (6), representing the correspondence between the melt pool dimensions and the density of the printed parts, processing windows can be calculated for multi-track LPBF. To validate this approach, processing maps for Ti64 alloy printed with two layer thicknesses (30 and 60 um) are plotted in 
Figure 6
. The physical properties used for these calculations are collected in 
Table 4
. 
Note that the powder bed densities (evaluated using the method of encapsulated samples [
25
]) in these two cases are not identical: it is higher in the former than in the latter case, with φ = 70% for 
t
 = 30 μm and φ = 60% for 
t
 = 60 μm. These changes in the powder bed density are due to the differences in the powder spreading conditions for different layer thicknesses as demonstrated in [
31
]. If a layer thickness is smaller than the D90 value of the powder particle distribution [
32
], the density increases because the biggest particles are kept at the top of the layer and finally swept out by the recoater [
33
], which increases the powder bed density. It can be seen from 
Figure 6
 that the higher the powder bed density (70%, 
Figure 6
b, instead of 60%, 
Figure 6
a), the higher the optimal laser power density, while the lower the build rate of the process. Similar results were reported in [
31
]. 
The experimentally measured densities of Ti64 coupons printed with the layer thicknesses of 
t
 = 60 μm (
Figure 6
a) and 30 μm (
Figure 6
b) were then superposed on the calculated processing maps (these coupons were printed using EOS Ti64 powder and the EOS M280 system of this study). The mean porosity deviations for 
t
 = 60 μm corresponded to 0.8%, while for 
t
 = 30 μm, it was 0.4%. 
The reliability of the proposed processing optimization approach was then studied for Fe [
18
] and AlSi10Mg [
35
] powders. The density predictions were made using the physical properties of 
Table 5
 and the processing maps are plotted in 
Figure 7
a,b. The experimentally measured density values were superposed, and the deviations between the model and the experiment corresponded to 0.8% for Fe and 0.7% for AlSi10Mg powders. 
Notwithstanding that the simplified analytical model used in this study does not take into account the specificities of a given printing system in terms of heat exchange and powder spreading conditions, which both influence the density of the manufactured parts, it was demonstrated that such a model could provide useful information in terms of the energy density and the build rate values, which are potentially suitable for the printing of dense parts. However, to determine the exact set of processing parameters, such as the laser power, speed, hatching space, and layer thickness, an additional condition must be respected, and this condition corresponds to the ratio between the hatching space and the layer thickness, 
h/t
. 
To establish such a condition, the previously developed model was used to plot the density of IN625 components as a function of the 
h/t
 ratio for different layer thicknesses (
Figure 8
a). From this plot, it is clear that to maximize the material density, the selection of a hatching space must be related to the selection of a layer thickness (
Figure 8
b). For example, to guarantee the maximum material density ≥99.8%, with a layer thickness of 
t
 = 30 μm, the hatching space variations must be limited to the 50 to 80 μm range, while for a layer thickness of 
t
 = 90 μm, the hatching space variations must be limited to the 110 to 220 μm range. 
These results are shown in 
Figure 8
b to present the 
h-t
 area corresponding to the maximum density of IN625 parts. In the same figure, corresponding 
h-t
 areas are plotted for AlSi10Mg (
Table 3
) and Ti64 (
Table 4
) alloys, for comparison. Finally, once obtained, such plots provide guidance for the selection of the most appropriate hatching space/layer thickness combinations. 
Note that even though this combined modeling-experiment approach was validated for only one specific LPBF system (EOS M 280), we hypothesize that it can be extended to any LPBF system, provided an adequate calibration experiment is carried out. To this end, after generating the first processing map assuming the physical properties of the material taken from the literature and a powder bed density of 60%, a series of calibration coupons must be printed. Once the density of the printed coupons is measured, the model must be adjusted to fit the experimentally obtained values, by modifying the coefficients of Equation 6. Finally, the relation between the hatching space and the layer thickness can be plotted for a maximum printed material density (see 
Figure 8
b). Once all these conditions are met, the LPBF processing parameters (laser powder, scanning speed, hatching space and layer thickness) can be determined using the following protocol:
The layer thickness is selected first to provide a required precision/performance relationship (
Figure 9
a). If we take 
t
 = 40 μm to favor precision, the processing map for this layer thickness can be built as shown in 
Figure 9
c.
As, in this case, 
h
 can vary from 50 to 110 μm (
Figure 9
b), the highest hatch value of 110 μm can be specified to improve the process productivity.
To print components with a material density ≥99.8% and a maximum allowable build rate of 
BR
 = 15 cm
3
/h (
Figure 9
), the corresponding volumetric laser energy density corresponds to 
E
 = 67 J/mm
3
 (see the dot in 
Figure 9
c). Since 
t
 = 40 μm and 
h
 = 110 μm, the remaining LPBF parameters can easily be defined using the energy density and build rate definitions of Equations (7) and (8): laser power ~285 W and scanning speed ~960 mm/s [
36
].
The layer thickness is selected first to provide a required precision/performance relationship (
Figure 9
a). If we take 
t
 = 40 μm to favor precision, the processing map for this layer thickness can be built as shown in 
Figure 9
c.
As, in this case, 
h
 can vary from 50 to 110 μm (
Figure 9
b), the highest hatch value of 110 μm can be specified to improve the process productivity.
To print components with a material density ≥99.8% and a maximum allowable build rate of 
BR
 = 15 cm
3
/h (
Figure 9
), the corresponding volumetric laser energy density corresponds to 
E
 = 67 J/mm
3
 (see the dot in 
Figure 9
c). Since 
t
 = 40 μm and 
h
 = 110 μm, the remaining LPBF parameters can easily be defined using the energy density and build rate definitions of Equations (7) and (8): laser power ~285 W and scanning speed ~960 mm/s [
36
].
As it is widely assumed that the smaller the layer thickness, the better the surface finish and part precision, but the lower the build rate, it is recommended to work with layer thicknesses of 30 or 40 µm when precision is required, and of 50 or 60 μm, when process productivity is more important.
A simplified analytical model of the LPBF process was used to develop the density prediction algorithm for a given powder feedstock and a given LPBF system. Using a set of density calibration coupons built with the laser power varying from 160 to 350 W; the scanning speed, from 500 to 2800 mm/s; the hatching space, from 30 to 550 µm, and the layer thickness, from 30 to 60 µm, this model was adapted for the IN625 alloy powder and an M280 EOS LPBF system. This approach was then validated for different alloys and processing conditions using literature data, thus demonstrating its potential for the LPBF process optimization. It was also shown that the layer thickness value has a direct influence on the creation of the processing map and must be taken into account during the calibration step. This step represents a must-follow requirement to improve the prediction capability of the model because it takes into account the specificities of a given LPBF system related to particular powder recoating and heat transfer conditions, which differ from one printer to another, and influence the final density of the manufactured parts. However, once calibrated for a selected LPBF system, the model could be used for different alloys processed with this same system, avoiding trial-and-error-based process optimization routines. 
To further this work, a comprehensive study should be conducted to evaluate the influence of parts’ geometry, size, orientation and support on the density predictions.
The work plan was developed by M.L. to meet the study objectives defined by himself and V.B. The specimen design and the alloy selection were carried out by all the coauthors based upon the state of the art, previous research of V.B., and the current trends in the field. The design, fabrication and testing of the specimens were performed by M.L., V.B. contributed to the data organization, results interpretation and manuscript redaction.
This research received no external funding. 
The authors would like to express their appreciation for the financial support provided by NSERC (Natural Sciences and Engineering Research Council of Canada) and for the technical support provided by M. Samoilenko. 
The authors declare no conflict of interest.
