Repository: ISE-FIZKarlsruhe/Ontology_Evaluation

File: Domain Papers/MDPI/jmmp-v01-i01_20240418_Materials Processing_texts/jmmp3030061.txt
The implementation of sustainable machining process can be accomplished by different strategies including process optimization and selection of the proper lubrication techniques and cutting conditions. The present study is carried out from the perspective of a sustainability assessment of turning Ti-6Al-4V by employing minimum quantity lubrication (MQL) and MQL-nanofluid with consideration of the surface quality, tool wear, and power consumption. A sustainability assessment algorithm was used to assess the cutting processes of Ti-6Al-4V alloy under a minimum quantity of lubrication–nanofluid to estimate the levels of sustainable design variables. The assessment included the sustainable indicators as well as the machining responses in a single integrated model. The sustainable aspects included in this study were; environmental impact, management of waste, and safety and health issues of operators. The novelty here lies in employing a comprehensive sustainability assessment model to discuss and understand the machining process with MQL-nanofluid, by not only considering the machining quality characteristics, but also taking into account different sustainability indicators. In order to validate the effectiveness of the sustainability results, a comparison between the optimal and predicted responses was conducted and a good agreement was noticed. It should be stated that MQL-nanofluid showed better results compared to the cutting tests conducted under using classical MQL.
The constant pressure on the manufacturers to innovate and implement sustainable processes has triggered researching on machining with low carbon footprint, minimum energy consumption by machine tools and improved products at the lowest cost. From the past few decades, there is an immense increase in energy consumption in the manufacturing sector. Determination of the ideal machining parameters for machine tools is an important issue in order to diminish energy utilization and ecological discharges [
1
]. A previous study [
2
], documented that the energy consumption by the industrial sector has been doubled compared to the past 80 years. The utilization of raw materials such as wood, aluminum, zinc, steel, and copper has tremendously increased in the field of manufacturing. The speedy development in the manufacturing of these raw materials has given rise to many problems such as social, economic and environmental problems that in turn enhanced global warming and waste disposal [
3
]. Therefore, there is a vast need for a reduction in use of energy, material consumption and pollution by improving manufacturing performances. In machining processes, different attempts [
4
,
5
,
6
,
7
,
8
,
9
,
10
,
11
] have been performed to optimize and assess the cutting performance behavior in order to reach sustainable environment which offers better tool life and machinability. Cutting fluids are one of the most important factors to be considered in machine operation to provide a longer tool life and ease the processing. The main objective of the cutting fluids is to reduce workpiece and tool temperature by lowering the coefficient of friction between chips and tools [
12
]. Previous studies [
13
,
14
] conducted several experiments with focus on the effects of material and tool and cutting conditions in the turning of AISI 1045 steel and concluded that the use of fluid while turning has a tremendous impact on tool life as it lasts longer compared to dry cutting. Many researchers [
15
,
16
,
17
,
18
] used a green cutting technology known as minimal quantity lubricant where air is compressed and spurted into cutting region, so that the temperature and friction is reduced near the interface of the tool and chip, which in turn enhances the quality of the machining surface and increases the tool life. However, another work [
19
] indicated that green cutting is not an effective technique when enormous heat generation takes place as higher efficiency becomes a prominent factor in the metal cutting process. In this regard, the metal removal rate is rapidly increasing. Nonetheless, the increase in this parameter depletes the cutting tool life as elevated heat and friction are obtained at the cutting area. Therefore, an improved minimum quantity lubrication (MQL) has to be developed with higher lubrication and cooling capabilities.
Recent studies [
20
,
21
,
22
,
23
,
24
,
25
] proved that nano-fluids have a remarkable impact in reducing friction and heat when compared with the conventional fluid. Hegab et al. [
21
] employed MWCNTs nanofluid when machining Inconel 718, and better results were obtained compared to classical MQL. In addition, MoS
2
 MQL-nanofluid [
26
] was used when grinding 45 Steel, and it improved the resultant surface quality because of the promising lubrication performance. A recent study [
27
] has presented a comparative analysis between different cooling and lubrication strategies (i.e., dry cutting, cryogenic, MQL, nanofluid, and MQL-nanofluid). The analysis was mainly based on studying the sustainability effectiveness in terms of waste management, environmental impact, energy consumption and safety. Alternatively, the use of minimum quantity lubricant (MQL) reduces the cutting fluid quantity during machining [
28
,
29
]. However, when machining difficult-to-cut materials, MQL is not a proper alternative of the flood coolant. Ti-6Al-4V is among these materials which have different cutting problems (e.g., heat disputation and tool wear). Thus, presenting effective cooling and lubrication techniques is required to face such problems. Recently [
30
], a new hybrid cryogenic MQL cooling and lubrication system was proposed and tested for machining Ti-6Al-4V titanium alloy. The proposed techniques offered a 30-time increase in tool life in end milling Ti-6Al-4V alloy compared to flood machining. In addition, to enhance the wettability and fluid thermal aspects, MQL nano-fluid approach has been used [
31
,
32
]. The nano-additives such as aluminum oxide (Al
2
O
3
) gamma nanoparticles have superior cooling and lubrication properties. The effect of the nano-fluids technology on the performance of machining processes has been studied in several articles. For example, the nano-diamond particles were dispersed in paraffin and vegetable oils under MQL during micro drilling of aluminum 6061 [
33
]; aluminum oxide-based nano-fluid has been used in micro-grinding of tool steel [
34
]; and MQL-nano-fluid with chilly CO
2
 gas was implemented during micro-end-milling of Ti-6Al-4V [
35
]. In this work, a previous assessment algorithm [
36
] was used to assess the cutting processes of Ti-6Al-4V alloy under MQL-nanofluid approach to estimate the levels of sustainable design variables, while considering sustainable indicators as well as the machining responses (i.e., flank wear (VB), power consumption, and average surface roughness (Ra)). This algorithm concentrates on the three major aspects of sustainability namely economic, environmental, and societal. The novelty here lies on employing a comprehensive sustainability assessment model to discuss and understand the machining process with MQL-nanofluid, by not only by considering the machining quality characteristics, but also considering different sustainability indicators. The combined effect can be easily obtained by determining a total weighted sustainable index (higher-the-better).
The machining tests were conducted for Ti-6Al-V4 alloy using the vegetable oil based MQL-nanofluid coolant. The length of each cutting pass was 50 mm with a depth of cut of 0.5 mm. Through the using of an MQL system, an Eco-Lubric booster system supplied an air–oil mist with 0.5 MPa air pressure and 40 mL/h nominal oil flow rate. The experimental setup view including machine tool, cutting insert, MQL nozzle, and workpiece is provided in 
Figure 1
. In this section, the Al
2
O
3
 nanoparticles with a 22 nm average diameter, 134 m
2
/g specific surface areas, 92% purity were used as a nano-additives due to its great tribological property and anti-toxic aspect (see 
Figure 2
). However, the dispersion of nanoparticles into the oil base fluid is challenging due to microscopic forces that are applied on nanoparticles. These forces, such as gravity force, van der Waals dispersion forces, and density difference, promote sedimentation and nanoparticle agglomeration [
37
]. Through the use and installation of a stand-alone booster system (Eco-Lubric) onto the machine tool, an air–oil mixture offered a nominal flow rate of 40 mL/h and air pressure of 0.5 MPa. In addition, ECOLUBRIC E200 was employed as a vegetable oil used for experimentation. This is a cold-pressed rapeseed oil type without additives. The dispersion of nanoparticles into the base oil is crucial because it affects the viscosity and thermal conductivity of the resultant nanofluid-MQL. In this regard, a chemical or physical treatment was used, such as surfactants, to promote a sufficient dispersion of nanoparticles [
38
,
39
]. Sodium Dodecyl Sulfate (SDS) was utilized as a surfactant (0.2 g). Surfactants are believed to make the nanoparticle performance more hydrophilic, and to increase the surface charges of the nanoparticles, thereby increasing the repulsive forces between the nanoparticles [
40
,
41
]. In order to evaluate the agglomerate of nanoparticles into the MQL-nanofluid, Zeta potential for stability analysis was also conducted. The Zetasizer nano-device was employed to estimate the zeta potential absolute values for nanofluids with two Al
2
O
3
 concentrations. The larger the value of the Zeta potential absolute, the better the dispersion of Al
2
O
3
 nanoparticles and a modeled level of zeta potential has been noticed. Zeta values for 2 wt. % and 4 wt. % are 29 and 25, respectively, and these values showed a moderate stability for the proposed nanofluids according to a previous study [
42
]. The tests were performed on a CNC lathe machine (Hass ST-10 CNC) using standard carbide turning inserts and tool holders (i.e., CNMG 120416MR ISO). In order to investigate the effects of MQL-Al
2
O
3
 performance, different orthogonal cutting trials for Ti-6Al-4V were performed with/without nano-additives. A constant depth of cut of 0.2 mm was used, where the cutting length was 50 mm per each cutting pass. Different experiments were performed using MQL at different levels of speed, feed rate, and added nano-additive concentrations. Power sight manager device was utilized throughout the cutting operation to assist in recording the power consumption. This device is a powerful tool that can be easily and reliably installed and operated into the machine tool through 3-phases module. It is mainly based on measuring the total power including active and re-active components. In addition, it is connected to an online monitoring program. Flank wear and surface roughness data were obtained subsequent to each machining pass, using a surface roughness tester and an optical microscope, respectively. Regarding the tool wear measurements, a maximum flank wear (VB) of 0.4 mm was used as the tool life criteria otherwise, in the case of not reaching the end-of-tool-life criteria, the cutting stopped after nine cutting passes. The average surface roughness Ra was commonly recognized, and the most-used parameter to evaluate the machined surface roughness. The used cut-off length is 0.8 mm. After each cutting test, the surface roughness tester is used in five random regions along the machined surface, and the average value is considered. The cutting tests are replicated three times and the average response value is calculated. In this work, MQL nanofluid with different concentrations of weight fraction (i.e., 0, 2, and 4 wt. %), various cutting speeds (i.e., 120, 170, and 220 m/min) and feed rates (i.e., 0.1, 0.15, and 0.2 mm/rev) were selected as design variables for machining Ti-6Al-4V titanium alloy. During the experimentation phase, certain safety procedures (i.e., standard nano-additives safety data sheets) have been applied to maintain a standard health and safety level in the workshop to avoid any harmful impacts for the machine operator. Regarding the disposal method, the nano-fluids have been carefully filtered before being released to the sewer according to a standard material safety data sheet [
43
]. In this study, three design parameters were selected with three levels each. The orthogonal array L9 Taguchi method (L9OA) was applied during the cutting experiments as shown in 
Table 1
. The full factorial array is supposed to be L27OA; however, L9OA has been used instead to save time and cost. Also, it should be stated that many cutting studies [
21
,
22
] have been previously applied L9OA for design of experiments, and it showed reasonable results.
The current work records the findings with regards to maximum flank wear in the tool (VB), surface roughness (Ra), and power consumption. 
Table 2
 describes the results for the machining quality characteristics that were studied. The flank wear varied from 0.162 to 0.561 mm, and the surface roughness varied from 0.512 to 2.81 µm. In terms of the power consumption, the results varied from 1959 to 2634 W. In terms of tool wear, the lowest maximum flank wear (VB) was observed at a speed of 120 m/min, a feed rate of 0.2 mm/rev, and a nanoparticle concentration of 4 wt. %. The speed significantly affected the tool wear due to high heat generated in the cutting zone. Additionally, the nanoparticle concentration was found to affect the tool wear performance. This effect on tool wear was likely due to the worthy thermal conductivity of the nanoparticle being used and its ability to penetrate the chip/workpiece zone. Consequently, the MQL nanofluid effect supports enhancement of the machining performance, the viscous property, and the heat removal ability of the nanofluid as discussed in some previous studies [
44
,
45
,
46
]. Based on the provided results (see 
Table 2
), the lowest surface roughness was noted at a feed rate of 0.1 mm/rev, a cutting speed of 170 m/min, and a nanoparticle concentration of 2 wt. %. Feed rate and nanoparticles wt. % were found to have the highest impact on the surface roughness quality. It is known that the feed rate has a significant effect on the surface roughness in machining processes. In addition, the impact of an increase in nanoparticle concentration can be attributed to the increase in nanoparticles, which can penetrate the chip and workpiece surface and settle in any micro-grooves or slits. This is known as the surface protective effect of nano-mist [
47
]. Regarding the power consumption results, the lowest power consumption was obtained at a feed rate of 0.2 mm/rev, a cutting speed of 170 m/min, and a nanoparticle concentration of 4 wt. %. Feed rate and nanoparticle wt. % were found to have the highest impact on the measured power consumption. It was noted that increasing the nanoparticle concentrations played a vital role in decreasing the induced friction as the nanoparticles act as spacers at the tool-workpiece contact, and therefore significantly affect the measured power consumption. In addition to the previous results, some SEM images was captured with MQL-nanofluid (2 wt. %) and without MQL (classical) at cutting speed of 170 m/min and feed rated of 0.15 mm/rev. 
Figure 3
 shows the tool wear mechanisms for the two scenarios. Generally, in both cases, a spot of abrasion was detected on the flank face due to a rubbing between the cutting tool and workpiece at tool-workpiece interface. 
Figure 3
b shows the condition of the cutting tool after using classical MQL. The results show that an extreme abrasion wear with relatively small adhesion on flank face tool wear. The flank wear is mostly due to the abrasion wear, since the hard particles in the material rub against the tool surface. Additionally, during chip deformation, the flowing chips take off particles from the contact zone of the tool. This action is responsible for causing flank wear and effecting tool life. Regarding the MQL nanofluid effect, a noticeable improvement can be seen in 
Figure 3
a in terms of crater wear and flank wear. It is mainly attributed to the effective tribological and heat transfer properties of the nano mist which improve the heat transfer and frictional behavior as has been discussed by Hegab et al [
44
].
Sustainable manufacturing is defined as “the creation of manufactured products using processes that minimize negative environmental impacts, conserve energy and natural resources, are safe for employees, communities, and consumers, and are economically sound”. The implementation of sustainable machining processes can be achieved by different strategies including process optimization, selection of the proper lubrication techniques, tool material and coating in addition to employing hybrid machining process. These strategies are implied to achieve cost reduction, energy efficiency, waste reduction and management, health and safe operation, resource efficiency, and green environment as shown in 
Figure 4
 [
48
].
It is essential to consider the sustainability aspects during machining processes in order to achieve optimal and sustainable cutting conditions. In this work, the sustainability assessment model of Hegab et al. [
36
] is employed to obtain the optimal design variables levels (i.e., based on both cutting responses as well as sustainability performance). The predicted/optimal values consider the machining outputs (i.e., surface quality, flank wear, and power consumption) as well as the performance indicators of the main sustainability pillars (i.e., environmental impact, waste management, and safety and health aspects). In this study, E
ne
 is the environmental performance indicator which shows the carbon dioxide emissions according to the power consumed in each cutting test using a standard defined emission intensity [
34
]. Regarding the personal health and operation safety, the selected sustainable indicators are the high-speed surface exposure (OS
hss
) and the toxic chemicals exposure (O
Stc
), which are lower-the-better indicators. OS
hss
 values have been set as “1” at cutting speed of 120 m/min, “2” for 170 m/min, and “3” at cutting speed of 220 m/min. In this work, equally weighting factors were employed for all sustainable indicators as well as the measured machining outputs. OS
tc
 values were set as “1” for MQL cutting tests, and “2” for MQL-nanofluid tests. In terms of the waste management, the amount of coolant has been used (W
f
), where W
f
 values have been set as “1” for MQL cutting tests, and “2” for MQL-nanofluid tests. It should be stated that both OS
tc
 and W
f
 have been selected based on the sustainable guideline for machining operation presented by Hegab et al. [
36
]. The sustainability assessment steps are summarized as following:
Selecting and defining the studied sustainable metrics and their corresponding indictors
Normalizing/scaling the studied machining outputs, and sustainability metrics and indicators
Weighting of normalized factors
Calculating the overall sustainability assessment index (TWSI).
Selecting and defining the studied sustainable metrics and their corresponding indictors
Normalizing/scaling the studied machining outputs, and sustainability metrics and indicators
Weighting of normalized factors
Calculating the overall sustainability assessment index (TWSI).
The main steps [
36
] used to represent the overall sustainability index in order to assess the whole machining system in terms of the studied machining metrics, indicators, and machining responses are included in 
Figure 5
. The overall sustainability index is between 0 and 1, where higher indices mean better sustainable performance. The overall sustainability assessment index for each run has been calculated based on all previous considerations. The sustainability assessment results are provided as shown in 
Figure 6
. As can be seen in 
Figure 6
, the cutting test #4 shows the highest performance, this test has been performed at cutting speed of 170 m/min, feed rate of 0.1 mm/rev, and 2 wt. % of added Al
2
O
3
. Regarding the lowest performance, it has been found at cutting test#8. Test#8 has been conducted at cutting speed of 220 m/min, feed rate of 0.15 mm/rev, and using classical MQL (i.e., 0 wt. % of added Al
2
O
3
). Regarding the optimal levels of the nano-additives concentration, it has been found that 4 wt. % for the best experimentally surface quality and tool performance, and lowest power consumption. However, the assessment model showed that cutting test 4 is the optimal test which has the highest total weighted index. The nano-additives concentration at this test is 2 wt. %. It is mainly because this assessment model is focused on establishing a balance between the machining outputs and the studied sustainability aspects. At this point, the experimental investigations were not the same as the assessment model findings; however, the model finding provides more physical sense as the highest percentage of nano-additive (4 wt. %) could cause more deteriorations to the cutting processes because of the highest occurrence possibility of the drastic ploughing effects which could increase the induced nano-additives wear and accordingly increase the overall tool wear. When there is an abundance of nano-additives in the resultant nano-fluid, they collide with and are impeded by the asperities on the work surface and hence generate stronger cutting forces. As a result, the nano-additive induced wear is increased with increasing the nano-additives concretion as similarly discussed in a previous work [
49
].
In order to validate the effectiveness of the employed assessment model, a comparison between the optimal and predicted responses values (surface roughness, tool wear, and power consumption) was established as can be seen in 
Figure 7
. The experimental values in 
Figure 7
 refer to the optimal machining responses obtained at 
Table 2
. On the other hand, the predicted values refer to the machining responses at cutting test#4 in which the highest total-weighted sustainable index has been found. It should be stated that identical values were observed between the predicted and optimal values in terms of the surface roughness results (see 
Figure 7
b). Regarding the power consumption and flank wear, a good agreement (i.e., average accuracy of 94.3% and 75%, for both power consumption and flank wear, respectively) was noticed as can be seen in 
Figure 7
a,c as this assessment model is mainly focused on establishing a balance between the machining outputs and the studied sustainability aspects, and it is a valuable tool to optimize the machining processes performance with considering the sustainability effectiveness as previously discussed in the open literature [
36
]. The implemented model and associated results are mainly based on combining the machining performance and sustainability indicators in an integrated index (higher-the-better). It should be stated that both 
Figure 6
 and 
Figure 7
 confirm that MQL-nanofluid offers the best performance in terms of machining outputs as well as sustainability aspects.
The present study is carried out from the perspective of sustainability assessment of turning Ti-6Al-4V by employing MQL and MQL-nanofluid with consideration of the surface quality, tool wear, and power consumption. Additional considerations were included, such as the environmental impact, management of waste, and safety and health issues of operators. In terms of tool wear, the lowest maximum flank wear (VB) was observed at a speed of 120 m/min, a feed rate of 0.2 mm/rev, and a nanoparticle concentration of 4 wt. %. The lowest surface roughness was noted at a feed rate of 0.1 mm/rev, a cutting speed of 170 m/min, and a nanoparticle concentration of 2 wt. %. Feed rate and nanoparticles wt. % were found to have the highest impact on the surface roughness quality. Regarding the power consumption results, the lowest power consumption was obtained at a feed rate of 0.2 mm/rev, a cutting speed of 170 m/min, and a nanoparticle concentration of 4 wt. %. Similarly, to the surface roughness results, the feed rate and nanoparticle wt. % were found to have the highest impact on the measured power consumption. In order to assess the cutting process from the sustainability point of view, a comprehensive assessment model was used. This model was based on combining the machining performance and sustainability indicators in an integrated index (higher-the-better). Regarding the sustainability assessment results, the cutting test #4 shows the highest performance, this test has been performed at cutting speed of 170 m/min, feed rate of 0.1 mm/rev, and 2 wt. % of added Al
2
O
3
. The lowest performance, it has been found at cutting test#8. Test#8 was conducted at a cutting speed of 220 m/min, feed rate of 0.15 mm/rev, and using classical MQL (i.e., 0 wt. % of added Al
2
O
3
). In order to validate the effectiveness of the sustainability results, a comparison between the optimal and predicted responses values showed a good agreement was noticed. It is worth mentioning that the findings confirm that MQL-nanofluid offers the best performance in terms of machining outputs as well as sustainability aspects. In terms of future work, more details should be considered to include the interactional effects of the studied sustainable indicators. In addition, a sensitivity performance analysis was performed to assign different weighting factors for both machining outputs and sustainability indicators. Furthermore, another power element related to the dispersion and delivery of nano-mist should be considered in the future to make this study more effective in terms of sustainability assessment.
H.H. and A.E. designed, performed relevant experiments and wrote the manuscript; H.A.K. and I.D. supervised the experiments and data analysis, and reviewed the manuscript.
The authors would like to thank the Natural Sciences and Engineering Research Council of Canada (NSERC), and the Ontario Centers of Excellence (OCE) for funding this research work.
The authors declare no conflict of interest.
