Repository: ISE-FIZKarlsruhe/Ontology_Evaluation

File: Domain Papers/MDPI/jmmp-v01-i01_20240418_Materials Processing_texts/jmmp3030082.txt (part 1 of 2)
Binder jet additive manufacturing enables the production of complex components for numerous applications. Binder jetting is the only powder bed additive manufacturing process that is not fusion-based, thus manufactured parts have no residual stresses as opposed to laser-based additive manufacturing processes. Binder jet technology can be adopted for the production of various small and large metallic parts for specific applications, including in the biomedical and energy sectors, at a lower cost and shorter lead time. One of the most well-known types of stainless steels for various industries is 316L, which has been extensively manufactured using binder jet technology. Binder jet manufactured 316L parts have obtained near full density and, in some cases, similar mechanical properties compared to conventionally manufactured parts. This article introduces methods, principles, and applications of binder jetting of SS 316L. Details of binder jetting processes, including powder characteristics (shape and size), binder properties (binder chemistry and droplet formation mechanism), printing process parameters (such as layer thickness, binder saturation, drying time), and post-processing sintering mechanism and densification processes, are carefully reviewed. Furthermore, critical factors in the selection of feedstock, printing parameters, sintering temperature, time, atmosphere, and heating rate of 316L binder jet manufactured parts are highlighted and summarized. Finally, the above-mentioned processing parameters are correlated with final density and mechanical properties of 316L components to establish a guideline on feedstock selection and process parameters optimization to achieve desired density, structure and properties for various applications.
Additive manufacturing (AM) is getting more attention because of manufacturing complex geometric parts directly from computer-aided design (CAD) files that cannot be produced by traditional manufacturing processes at a significantly reduced cost, energy, and material consumption, chemical waste, process steps, and human resources [
1
,
2
,
3
,
4
,
5
,
6
,
7
,
8
]. AM processes selectively add materials layer-by-layer, to build apart from three-dimensional (3D) models [
9
,
10
,
11
,
12
].
AM technology potentially affects machinery, assembly processes, and supply chains in traditional production models [
11
,
13
]. Seven categories for AM technology are defined by the American Society for Testing and Materials (ASTM): vat photopolymerization, material jetting, binder jetting, powder bed fusion, material extrusion, sheet lamination, and direct energy deposition [
5
,
8
,
9
,
14
,
15
,
16
]. AM technology offers the creation of parts from various range of materials, including metals, ceramics, polymers, sand, and glass [
5
,
8
,
9
,
10
,
11
,
12
,
17
,
18
,
19
].
Material extrusion uses polymer filaments as feedstock material [
5
,
20
,
21
], sheet lamination utilizes sheets, and direct energy deposition uses wires or powder. Binder jetting (BJ), powder bed fusion (PBF), and electron beam melting (EBM) are powder bed-based methods [
5
,
22
,
23
] in supplying for rapid prototyping demands and building parts with complex internal features that could not be manufactured by conventional powder metallurgy (press and sinter) processes [
24
,
25
]. In contrast to other powder bed processes that apply laser or electron beam to fuse powder particles, no heat source or fusion is involved in the binder jet processes. Instead, liquid binder joins metal powder particles together. This is a significant advantage of binder jetting over other powder bed-based processes because an unlimited range of materials can be manufactured at room temperature and room atmosphere for many industrial applications.
Binder jetting known as 3D printing (3DP) was developed at MIT in the early 1990s [
14
,
16
,
26
]. Binder jet method selectively prints a binder on the powder bed to join the powders layer-by-layer and, form a green part [
14
,
15
,
26
,
27
,
28
,
29
]. Binder jet processes include seven steps: Printing, curing, de-powdering, sintering, infiltration, annealing, and finishing [
14
,
15
,
30
]. First, BJ software slices the given 3D CAD file to 2D files corresponding to defined layer thickness. The 2D files are used as the printer’s input. Binder jet printing process shown in 
Figure 1
, begins with spreading a thin layer of powder in the print bed. Then, the print head passes over the platform and deposits binder onto the powder only on relevant spots based on 2D file information, thus building the first layer. When the first layer is printed, the printing system lowers the build box and lifts the supply bed by one-layer thickness. A new layer of powder is spread, and the binder is printed on it. The printing process is repeated layer-by-layer until the part is complete [
15
,
27
].
Unlike PBF processes which apply laser or electron beam to melt metal powders, no power heat source involved during the BJ building process, thus BJ can work with a wide range of metals and is regarded as one of the most cost-effective AM techniques [
5
,
12
,
14
,
26
,
31
,
32
]. Furthermore, the surrounding powder sufficiently supports any overhanging geometry in the powder bed and eliminates the need for support structure design [
5
,
27
]. BJ printing process can be accelerated by increasing the number of print head nozzles [
5
,
12
]. Since the printing process performs at room temperature, no residual stress or distortion is introduced to the part due to thermal gradients [
4
,
5
,
12
,
27
]. Unbonded powders are fully recyclable so that can be used [
26
]. However, the lack of local melting increases the possibility for the presence of porosity and hinders attaining a high relative density. Before sintering, the relative density of metallic parts created by BJ is typically around 50–60% of the theoretical density which is noticeably lower than the green compacts pressed in powder metallurgy (P/M) process [
4
,
5
]. Pores act as high-stress concentration areas promoting crack propagation. Thus, reducing porosity in the printed part can significantly improve the mechanical properties [
12
]. After printing, binder curing is required to improve the strength of the green part. To remove the part from powder bed and excessive surrounding powder, a soft brush is generally used. Sintering is the most crucial post-processing step that improves part density and strength while burns off the binder and densifies the part. During sintering, porosity reduction and dimensional shrinkage occur that will significantly affect the dimensional accuracy and part quality [
14
,
15
,
26
].
Generally, the quality of the part highly depends on the process parameters. Although BJ has many advantages, to be widely adopted in all industries, including automotive, aerospace, medical, and biomedical, the optimal BJ process needs to be identified. Furthermore, density, microstructure, and mechanical properties require further improvement to become competitive with conventionally manufactured parts in terms of quality, performance, durability, cost, and production time [
12
,
15
].
Metal binder jetting is promising to lower manufacturing cost and lead time for complex geometry and design compared to the conventional manufacturing method [
11
]. One of the most common alloys in numerous industries is SS 316L which has been studied by many researchers [
27
]. However, breakthroughs in BJ of SS 316L has not been summarized and reviewed yet to the best knowledge of authors. The aim of this article is to provide guidance for conducting experiments and improving parameters/set-up to build functional 316L parts with competitive properties to wrought or pressed and sintered SS 316L parts. To achieve this, the current status of published studies is reviewed and summarized.
The current status of binder jetting of SS 316L provides an extensive data on selection of feedstock (e.g., powders) and sintering profiles to obtain near full density. However, there is a gap in the current literature for selecting the optimal binder and identifying the role of binder on the final density and dimensional accuracy of the parts. Furthermore, mechanical properties in current literature need to be evaluated and analyzed extensively to report reliable and repeatable data.
Development of AM technology has moved its application from rapid prototyping for design verification to building functional parts and tooling [
15
]. 3D printing was the first technology that fabricated ceramic molds (for investment casting of metal) directly from CAD model with no extra steps. 3D printing of ceramic shell with integral cores has remarkably enhanced the casting process of metals as compared to the traditional lost-wax casting process [
33
], as shown in 
Figure 2
.
The complex geometry of the structural ceramic components, as shown in 
Figure 3
, can be fabricated via BJ at a very low cost. BJ-printed structural ceramics parts have potential application in numerous fields, including mechanical design, innovation education, and model production [
34
]. Direct production of injection molding tooling (
Figure 4
a), metal components (
Figure 4
b), and end-use parts are feasible by BJ technology [
33
].
3D printing has medical and biomedical applications for the production of time-release drug-delivery devices [
33
] and bone substitute implants [
34
]. Fabrication of metal matrix composites (MMCs) parts can significantly benefit from BJ technology. While MMCs have not been widely adopted in many applications due to the high cost of manufacturing and geometrical limitations, BJ enables low-cost and scalable manufacturing of MMCs with minimal geometric constraints [
35
,
36
]. For example, TiC/Ti–Cu composites have been synthesized by pressureless reactive melt infiltration of a TiCu alloy into porous carbon preforms fabricated by 3D printing [
37
]. Furthermore, BJ has been used to fabricate porous ceramic filters with a complex internal structure and higher efficiency than conventional filters. One application of this filter is to remove particles from stack gases in coal-burning power plants. Another application of BJ technique is building concept models for rapid prototyping [
33
].
Metallic parts produced via BJ can be used as functional prototypes or for small-scale production. Some BJ machines which use silica or foundry sand as the powder can produce molds and cores for sand casting applications. BJ also has a sizable application in the automotive industry and heavy equipment industries [
26
]. MIT has licensed the 3D printing technology to several companies for various fields of use. Licensees and their field of activities are listed in 
Table 1
.
Binder jetting technology can significantly reduce the time to market for new products (
Figure 2
), decrease the product cost by limiting the tooling, and improve product quality by enhancing the design. Furthermore, flexible processes generate novel solutions to engineering problems [
33
]. For instance, Scheithauer et al. [
39
] introduced a thermoplastic 3D printing approach to fabricate metal-ceramic composites using a high-filled iron-chromium alloy of 17-4 PH suspension and zirconia suspension in molten thermoplastic binder systems with powder content of 50 wt.% steel and 50 wt.% zirconia. This process can be adopted for any materials compositions, which results in manufacturing enhanced quality parts with no delamination or structural changes [
39
,
40
,
41
].
A wide range of materials can be manufactured using BJ technology, including polymers, ceramics, and metals. Despite many efforts to produce metallic parts using BJ technology and evaluate mechanical performance, current studies on BJ of metals have not been reviewed and discussed in any review paper. This work, for the first-time, reviews printing and post-processing parameters in BJ of metallic components, in particular, stainless steel (SS) 316L parts. Because it is the most common engineering steel with numerous industrial applications and thus, is the most studied alloy in BJ process. This review article summarizes composition, properties at low and high temperature in BJ manufactured SS 316L, and provides a comparison with the conventionally manufactured SS 316L parts.
Principal components, in addition to iron, are Cr (15–26 wt.%) to improve corrosion resistance, and Ni (5–37 wt.%) to stabilize the austenite phase. Low-carbon-content in austenitic stainless steels such as 316L, 304L, and 317L can minimize intergranular fracture. The microstructure matrix of Austenitic stainless steels is a solid solution with a high work hardening exponent and low stacking fault energy. A various number of phases can present in the microstructure of austenitic stainless steels, including carbides and intermetallic phases [
42
,
43
]. Stainless steel 316L is austenitic stainless steel, frequently used in a wide range of industrial applications because of its high strength and corrosion resistance [
44
,
45
], oxidation resistance [
46
], high heat resistance, and good weldability [
45
]. 
Table 2
 shows the composition of the cast 316L and 316L P/M.
At high-temperature applications, SS 316L components can be susceptible to oxidation, corrosion, carburization, sensitization, and hydrogen embrittlement. Stainless steels are known for high corrosion resistance due to the formation of chromium oxide (Cr
2
O
3
) passive film on the surface of the material that protects the surface from further oxidation [
48
], and their oxidation resistance increases with chromium content [
42
]. Austenitic stainless steels usually demonstrate good resistance to general corrosion in different aggressive aqueous environments; however, can opt to localized corrosion such as stress corrosion cracking or pitting [
49
] at temperatures higher than 400 °C. Furthermore, sensitization could occur during heat treatment or welding processes at 500–800 °C. Sensitization occurs due to precipitation of chromium carbide such as M
23
C
6
 along the grain boundaries (at 538–816 °C) leading to chromium depletion at grain boundaries [
50
,
51
]. Once the content of Cr at depleted zones falls <12–13 wt.%, the passive film can be easily broken in aggressive solutions causing intergranular corrosion [
51
]. However, susceptibility to intergranular corrosion decreases in austenitic stainless steels such as 316L, when reducing the carbon content to <0.03 wt.% [
50
]. Diffusion of atomic hydrogen into metals known as hydrogen embrittlement (HE) can degrade their mechanical properties, including tensile and fatigue properties. HE can take place either at low temperature due to the high concentration gradient or at high temperature due to increased solubility. However, lower diffusivity of hydrogen in FCC structure, as opposed to BCC structure makes austenitic stainless steels less susceptible to HE [
52
,
53
].
The amount of porosity of powder metallurgy (P/M) in stainless steels significantly affects their oxidation behavior and makes them more susceptible to the oxidation than conventional stainless steels. One practical approach to reducing the oxidation rate of austenitic stainless steels is the addition of reactive elements. It has been known for decades that using a reactive element like yttrium can improve oxidation resistance of wrought austenitic stainless steels. Similarly, the effectiveness of yttrium addition on the oxidation resistance of P/M austenitic stainless steels has been reported [
46
].
Stainless steel 316L parts fabricated by AM, consist of γ-austenite and δ-ferrite, in contrast, to fully austenitic phase when processed by conventional manufacturing methods. Generally, AM austenitic stainless steels exhibit higher yield strength, ultimate tensile strength and hardness, and lower ductility compared to conventionally processed components [
10
,
54
]. Stainless steel 316L components can be manufactured using several AM techniques. Selection of the appropriate method highly depends on the application. Considering manufacturing SS 316L parts using selective laser melting (SLM) and BJ technologies, SLM 316L would offer better mechanical properties and less porosity compared to BJ one. However, if the 316L part is operating in electrochemical or biomedical applications, BJ method would be the better option since internal porosity may be advantageous and strength is not a sole decisive factor [
5
].
Sintered stainless steel has lower corrosion resistance compared to either cast or wrought stainless steel due to a crevice corrosion mechanism taking place at the pores [
47
]. Maintaining the corrosion resistance of steel is one of the most critical factors in sintering profile. This can be done by reducing porosity and preventing Cr loss. 316L can obtain near full density if sintering profile is appropriately adopted [
27
,
55
,
56
]. For example, loss of Cr has to be prohibited through applying partial pressure of Ar in vacuum sintering. 
Figure 5
 shows a typical porosity and microstructure of BJ 316L and sintered at 1360–1380 °C. High sintering temperature introduces a higher level of delta-ferrite phase, and there may even remain some ferrite residues after cooling. It is generally known that up to 8% of delta-ferrite has a negligible effect on mechanical properties and corrosion behavior of steels [
57
]. Higher sintering temperature could lead to higher density at a cost of dimensional accuracy loss [
4
,
55
]. 316L is typically expected to obtain 96 ± 1% final density with acceptable dimensional accuracy [
27
].
Several parameters and variables affect the final part properties including design features, feedstock properties; powder and binder properties, printing parameters (such as layer thickness, printing saturation, heater power ratio, and drying time), and post-processing parameters (including sintering temperature, time, environment, and heating/cooling rate). Feedstock properties, printing parameters, and post-processing properties are reviewed and summarized in the following subsections.
Powder properties influence processability and quality of BJ manufactured part [
58
]. Physical properties of the powders, including flowability and bulk density, mainly determine final density. However, the mechanical properties of parts are affected by powder shape and particle size distribution (PSD) [
34
].
Flowability of the powders influences the spreadability. Powders without a good flowability, will not be spread smoothly in the bed and lead to defective part structure [
28
,
34
]. In powder bed AM technologies including BJ, powders are deposited in the bed without any external forces (e.g., extrusion); thus the bulk density of powders affects the green density of the part. Green density subsequently determines the sinterability of the powder compact [
34
].
Size of the powder in BJ is in the range of 0.2–200 µm [
59
]. Powder size significantly affects flowability, the reactivity of the powder with the binder, wettability with the binder, surface roughness, and resolution of the part [
60
,
61
]. 
Figure 6
 shows the micrographs of a variety of metallic powder particle size from fine to large used in BJ [
31
]. Fine powders have poor flowability compared to coarse particles because interparticle friction inhibits particles from sliding and packing well. Thus, small particles with large surface area and high interparticle friction due to large van der Waals forces, have less flow and poor packing properties [
28
,
62
,
63
].
It has been reported that flowability improved with increasing median particle size [
60
]. Finer particles have potentially better sinterability, thinner layers, and higher surface area per unit volume, whereas larger particles have better spreadability and lower surface area per volume [
28
]. The higher specific surface area of fine powders theoretically contributes to better powder-binder reactivity.
Zhou et al. [
61
] reported that particle size impacts the size and distribution of pores in the bed. Fine powders agglomerate and create large voids inside the powder bed causing slow binder penetration rate, which ultimately leads to low printing resolution [
34
].
Fine particles have poor wettability due to large contact angle and agglomeration [
60
]. An investigation on the effect of particle size on surface roughness of the part revealed that both coarse and fine powders resulted in rough surface, while a median range of large and small particles achieved lower surface roughness [
60
].
Particle size distribution (PSD) has a significant impact on BJ process. Bimodal powder size distribution has significantly improved packing density as well as the final density of the part [
14
]. Because a high amount of fine particles reduces flowability of powder due to high inter-particle cohesiveness [
64
]. Furthermore, larger particles improve the spreadability of the powder in the powder bed and small particles fill the pores and interstices between larger particles, thus improve flowability and the overall packing density [
28
,
55
]. A study on multi-modal powders reported that high packing density can be achieved with 20–40 Vol.% (volume fraction) of the fine powders [
65
].
The shape of the powder significantly influences the flowability, tap density, packing density, contact mode between particles, and the porosity of the green part [
34
]. Metal powders are manufactured via various techniques, including mechanical, chemical, and powder atomization methods that each can result in different shapes of powders [
63
]. Atomized powders are more commonly used for additive manufacturing (AM) [
66
]. Although water atomized metallic powders (
Figure 7
b) are more common and cost-effective in conventional press and sintering P/M, gas atomized powders (
Figure 7
a) with spherical shape offers better flowability [
2
] due to lower interparticle friction [
50
,
67
,
68
]. Adding a low weight percentage (up to 2%) of solid lubricant [
69
] such as zinc stearate [
70
,
71
] to feedstock can reduce the interparticle friction, and enhance flowability [
30
].
Lower tap density may lead to high porosity and consequently higher shrinkage rate and lower final density [
27
]. Final properties of the part can be affected by adding fibers. The fibers can be polymers, ceramics, fiberglass, and graphite [
73
,
74
]. While larger fibers up to the size of the layer thickness reinforce the final part, smaller fibers up to the half-size of layer thickness may increase dimensional stability. However, adding too many fibers increase the interparticle friction and subsequently lowers the spreadability of the powder in the bed [
28
].
Powder deposition method depends on powder flow characteristics. The ideal powder flows freely with negligible inter-particle forces. Generally, larger particles (>50 µm) have good flowability; however, with particle size reduction, larger forces act between particles causing lower flowability. [
75
]. The powder can be deposited in both dry and slurry-based methods. Dry deposition is more favorable due to the simplicity, speed, and ease of testing. Coarser particles (>20 µm) are preferred to be deposited in the dry state. Dry deposition uses a counter-rotating roller to spread the powder. Roller deposits a new layer of powder without disturbing the previous layers [
28
]. The roller can be vibrated to facilitate spreading [
76
].
Finer powders (<5 µm) with larger electrostatic forces than gravitational forces have low spreadability that causes challenges for dry powder deposition [
77
]. A solution to overcome the difficulties is to disperse fine powders in a liquid to form a slurry. In the wet or slurry-based deposition, each layer is formed by rastering a jet of ceramic slurry (typically about 30 vol. % ceramic in water or water-alcohol) over a porous substrate [
76
].
Binder is simply a temporary glue to join the powder particles into the desired shape and holding the particle in that shape until initial stage of sintering [
78
]. One of the most common types of binders is an organic liquid binder. Organic binders, including butyral resins, polymeric resins, and polyvinyls leave a slight residue when thermally decomposed and can be mixed with a variety of powder materials. While the printing process is similar for all materials, binder selection could improve the green part properties [
19
,
27
]. Maintaining the liquid phase of the binder is essential because the dried liquid in the printhead can cause clogging in the head [
55
].
All cured binder should be evaporated during debinding at the beginning of sintering. Most organic binders burn off at 200–300 °C [
79
]. Any residual binder in the compact will turn into carbon and may later diffuse to surface of the part at high sintering temperature leading to carburization [
28
,
55
,
80
].
Liquid Binder can be applied in BJ process using two conventional ink-jet printing technologies; continuous-jet (CJ) and drop-on-demand (DOD) [
28
,
79
,
81
]. In the CJ system, pressurized binder passes narrow orifices to form columns of liquid jets [
79
]. In DOD technique, droplets are formed when required for printing by applying electrical impulses. Piezoelectric and thermal inkjet heads are typical DOD printheads [
82
]. Piezoelectric technology works based on electrical stimulation of a piezoelectric material which causes physical deformation of piezo material [
81
]. Piezoelectric heads eject binder droplets when the piezoelectric transducer generates a pressure wave on the binder reservoir [
79
], while thermal inkjet heads vaporize the liquid in the printhead and benefit from volume expansion to eject the ink from the printhead [
28
].
The vaporized liquid in the thermal printheads should dissolve quickly to avoid deposition of solid material in the printhead [
28
]. The CJ method is more beneficial for high-speed coverage of relatively large areas, while DOD technology is more applicable for depositing small and a controlled amount of binders [
79
]. Among DOD systems, piezoelectric printheads may offer greater reliability and more potential for the development of a wide range of binder composition, due to utilizing mechanical action rather than thermal one [
81
].
Layer thickness is an important process parameter for several types of AM techniques since it defines the smallest possible design feature size and constraint resolution. Layer thickness is equal to the distance by which build plate is lowered after printing a layer. The capability of BJ machine determines the layer thickness variation range. Powder size and characteristic may partially determine the desired layer thickness [
83
]. While thinner layer thickness results in better final part properties, building time consequently increases [
15
].
The different layer thickness of 3× of particle size [
62
,
84
], 2× of particle size [
85
], and >the largest particle [
31
,
86
,
87
] has been suggested to maintain good flow and spreadability. During 3D printing, binder penetrates vertically and laterally into the interstitial sites of the particles [
85
]. For instance, when selecting too thin layer thickness such as 20 µm for the powder of all particles <20 µm and mean particle size of 5.5 µm [
85
], penetration of excessive binder to unwanted sites would result in poor resolution [
88
,
89
]. However, too thick layer thickness such as 50 µm [
85
], could not provide sufficient time for the binder to penetrate to printed layer in a vertical direction [
85
,
88
,
89
]. With an optimal layer thickness of 35 µm, binder penetration in vertical and lateral directions could proceed to provide the desired strength for the printed part [
85
].
During printing, the build bed is filled with powder, pores or air, and binder. The percentage of the air volume, which is occupied by the binder, is called printing saturation or binder saturation and can be defined by the following equation [
15
]:









S


=








V




b


i


n


d


e


r












V




a


i


r










=








V




b


i


n


d


e


r












(




1


−


P


R




)




×




V




s


o


l


i


d


















(1)





where “
PR
” is packing rate, which is the fraction of powder volume in a defined volume of powder and air. Packing rate is defined by the following equation [
15
]:









P


R


=


 








V




p


o


w


d


e


r












V




p


o


w


d


e


r






+




V




a


i


r


















(2)




Packing rate is usually 50–70%. Saturation describes the amount of deposited binder. Therefore, saturation implies printing stability. Low saturation may fail due to lack of enough binder to firmly join the powder particles together whereas high saturation rate may affect the geometry of the part due to binding excessive amount of powder. 
Figure 8
 illustrates a schematic of low and high printing saturation, respectively [
15
].
After printing of each layer, the build bed will be moved under a heater to dry the binder. The heater power ratio indicates the ratio of current heater power to the maximum heater power to determine the heating speed and temperature. Required heater power varies in different printing settings [
30
] with no specific limit that can be defined. Too low power ratio cannot dry the binder, while too high power ratio consumes more power energy and may increase deformation and shrinkage rate during printing [
15
]. Therefore, the heater power ratio needs to be set not to cause any defects in the part. Heating power of 75% with binder saturation of 70% has been used for printing 316L on Exone M-Lab printer [
90
].
Drying time is then the duration of drying the binder under the heater after printing each layer. During drying, printhead moves into the cleaner tank to remove excessive binder to prevent the printhead from blockage. Thus, short drying time results in printhead blockage, which has a significant impact on final part surface quality [
15
]. 
Figure 9
 displays a schematic of short drying time when binder partially penetrates to deposited powder and leaves more pores in the printed part.
While printing, the powder bed is undergone interlayer drying using an overhead heater [
91
]. When printing all of the layers is completed, the 3D part is still embedded in a loose powder. Then, post-print curing is used to further polymerize (cure) the organic binder, dry the solvent crosslink polymers [
91
], and improve the structural integrity of the component when still surrounded by loose powder [
55
]. Curing can be conducted using visible light, heat, or pressure [
28
].
Bai et al. [
91
] printed copper using a metal organic deposition method which deposits metal nanoparticle ink, and can be used as binder precursor as a replacement for polymeric binder. The microstructure of part prior and after curing is investigated by Bai et al. [
91
]. Before curing, no evidence of nanoparticle sintering was found, as shown in 
Figure 10
a,b. However, after curing, sintered nanoparticles were observed at the necking of powder particles, as shown in 
Figure 10
c,d. It was concluded that metal nanoparticle ink built less strong green part compared to polymeric binders. However, the part could maintain structural integrity after de-powdering with compressed air [
91
].
After curing, the loose powder has to be removed from the green part. Brushing away the excess powder is an effective depowdering method for parts with no internal features. Complex geometries with internal features might require more careful steps. Other dry depowdering methods include blowing air, vibration, and vacuuming. When the binder is not soluble in the fluid, wet depowdering including ultrasonicating, microwave-induced boiling, and CO
2
 bubble generation in soda water are used as well [
28
,
91
].
Debinding occurs during the initial stage of sintering where binder becomes unstable and decomposes into constituents that can evaporate. Conventional polymers contain the same basic carbon–carbon, carbon–oxygen, and carbon–hydrogen bonds which burn out over the same temperature ranges. Most of the binders melt at temperatures <150 °C but do not evaporate until 300–500 °C. Adding an active agent, such as oxygen can accelerate the burn-off process [
63
]. Debinding is an essential step; otherwise, the residual carbon content of binder may diffuse inside the part during sintering and can negatively affect part ductility. To burn-off the binder, depowdered parts need to be placed in a furnace that can be the same furnace for sintering. For 316L parts, most of the binder phase usually burns off at approximately 450 °C [
55
].
Sintering is contacting the particles to bond at high temperature that occurs by solid-state diffusion at a temperature below the melting point [
63
]. However, sintering may involve liquid phase formation [
92
,
93
] known as liquid phase sintering. Liquid phase sintering rather than solid state sintering offers better control on microstructure, less porosity in the sintered parts, and faster sintering at lower sintering temperature [
94
].
Driving force of sintering is the reduction of the total interfacial energy of the powder compact that can be expressed in the following equation [
93
]:









Δ




(




γ


A




)




=


Δ


γ


A


+


 


γ


Δ


A










(3)





where 
γ
 is the specific surface energy, and 
A
 is the total surface area of the compact. Interfacial energy change (Δ
γ
) is attributed to densification which is the replacement of solid/vapor surface by solid/solid surface in solid-state sintering, and surface area change 




(




Δ


A




)




 is due to grain coarsening (grain growth) [
93
].
At melting temperature, materials may exhibit a very high rate of atomic jumping whereas the rate of atomic jumping during sintering is only 1% of that for melting temperature. Thus, small fracture of atomic jumps leads to sintering bond growth and surface energy reduction of small particles. Smaller particles sinter faster because they require fewer atoms to fill in the neck due to shorter moving distance and larger stress. Bonding starts as neck grows between adjacent particles and sintering continues to progress as bonds enlarge, merge and grain boundaries grow to replace the solid–vapor interfaces. Sintering is finally accomplished by pores elimination and microstructure coarsening [
63
].
To sinter parts with reproducible properties, sintering variables, including sintered density, grain size, and pore distribution should be controlled. Sintering variables related to powder feedstock including powder chemistry, particle shape, size, and particle size distribution can affect grain growth and densification. Another group of sintering variables is process variables including sintering temperature and time, heating and cooling rate, holding time, pressure, and sintering atmosphere [
78
]. Material variables affect the compressibility and sinterability of the compact while process variables mostly include thermodynamic variables [
93
].
Solid state sintering has three overlapping stages, including initial, intermediate, and final stage [
63
,
93
]. The initial stage is determined by the formation of necks between particles [
93
] and involves irregular and angular pores [
63
]. Only 2–3% of densification occurs at the initial stage.
The intermediate stage includes open pores. Curvatures around pores continue transferring mass to fill in of concave regions. At the intermediate stage, necks are large enough to interfere and overlap. Grains grow and pores shrink mainly through particle re-arrangement [
63
,
95
]. Up to 93% of the relative density occurs at the intermediate stage before pores isolation [
93
].
The final stage involves mostly closed, and spherical pores [
63
] and densification occurs from isolated pore state to the final densification. After full densification, grain growth accelerates since no pore exist to impede the process [
63
]. Channel pore model and isolated pore model are typically used for shape changes of pores during the intermediate and final stage sintering, respectively [
93
].
Considering the same size spherical particles, sintering of powder compact can be represented by the two-particle model [
63
,
93
]. 
Figure 11
 displays necking between two spherical particles where 
x
 is neck radius, 
a
 is particle radius, 
θ
 is the dihedral angle between particles, 
r
 is the radius of neck curvature, and (
x
/
a
) is neck-size ratio [
93
].
The differences in bulk pressure, vacancy concentration and vapor pressure determine sintering driving force [
93
]. 
Figure 12
 demonstrates the mechanisms of material transport as follows [
96
]:

Lattice (volume) diffusion (from grain boundary)
Grain boundary diffusion (from grain boundary)
Viscous (plastic) flow (from bulk grain)
Surface diffusion (from grain surface)
Lattice diffusion (from grain surface)
Gas phase transport (from grain surface):

○
Evaporation/Condensation
○
Gas diffusion
Lattice (volume) diffusion (from grain boundary)
Grain boundary diffusion (from grain boundary)
Viscous (plastic) flow (from bulk grain)
Surface diffusion (from grain surface)
Lattice diffusion (from grain surface)
Gas phase transport (from grain surface):

○
Evaporation/Condensation
○
Gas diffusion
Evaporation/Condensation
Gas diffusion
Not all of the material transport mechanisms contribute to shrinkage and densification. The densifying mechanisms are lattice (volume) diffusion, grain boundary diffusion from the grain boundary to the neck, and plastic flow causing neck growth and densification. Non-densifying mechanisms, including vapor transport, surface diffusion, and volume diffusion from the surface of particles to the neck result in neck growth and particle coarsening without any densification. If non-densifying mechanisms are dominant mechanisms a porous microstructure will be obtained [
93
,
96
].
Diffusion is an essential sintering mechanism [
93
]. Diffusion is a temperature dependent rate process, and diffusion coefficient (
D
) is [
97
]:









D


=




D


o




exp




(




−




Q




R


T








)












(4)





where 
D
o
 is a constant with the same unit as 
D
 (cm
2
/s), 
Q
 is the activation energy (J/mol), 
R
 is universal gas constant (8.314 J/mol·K), and 
T
 is absolute temperature (K).
The lattice diffusion of atoms from grain boundary to the neck enables boundary to act as a vacancy annihilation site. During lattice diffusion of atoms from grain boundary to the neck surface, the neck region is under tensile stress and grain boundary is under compressive stress. By this sintering mechanism, the material is removed from the particles contact area, which can result in neck growth and densification (shrinkage) [
93
]. This mechanism is similar to that take places in Nabarro-Herring creep [
98
]. Nabarro-Herring (NH) creep occurs as a result of diffusion of vacancies from high chemical potential (
µ
) regions at grain boundary subjected to normal tensile stresses to lower chemical potential regions subjected to normal pressure. This produces a normal velocity of grain boundaries or a strain rate [
98
,
99
].
Grain boundary (GB) diffusion involves material transport from the grain boundary to the neck, which is similar to that occurring during Coble creep [
93
]. Coble diffusional creep occurs through the diffusion of atoms in a material along grain boundaries [
100
].
Herring’s scaling law [
101
] explain the effect of particle size on sintering kinetics. For powders of similar shape in the same experimental condition and sintering mechanism, scaling law predicts the relative duration of sintering time to get the same degree of sintering. For a smaller powder with 
a
1
 radius and larger powder with 
a
2
, where 
a
2
 = 
λa
1
 [
93
];











t




2


 






=




λ


α
