Repository: ISE-FIZKarlsruhe/Ontology_Evaluation

File: Domain Papers/MDPI/jmmp-v01-i01_20240418_Materials Processing_texts/jmmp4020044.txt
This paper deals with the development and comparison of prediction models established using response surface methodology (RSM) and artificial neural network (ANN) for a wire electrical discharge machining (WEDM) process. The WEDM experiments were designed using central composite design (CCD) for machining of Inconel 718 superalloy. During experimentation, the pulse-on-time (T
ON
), pulse-off-time (T
OFF
), servo-voltage (SV), peak current (I
P
), and wire tension (WT) were chosen as control factors, whereas, the kerf width (Kf), surface roughness (R
a
), and materials removal rate (MRR) were selected as performance attributes. The analysis of variance tests was performed to identify the control factors that significantly affect the performance attributes. The double hidden layer ANN model was developed using a back-propagation ANN algorithm, trained by the experimental results. The prediction accuracy of the established ANN model was found to be superior to the RSM model. Finally, the Non-Dominated Sorting Genetic Algorithm-II (NSGA- II) was implemented to determine the optimum WEDM conditions from multiple objectives.
For the past few decades, Inconel 718 alloy has been widely employed for the manufacturing of critical aircraft components owing to its high strength at elevated temperature, good corrosion resistance, and excellent fatigue resistance [
1
,
2
]. Due to superior thermal, chemical, and mechanical properties, the traditional machining of Inconel 718 typically results in the formation of built-up-edge at elevated temperature. It weakens the degradation of the machining performances, thereby the literature has endorsed it as a difficult-to-cut material [
1
,
2
]. The problems of machining of difficult- to-cut materials can be minimised by using the non-traditional machining techniques. Wire electrical discharge machining (WEDM) can be effectively used for the machining of difficult-to-cut materials and has the ability to produce accurate, precise, and complex surfaces with the help of very thin wires [
3
,
4
]. However, the selection of the proper machining parameters to achieve the desired machining performance has always been a challenging task for industry [
5
].
WEDM is an electro-thermal machining process in which a rapid cyclic spark yields a temperature around 10,000 °C. It is discharged in the gap between an electrically conductive wire electrode and the work piece that further leads to material removal through melting and evaporation [
6
]. This process is governed by several direct and indirect parameters such as pulse-on-time, pulse- off-time, peak current, wire tension, gap voltage, frequency of discharge, mechanical and thermal properties of wire electrode, and work piece, etc. Most researchers have presented their studies on the influence of input parameters of WEDM on various responses including and materials removal rate (MRR), kerf width, and surface roughness, etc. Tosun et al. [
7
] applied Taguchi’s approach to perform experiments during the machining of AISI4140 steel to investigate the impact of pulse duration, open circuit voltage, wire speed, and dielectric flushing pressure on MRR and kerf width. They concluded that the open circuit voltage and pulse duration have a significant impact on MRR and kerf width in the WEDM process. Hewidy et.al. [
8
] applied the response surface methodology (RSM) approach during the machining of Inconel 601, where they highlighted the impact of peak current, duty factor, wire tension, and water pressure on the MRR, wear ratio and surface roughness. It has been reported that peak current increases the MRR and wear ratio while decreasing the surface finish owing to increased discharge energy. In [
9
], the authors used the Genetic Algorithm (GA) for multipurpose optimization of WEDM and examined the effects of different process parameters like discharge current, pulse duration, pulse frequency, wire speeds, wire tension, and dielectric flow rate on MRR, surface roughness (R
a
), and kerf width (K
f
). Further, Kumar and Agarwal [
10
] applied the NSGA-II optimization method to optimize WEDM input parameters for multi-objective optimization of surface integrity and MRR while performing high speed machining of steel with the help of zinc coated wire. The literature survey shows that many studies have already reported on WEDM processes for the machining of titanium alloys. Constrained and Pareto optimization techniques were used for the optimization of WEDM for various process parameters like dimensional deviation, cutting speed, and surface integrity during the machining of c-titanium aluminide alloy by Sarkar et al. [
11
]. In other study, Kuriakose et al. [
12
] used zinc coated brass wire for the machining of titanium alloy (Ti-6Al-4V). They further studied the effects of numerous process variables using the machine learning based data mining method on cutting speed and surface integrity. Manna and Bhattacharyya [
13
] used the Gauss elimination dual response technique in order to find the optimum machining conditions for WEDM during the machining of aluminium reinforced silicon carbide metal matrix composites. WEDM for the machining of Armor materials was presented by Bobbili et al. [
14
] to machine RHA steel and aluminium alloy 7017. They concluded that an increase in pulse-on-time increases MRR and surface roughness. Patil and Brahmankar [
15
] investigated the effects of various WEDM process parameters on surface quality, kerf width, and cutting speed using brass wire material with a zinc coating. They applied Taguchi’s approach for the machining of alumina particulate reinforced aluminium matrix composites (Al/Al
2
O
3
p). They recommended that current, and pulse-on-time have substantial influence on cutting rate, surface finish, and kerf width.
It was found that designing a mathematical relationship between the input process parameters and the output responses is extremely difficult in WEDM because of the inherent nonlinear nature of these process parameters [
16
]. In order to find the responses for a given set of process parameters and to optimize them, the modelling of a complex system is crucial for reducing the manufacturing costs. From the literature survey, we found that artificial neural network (ANN) is a widely used technique for process modelling and optimization. This is because of its ability to form non-linear relations between various inputs and output parameters. Further, it can be easily applied for modelling complex problems owing to its powerful data-driven, self-adaptive, flexible computational capabilities, unlike mathematical models. Moreover, ANN can handle large quantity of data sets for training and has the ability to implicitly detect complex nonlinear relationships between dependent and independent variables. The research work conducted by Samantha et al. [
17
] investigated the predicted values for both ANN and the regression model. The performance of these two approaches was compared and ANN was found to be more efficient. Biswas et al. [
18
] found that ANN architecture is a unique, flexible, and powerful method of modelling for the laser micro-drilling process on titanium nitride/alumina composites. 
Table 1
 presents a comprehensive review of the literature on the application of ANN for modelling of the WEDM process.
From 
Table 1
, it can be seen that most of the work carried out in the past did not consider the superalloys, especially, Inconel 718, as the work piece. The kerf width is a critical response parameter for the WEDM process which influences the accuracy of the WEDM operation, but was not considered in previous studies while modelling the WEDM process. That apart, most of the work used single hidden based ANN architecture and the prediction accuracy of the developed model has not been critically examined.
Therefore, the aim of this work was to perform a systematic investigation while machining Inconel 718 using WEDM operation and to establish an accurate ANN-based prediction model for the process. MRR, R
a,
 and kerf width were selected as performance measures for the varying input parameters, viz., pulse-on-time (T
ON
), pulse-off-time (T
OFF
), servo-voltage (SV), peak current (I
P
), and wire tension (WT). Moreover, the performance of the established ANN model was compared with the traditional RSM model. Initially, the central composite design (CCD) approach was used to develop the experimental plan. Then, based on the experimental results, the ANN and RSM models were established and their performance compared. Further, the machining characteristics were evaluated using the established ANN model. Finally, The Non-dominated Sorting Genetic Algorithm (NSGA-II) was applied for optimisation of WEDM process performance.
The work piece specimens of size 




50


 


mm


 




(




length




)




×


12


 


mm




(




width




)




×


2.5


 


mm




(




height




)






 were prepared from commercial Inconel 718 material with the help of an abrasive cutter (Isomet-4000, Buehler, Lake Bluff, IL, USA). To obtain a uniform surface finish, the specimens were finished using a semi-automatic polishing-machine (MetaServ-250, Buehler, Lake Bluff, IL, USA). The composition of the work piece was investigated using a glow discharge spectrometer (GDS-500A, LECO, Saint Joseph, MI, USA) and the results are shown in 
Table 2
.
The experimental layout is shown in 
Figure 1
. The experiments were conducted using a CNC Wire-EDM machine (Ecocut, Electronica, Pune, India). A cylindrical brass wire (Ø 250 µm) was used as a wire electrode with negative polarity and deionized water was used as the dielectric fluid. Both electrodes were kept immersed in dielectric without any external flushing while performing experiments.
For WEDM operation, the important variables having significant impact on the response variable are the electrical parameters, diameter and tension of wire, electrical and physical properties of the wire, and work piece materials. For this research, the aim was to analyse the effect of electrical parameters for selected brass wire (Ø 250 µm) and Inconel 718 work piece alloy so that industry can select suitable machining parameters to achieve the desired performance. Therefore, the pulse- on- time (T
ON
), pulse-off-time (T
OFF
), servo-voltage (SV), peak current (I
P
), and wire tension (WT) were selected as the input machining parameters. The input parameters and their levels are shown in 
Table 3
. The current levels of input parameter were chosen based on the literature review, trial runs, mechanism competence, and machine constraints.
In WEDM technology, each pulse is associated with on-time and off-time expressed in microseconds (μs). Upon dielectric breakdown, current commences flowing and the period for which current flows to the end of the discharge is known as pulse-on-time (T
ON
). The period between two consecutive pulses is generally known as pulse-off-time (T
OFF
). This period is time lapsed from the end of a discharge to the start of consecutive discharge. During pulse-off-time, WEDM remains at momentary rest and deionization of plasma resulting from previous discharge takes place [
30
]. The servo motion of EDM is controlled harmony with gap-voltage fluctuation relative to SV. The wire electrode advances in the machining direction when the gap voltage is higher than SV or else the wire electrode is retracted backwards. The maximum current accessible for each pulse during a spark that is applied between both electrodes is known as the peak current. It is an important parameter that is widely considered in EDM technology. Apart from the above mentioned electrical parameters, the wire tension is considered a crucial parameter which can affect cutting accuracy and profile shape [
31
].
The kerf width (K
f
), surface roughness (R
a
), and material removal rate (MRR) were chosen as the response variables. An optical microscope (AxioCam AX10, Zeiss, Germany) was used for the measurement of kerf width at five different locations along the length of the microchannel (as shown in 
Figure 2
) and then the average of these measurements was considered as K
f
 of the microchannel. R
a
 was measured at three different locations on the same surface using a surface roughness tester (SJ210, Mitutoyo, Japan) which has a conformance standard of ISO 1997 and the corresponding mean value was considered as the net R
a
 value. The cut-off length (λ
c
) of 0.8 mm and the number of sampling (λ) of five (traverse length is 0.8 × 5 = 4 mm) were used in the measurements. Furthermore, the surface quality was investigated by analysing the surface morphology with the help of field emission electron scanning microscopic (FESEM) images taken by Nova NanoSEM 450
®
 (FEI, Hillsboro, OR, USA).
RSM is a combination of statistical and mathematical methods for prediction and optimization of response parameters which include quantifiable independent variables [
32
]. The WEDM system is described by a second order (quadratic) polynomial model:








Y


=




α


0




+






∑






i


=


1




n






α


i






X


i




+






∑






i


=


1




n






α




i


i








X


i


2




+






∑






i


=


1




n




 






∑






j


=


1




n






α




i


j








X


i






X


j












(1)





where 
Y
 represents the predicted response variable, 






α


0




,


 




α


i




,


 


and


 




α




i


i








 represent constant term, linear coefficients and quadratic coefficients, respectively. The cross-product coefficients are represented by 






α




i


j






,




 the total number of factors and input parameters are represented by 
n
 and 


X


, respectively.
In the current study, the experiments were planned on the basis of central composite design (CCD) which is a well-known design methodology within response surface methodology. The CCD technique reduces the total number of experimental trials essential to evaluate the effects of each parameter and its interactions [
33
]. The face-cantered design with eight centre points was selected for investigation and measured response values are shown in 
Table 4
.
ANN is an intelligent computational system able to fit complex functions. It was successfully used for solving numerous problems in various fields such as diagnosing of faults, identification of the process, property estimation, smoothing of data, and error filtering, designing and development of a product, optimization of processes, and estimation of activity coefficients [
34
,
35
]. The neural network is based on the idea of biological neural networks, and can be defined as a vastly parallel distributed processing technique. It is formed by neurons that have the capability to acquire, to learn, and to adapt to the information, in order to make it available for future use [
36
,
37
]. Thus, by taking the computational capability of a multi-layered neural network into account, we adopted it for the modelling of the WEDM process to predict the response variables K
f
, R
a
, and MRR involved in the machining of Inconel 718.
The NSGA-II was chosen to optimize WEDM using the developed mathematical models. The reason is linked to the complexity nature of the WEDM process because it assumes three objectives to be solved all together. Thus, it can be extremely difficult to determine the optimal solution for the WEDM. In single-objective optimization, the best decision is usually obtained by determining the global maxima/global minima depending on the nature of the optimization problem. While in the case of multiple objectives optimization, there exists more than one solution. There are a number of classical techniques available to determine the solutions of a multi-objective problem such as min– max, distance function, and weighted sum techniques. However, these methods have several disadvantages like weighing of objectives based on their relative importance. The authors must have complete knowledge of the ranking of objective functions while using conventional optimization methods. While using Genetic Algorithm based techniques, users do not require any gradient information and inherent parallelism in searching the design space, thus making it a robust adaptive optimization technique. NSGA-II was designed based on the Pareto methodology and it has been established as a competent algorithm for cracking any multiple optimization problem [
38
]. The fast, non-dominated sorting, fast crowded distance estimation, and simple crowded comparison operator make NSGA-II an efficient optimization technique. Basic definitions and the flow chart of NSGA-II are available in [
39
,
40
] and have not been described in this paper.
Minitab 16 software was used to execute the ANOVA for investigating the adequacy of thedeveloped models, and the results of response surface model are given in 
Table 5
, 
Table 6
 and 
Table 7
 for K
f
, R
a
, and MRR, respectively. The backward elimination technique was used to remove the model terms which are insignificant. In the present study, all the adequacy measures, R
2
, adjusted R
2,
 and predicted R
2
, were found to be closer to one, which implies adequacy and fit of models. The values of R
2
 of 92.31% for K
f
, 95.85% for R
a
, and 96.30% for MRR indicate that only less than 7.59%, 4.25%, and 3.70% of the total variations in K, R
a
, and MRR, respectively, were not explained by the models. The high values of the adjusted R
2
 i.e., 90.57% for K
f
, 94.78% for R
a
 and 95.10% for MRR further confirm the validity of these models. Both predicted R
2
 and adjusted R
2
 were found to be in conformity with each other. Lack of fit was obtained to be non-significant for each of the cases as required. The smaller value of the coefficient of variation (CV) indicates improved accuracy and consistency of the experiments performed [
41
].
The significant machining parameters that affect the response variables i.e., K
f
, R
a
, and MRR were determined at 95% confidence level. It can be observed that the pulse-on-time (T
ON
) is the key factor having the highest impact on K
f
, R
a
, and MRR, contributing 73.07% on K, 90.31% on R
a
, and 46.99% on MRR, respectively. In summary, a high pulse-on-time yields a faster erosion of the material due to high values of associated discharge energy, hence a considerable increase in MRR may be observed [
42
].
The relationships among the response characteristics (K
f
, R
a
, and MRR) and the input process parameters (T
ON
, T
OFF
, SV, I
P
, and WT) were expressed by the following second-order polynomial equations in terms of actual factors.
For kerf width-









K


=


−


0.83891


+


0.017139


×




T




O


N






+


1.14203


×






10






−


3






×




T




OFF






−


2.21967


×






10






−


3






×


SV


+


1.27766


×






10






−


3






×




I


P




+


0.13001


×


WT


+


3.48662


×






10






−


5






×




T




ON






×


SV


−


3.39838


×






10






−


5






×




T




OFF






×


SV


−


8.03813


×






10






−


4






×




I


P




×


WT


−


7.51065


×






10






−


5






×




T




OFF




2












(2)




For surface roughness-











R


a




=


−


0.35667


+


0.053372


×




T




ON






+


0.58558


×




T




OFF






−


0.69528


 


V


−


0.018477


×




I


P




−


2.51114


×


WT


+


8.40625


×






10






−


4






×




T




ON






×




T




OFF






+


5.89375


×






10






−


4






×




T




OFF






×


SV


+


0.016146


×




I


P




×


WT


−


6.94078


×






10






−


3






×




T




OFF




2




+


6.67422


×






10






−


3






×


S




V


2




 


.


 










(3)




For MRR-









MRR


=


−


158.77725


+


3.54861


×




T




ON






−


0.15766


×




T




OFF






−


1.16912




 


S




V


+


0.24375


×




I




P


 






−


37.05428


×


WT


+


4.03094


×






10






−


3






×




T




ON






×


SV


+


1.44031


×






10






−


3






×




T




OFF






×


V


+


0.025620


×




I


P




×


WT


−


0.016321


×




T




ON




2




+


7.68448


×






10






−


3






×


S




V


2




−


9.07836


×






10






−


4








I


P


2




+


12.97369


×


W




T


2












(4)




A total of fifty input–output patterns were investigated through the NN toolbox available in the MATLAB software. In general, the ANN model is supposed to be of the form: X


−


N
1


−


N
2


−


Y, where X is the number of neurons in the input layer, N
1
 is the number of neurons in the first hidden layer, N
2
 is the number of neurons in the second hidden layer, and Y represents the number of neurons in the output layer. Moreover, noise was added to the weights in order to encourage the stability of the NN structure that is to be optimized. The Levenberg–Marquardt (LM) training algorithm was used to train the feed forward back propagation network with the help of the tansig function. The tansig function used for training this neural network is given by tansig (n)




=


2


÷








(




1


+




e




−


2


n








)








−


1








. In this work, we chose five neurons in the input layer that corresponds to T
ON
, T
OFF
, SV, I
P
, and WT and three neurons in the output layer corresponding to K
f
, R
a
, and MRR, as shown in 
Figure 3
.
The performance of the network was judged on the basis of the Mean Square Error (MSE) which is given by the following equation.









MSE


=




1




M


×


N










∑






j


=


1




N




 






∑






i


=


1




M




(




Y


i


′








 




−




Y


i




)




 


2












(5)





where 






Y


i


′






 is the experimental output of the ith neuron, 






Y




i








 is the predicted output of the ith neuron, N is the total number of training patterns, and M is the total number of neurons in the output layer [
43
].
Numerous trails were conducted by varying the number of neurons in the first layer to optimize the 5-N
1
-3 NN structure. Based on the performance the number of neurons in the N
1
 layer was finalised and then the neurons in the second hidden layer were varied from one to fifteen in order to optimize 5-13-N
2
-3. This methodology was adopted to reduce the number of total combinations of neurons on both hidden layers by a significant amount from 225 to 30. For the first step, the performance of the 5-13-3 structure was found as optimum with 4.74% MSE. Then, while varying the neurons in the second hidden layer, the performance of the 5-13-15-3 structure was found as optimum with 1.49% MSE. The NN structure was trained more than once with minimal variation in weights in order to avoid the problems of local minima. Therefore, the 5-13-15-3 structure was selected for the prediction of the WEDM process performance in later sections. Data on the sensitivity of ANN’s response to the number of neurons are presented in 
Table 8
.
Six additional experiments were performed using settings of input parameters that are different from the settings used in 
Table 4
. Results of the validation experiments are presented in 
Table 9
.
The predicted outcomes of these validation experiments obtained using RSM and ANN models were found to be in good agreement suggesting that the developed model can reliably be used for representing the experimental results. Moreover, MSE for prediction is also given in 
Table 8
 and the ANN model outperformed the RSM model with a lower MSE of 1.41% than that of 6.33% of the RSM model.
The developed 5-13-15-3 ANN model was used to determine the effect of input process parameters on the response variables. While plotting the graphs for each individual parameter, other parameters were kept constant at zero level (see, 
Table 3
).
From 
Figure 4
a, it was observed that the K
f
, R
a
 and MRR values increase with an increase in pulse-on-time value. An increase in T
on
 leads to an increase in the discharge energy melting more material from the work piece and thus increasing the K
f
, R
a
 and MRR values [
44
]. In 
Figure 4
b plotted between T
ON
 and R
a
, it was observed that the surface roughness increases from 0.36 






μ


m






 to 0.41 






μ


m






 when the pulse-on-time increases from 100 






μ


s






 to 120 






μ


s






. The increase in pulse-on-time also increases the crater size on the machine surface due to increased spark intensity thus leading to poor surface quality [
45
]. As shown in 
Figure 4
c, the MRR increases with the increase in pulse-on-time till a pulse- on-time value of 115 






μ


s






 and then slightly decreases at pulse-on-time value of 120 






μ


s






. The increase of MRR with increase of the pulse-on-time values is due to the higher thermal energy of the spark which melts and vaporizes consequently a larger amount of material from the plasma channel, hence leading to an increase in MRR [
46
].
From the graph plotted in 
Figure 5
a amid T
OFF
 and K
f
, it appears that T
OFF
 has a negative impact on K
f
 i.e., K
f
 increases with the decrease in T
OFF
 and vice versa. 
Figure 5
b shows a direct positive impact between T
OFF
 and R
a
. As T
OFF
 increases, the flushing of the molten material significantly improves due to the increased time interval between two consecutive electrical discharges, thus improving the surface quality [
44
]. However, MRR decreases due to the reduced spark intensity at high T
OFF
. Conversely, smaller T
OFF
 values tend to increase the spark intensity which melts and vaporizes a larger amount of material in the machining zone, thus increasing the MRR [
47
]. However, there is a critical value of T
OFF
 characterized by insufficient flushing of the molten material. This causes the formation of craters and micro-flaws on the machined surface thus increasing the surface roughness R
a
.
The effect of servo-voltage on kerf width, R
a
 and MRR is shown in 
Figure 6
a–c, respectively. The kerf width was not much influenced by the servo-voltage as seen from 
Figure 6
a. It is apparent from 
Figure 6
b that the R
a
 value initially decreases with increase in servo voltage up to a servo voltage value of 50 V and then increases with further increase in servo voltage. An increase in servo-voltage leads to higher values of MRR. It is known that higher voltages increase the spark discharge energy. This results in energy suspension amid the wire and work piece [
46
]. The higher evaporation rate is related to the larger discharge force exerted on the work piece area [
48
]. Thus, such energy dissolution leads to enhancement of the MRR and also contributes to decoration of the machined surface finish.
The graph plotted in 
Figure 7
b between I
P
 and R
a
 shows that the surface roughness increases from 2.4 µm to 2.7 µm with the increase in peak current value due to the increase in discharge energy. It is known that the discharge energy is proportional to the peak current [
49
]. At high values of peak current, continuous sparking occurs and hence MRR increases. This increase in discharge energy in turn leads to the melting of larger amounts of material and to increased kerf width, as can be seen from 
Figure 7
a. The MRR was found to increase initially with an increase in peak current value till 150 A then tapers off.
Figure 8
a shows a graph plotted between WT and K
f
. It was found that wire tension has a negligible impact on kerf width. 
Figure 8
b shows that the effect of wire tension on surface quality is even less marked than the effect on kerf width. However, increasing wire tension allows mechanical vibrations to be reduced and thus wire deflection from its straight path to be minimized. Hence, the wire electrode keeps closer to its nominal (i.e., mean) position throughout the machining process. This contributes to enhance the MRR parameter (see 
Figure 8
c).
The literature reports that the discharge energy mainly produces changes in the surface texture during the WEDM process. Hence, the surface quality of specimens machined using WEDM for different parametric settings was investigated (
Figure 9
). The material characterization depicts an uneven material deposition, presence of pockmarks and voids, globules of debris, and white layer formation. However, no surface cracking was witnessed. These patterns of machined specimens were obtained for different settings of parameters in such a manner as to detect the effect of pulse-on-time, sparking voltage, and pulse-off-time. The selected specimens were (i) Specimen of Experiment 3 (
Figure 9
a); (ii) Specimen of Experiment 48 (
Figure 9
b) and (iii) Specimen of Experiment 14 (
Figure 9
c).
From 
Figure 9
a,b, it can be observed that the increase in pulse-on-time from 100 µs to 110 µs, sparking voltage from 40 V to 50 V, and peak current from 120 to 150 A, resulted in enlargement of the size of globules of debris, bigger pockmarks and voids, and further uneven deposition of layers. Moreover, with increase in pulse-on-time, sparking voltage, and peak current, the discharge energy released per spark increases significantly. The increased discharge energy melts and vaporizes a larger amount of material from the plasma channel which helps in the formation of larger and deeper craters due to increased spark intensity [
50
]. A part of the melted materials is flushed away by pressurized dielectric fluid. However, the remaining molten material re-solidifies and forms globules of debris and pockmarks on the machined surface. It is suspected that the molten materials elemental composition has been altered during EDM action. Such phenomenon may occur when there is a high level of energy but not enough time to cool the surface and to remove the debris [
51
]. From 
Figure 9
c, it is evident that for the largest values of pulse-on-time that is 120 µs, sparking voltage of 60 V, and peak current of 180 A, there is a significant increase in the size of globules of debris, pockmarks and voids, and further uneven deposition of layers due to increase in the thermal energy of the spark. It is evident from 
Figure 9
a–c that a lower amount of globules, voids and pockmarks of smaller size form when the discharge energy is low. This is directly related to the crater size and amount of metal removed at low discharge energy. The size and number of globules, voids and pockmarks increase at higher discharge energy. The WEDM also attributes to modified surface layers of machined work pieces. These surface layers consist of a white layer (also known as the recast layer), heat affected zone and chemically affected zone with changes in the average chemical composition and possible phase changes. Typically, hardness of the white layer is higher than the bulk material due to the presence of oxides. However, this work did not study the influence of WEDM parameters on these surface layers of Inconel 718 and further study is required for such investigations.
The optimization problem was formulated with objectives to minimize the K
f
 and R
a
 and to maximize MRR. These goals are contradictory to each other and the function of pulse-on-time (T
ON
), pulse-off-time (T
OFF
), servo-voltage (SV), peak current (I
P
) and wire tension (WT) were considered.











minimise


 




K


f




=


f




(






T




on






,




T




off






,


SV


,


 




I


p




,


 


WT




)










minimise


 




R


a




=


f




(






T




on






,




T




off






,


SV


,


 




I


p




,


 


WT




)










maximise


 


MRR


=


−


minimise


 


MRR


=


f




(






T




on






,




T




off






,


SV


,


 




I


p




,


 


WT




)
















Subjected to constraints:








100


<




T




on






<


120




















40


<




T




off






<


60




















40


<


V


<


60




















120


<




I


p




<


180




















1.1


<


W


T


<


1.5












The selected NSGA-II variables were identified on the basis of the literature and the characteristics of the current optimization problem to obtain optimal solutions with low computational effort: Maximum Number of Generations = 100, Total Population Size = 50, Mutation Probability = 0.25, Crossover Probability = 0.8. To determine the Total Population Size, sufficient optimization runs were conducted. After analyzing the results, it is found that the value of the objective functions attains its maximum value for a total population size of 50. Furthermore, it was observed that there was no appreciable change in the objective function value with further increase in total population size. Therefore, we selected a total population size of 50 for this research work. Crossover Probability for this research work is taken as 0.8, as it was observed that faster initial convergence was obtained for the value of 0.8 after testing eight different values varying from 0.1 to 0.9. The Mutation Probability needs to be kept low in order to avoid random searches, but too low a mutation probability results in a local minimum/maximum. Therefore, a mutation probability of 0.25 was selected in this study so that the genetic algorithm avoids stopping at a local minimum/maximum. 
Figure 10
 shows the Pareto front of the results in the exploration space for the optimization results. The NSGA-II yielded 18 optimal solutions which are listed in 
Table 10
. Furthermore, it was also observed that there was a trade-off between MRR, kerf width, and surface roughness. i.e., no solution is better than any other solution and the decision maker will have to choose from the optimum results on the basis of particular requirements.
This work aimed to establish a predictive model for the wire electrical discharge machining process for machining Inconel 718. The experiments were performed using central composite design based on RSM to analyze the effects of various input parameter on the response variables. The ANN and RSM models were established to predict the process performance. The process optimization was further verified by applying the Non-dominated Sorting Genetic Algorithm (NSGA-II). The following conclusions were drawn based on the results obtained in this work.
ANOVA results indicate that T
ON
 has the highest impact on the machining of Inconel 718 by the WEDM process. Here, the percentage contributions of T
ON
 on K
f
, R
a
, and MRR were found to be 73.07%, 90.31%, and 46.99%, respectively. With an incrase in T
ON
, the K
f
, R
a
, and MRR were found to increase due to the increase of discharge energy.
The results of ANOVA and analysis of experimental data indicate that the RSM models for K
f
, R
a
, and MRR are well fitted with the experimental values having a prediction error less than ±12%.
A robust process model was developed on the basis of a feed-forward back propagation neural network structure with 5-13-15-3 structure with minimum prediction MSE.
The confirmation experiments performed for the validation of both RSM and ANN models show that ANN, owing to its better modelling ability, is superior in giving appropriate and reliable predictions of K
f
, R
a
, and MRR compared to that of RSM models. The lower value of MSE for ANN (1.49%) than MSE for RSM (5.71%) further validates the better fitting of the neural network.
The surface morphology of WEDM machined samples shows the presence of a larger size of globules of debris, bigger pockmarks and voids, and further uneven deposition of layers for high discharge energy settings.
Conceptualization, V.L.; Formal analysis, P.S., V.L.; Methodology, P.S.; Writing—original draft, V.S., D.R.U.; Writing—review, & editing, C.I.P. All authors have read and agreed to the published version of the manuscript.
This research received no external funding.
The authors declare no conflict of interest.
