Repository: ISE-FIZKarlsruhe/Ontology_Evaluation

File: Domain Papers/MDPI/jmmp-v01-i01_20240418_Materials Processing_texts/jmmp1020018.txt (part 2 of 2)
In the present study, the mesostructure of a fused deposition modeling (FDM) processed part is considered for the investigation of its mechanical behavior. The layers of FDM printed part behave as a unidirectional fiber reinforced laminae, which are treated as an orthotropic material. The finite element (FE) procedure to find elastic moduli of a layer of the FDM processed part is presented. The mesostructure of the part that would be obtained from the process is replicated in FE models in order to find stiffness matrix of a layer. Two distinctive architectures of mesostructure are considered in the study to predict the mechanical behavior of the parts. Also, influences of layer thickness, road shape and air gap on the elastic properties of a material are investigated. Further, the parts fabricated with FDM process are treated as laminate structures. From the numerical results, it is seen that the elastic moduli are governed by mesostructures. Our laminate results are validated with experimental to demonstrate the use of classical laminate theory (CLT) for FDM parts. The elastic moduli (
This section describes the procedure for calculation of the elastic moduli for a particular mesostructure of the printed part. For this, three different tensile specimens as per standards mentioned earlier are modeled in a commercially available finite element software. Initially, the regular mesostructure of an FDM processed tensile specimens are replicated in the finite element model. The specimens are modeled with 3D finite elements as explained in the previous section. The size of the road is equal to the layer thickness. The FE model of the tensile specimen has eight layers and all layers have equal thickness. The time for simulations is around 15 min and simulations are carried out using an HP Z840 workstation with only one Intel Xeon processor. Most commonly used filament materials in a fused deposition process are thermoplastics. The ABS-P400 filament material properties available in the literature [
3
,
5
] are considered for the validation of the present finite element procedure. The isotropic material properties of the filament are 
E
 = 2230 MPa, 
ν
 = 0.34, given in 
Table 1
. For the calculation of 
E
1
, the case 1 is to be simulated as explained in 
Section 2
, the roads in this case are oriented at 0° to the axis of the loading. The specimen is subjected to unit displacement as a tensile load at one end of the specimen along the 
x
-axis and the other end is fixed, then the FE analysis is carried out. The total strain energy (
U
) obtained from this simulation is 262.20 N-mm and the displacement (






δ


l






) is 1 mm. Upon substituting the strain energy and displacement in Equation (11), the unknown elastic constant 
E
1
 is calculated, which is 1851.9 MPa. The longitudinal strain 








ε




11










 is 0.0087, lateral strain 








ε




22










 is −0.0030 and then the Poisson’s ratio 








ν




12










 is 0.34.
For the calculation of 
E
2
, the case 2 analysis should be carried out and in this case that the roads are oriented at 90° to the axis of the loading in the specimen. The finite element model for this case is developed. In this case also, unit displacement is applied as a tensile load along 
x
-axis at one end of the specimen and other end is fixed and then analysis is carried out. The total strain energy obtained from simulation of this case is 544.16 N-mm and applied displacement is 1 mm. Using these values in Equation (13), the unknown elastic constant 
E
2
 is calculated and the value is 1501.3 MPa.
For the calculation of 
G
12,
 the FE analysis should be carried for the case 3 as explained in 
Section 2
. In this case, the roads are oriented at 45° anticlockwise direction to the axis of the loading in the tensile specimen. The mesostructure of the layer that would be obtained from FDM process is replicated in the finite element model of tensile specimen. Then specimen subjected to uniaxial tensile load and boundary conditions; unit displacement almond 
x
-axis as a load at one end of the member and other end is fixed. Here the roads are oriented at off-axis of the loading, therefore the roads subject to shear deformation and this is how shear modulus is calculated. The total strain energy obtained from simulation of this case is 232.14 N-mm and the displacement along 
x
-axis is 1 mm. Using these values in Equation (15), the modulus of the elasticity along 
x
-axis, 
E
x
 is calculated and its value is 1640.8 MPa. The unknown elastic constant shear modulus 
G
12
 is obtained from Equation (16) using elastic constants found earlier and the 
G
12
 value is 625.4 MPa. The elastic moduli of an FDM processed layer, which behave as lamina, obtained from three finite element simulations are given in 
Table 2
. The present numerical results are evaluated with existing experimental results in the literature.
In the following section, the above methodology is employed to investigate the effect of the arrangement of fibers in a mesostructure, the thickness of the fiber, the shape of the fiber and the bonding between the fibers on the elastic moduli of a material of the printed parts. Also, influence of fiber orientation in the laminates, which is lamina layup, on the stiffness of the laminate is studied using experimental work and laminate theory.
Initially, an evaluation of the present numerical results with available experimental results is discussed. Then the influence of a different architecture of mesostructure that would be obtained from FDM process is considered for investigation of its influence on mechanical properties of the parts. Also, the effect of the layer thickness, road shape and air gap on the elastic moduli is investigated. Then, the elastic moduli are employed to characterize the mechanical behavior of the FDM processed parts using classical laminate theory in 
Section 4.1
 and the results are validated with experimental results. Finally, the 
Section 4.2
 discusses an application of the present work for FDM printed parts.
The difference in the experimental results in 
Table 2
 by researchers is a result of process parameters such as air gap, percentage of infill, substrate temperature maintained while building tensile specimens for experiments. Also, the difference in the present numerical results and experimental results could be the same reason. Further, in the present finite element models it is presumed that there exists perfect bonding between the adjacent roads as well as between the layers but this is not the case in the actual printed parts. Li et al. [
3
] and Rodriguez et al. [
5
] adopted ASTM D3039 tensile testing procedure for finding elastic properties of the lamina. Casavola et al. [
27
] adopted the ASTM D638 and ASTM D3518-94 tensile testing procedures for finding the in-plane Young’s modulus and shear modulus, respectively. The shear modulus obtained using Equation (16) for the case of Casavola et al. [
27
] is 542.96 MPa. As there were not well defined testing standards exist for 3D printed parts, researcher conducted tests as per ASTM D638 and ASTM D3039. In present analysis, all FE models are developed as per ASTM D3039 standards to investigate the influence of the type of mesostructure architecture, layer thickness, road shape and air gap on the properties of the part.
Next, a different architecture of mesostructure (tightly packed) of the FDM printed part is considered for investigation of its influence on the mechanical properties of a material. The FE model of tightly packed mesostructure and the microscopic image of printed sample are shown in 
Figure 5
a,b, respectively. In the previous case, the roads are aligned in the same pattern in each layer as shown in 
Figure 4
b. In this case, the roads in the consecutive layer are offset by a certain distance such that the road falls between the gap of the roads of the previous layer as shown in 
Figure 5
b. The previous configuration has diamond shape voids between the adjacent roads and the later configuration has triangle shape voids. The road (hatched area) in a layer is surrounded by four adjacent roads in the previous case (
Figure 4
a) whereas in this case, the road is surrounded by six adjacent roads, as shown in 
Figure 5
a. The roads are tightly packed and also the percentage of the material per unit volume is higher in the later mesostructure. The void density in the mesostructure of first case is higher since roads are not tightly packed. The common printing practice gives mesostructure of the first case, shown in 
Figure 4
b but with certain changes in the geometry of the part as well as adjusting the process parameters would give the mesostructure of the present case.
Let us consider tensile specimens with tightly packed mesostructure. Three specimens are replicated in the finite element model to calculate elastic moduli of a layer. Then the same procedure as explained above for three cases is repeated to find the elastic moduli. The elastic moduli for this mesostructure are given in 
Table 3
. The shear modulus and Young’s modulus in transverse direction are higher for this type of mesostructure compare to the regular mesostructure. This is due to the tightly packed mesostructure and each road is surrounded by six adjacent roads, whereas in the earlier case each road is surrounded by four adjacent roads. Also, the percentage of material in a unit volume is higher in tightly packed mesostructure compare to that of regular mesostructure. Therefore, the tightly packed mesostructure provides higher stiffness and this is the reason the elastic moduli are higher. The Young’s modulus in transverse direction is found from case 2 simulation, in which the fiber is oriented along 
y
-axis. This elastic modulus (
E
2
) for this architecture of mesostructure is higher compare to that of regular mesostructure. This is because of more material present across the section of the specimen. Further, when the force 
P
 is applied along 
x
-axis in tensile test, the weakest cross section in the part would be cross section A-A and B-B for the regular mesostructure and tightly packed mesostructure, respectively as shown in 
Figure 6
a,b. Also, the void density (dark areas) along the weakest cross section in the tightly mesostructure is lower compare to that of regular mesostructure. Therefore, the present type of mesostructure will have higher strength.
Next, the layer thickness and shape of the road influence on elastic properties is investigated. Here, the tensile specimen with 14 layers has lower layer thickness than that of specimen with 8 layers. The cross section size of the road for thin layer model is 2
y
 = 0.26 mm, 2
z
 = 0.18 mm. As described earlier, the finite element simulations are carried out to find the elastic moduli of a layer. The elastic moduli obtained from tensile specimens with thin layers and thick layers are presented in 
Table 4
. It is seen that the no significant difference exists in the elastic properties of the thin and thick parts. The size of the voids differ and the number of voids are more in the thin layer specimen but the void density per unit area in both cases nearly same. In the case of the thin layer, the void size is small compare to the thick layer case. The mesostructure of the printed samples with higher layer thickness and lower layer thickness are shown in 
Figure 7
a,b, respectively.
The effect of the shape of the road on the elastic moduli of a layer is now considered. The shape of the road that would be obtained is elliptical during solidification. The other process parameters such as flow rate and printing speed would also change the cross-section shape of the road. Let us say that we have an extruder in the FDM machine, which can provide a larger road shape such that the major axis of the ellipse is 0.64 mm, as shown in 
Figure 8
a. Then this kind of mesostructure is replicated in the FE tensile specimen models to carry out simulations to find the elastic moduli and the results are presented in 
Table 4
. The increase in the cross-sectional area of the road does not have much effect on the elastic properties, however there is significant improvement in the Young’s modulus in the transverse direction (
E
2
).
Next, the effect of the other process parameter—air gap—on the mesostructure and its elastic properties is investigated. A regular printing process prints the parts with a 10% overlap between the roads—all previous cases are based on this and then the contact between the roads in a layer is not wider. In the present case, the overlap of 20% of the road size between the adjacent roads is considered. When an air gap less than zero is considered in the printing, it means the adjacent roads are overlapped and the bonding strength between the roads in a layer would be high. Moreover, the void size in this case means the mesostructure would be smaller compared to the regular mesostructure by adding more material to the part. Also, the contact area between the adjacent roads would be higher and the mesostructure for this case is shown in 
Figure 8
b. Therefore, the elastic moduli for the 20% overlapping mesostructure are better than those for the regular mesostructure and are given in 
Table 5
.
The FDM process is a layer upon layer deposition of material and parts fabricated with such parts resemble as laminate structures. The mechanical behavior of laminate structures is characterized with classical laminate theory in the analysis. The laminate theory would be employed in the analysis of the FDM parts. The Matlab program was developed based on the classical laminate theory to characterize the mechanical behavior of the FDM processed parts.
The Ultimaker FDM machine equipped with nozzle diameter is 0.40 mm is used in building tensile specimens. Commercially available ABS-P400 filament material is used for printing tensile specimens. The process parameters employed for printing are; extruder temperature 230 °C, substrate temperature 80 °C, printing speed 60 mm/s, number of shells 1, air gap is −10%(overlap), layer height 0.317 mm and infill density 100 percent. All layers in the tensile specimen have equal thickness. The elastic moduli of a layer obtained from the above numerical simulations would be used in the laminate theory to find the Young’s modulus (
E
xx
) of the specimen along 
x
-axis. This value would be validated with experiments results obtained from tensile testing. Here, symmetric laminates are considered and the uniaxial tensile load is applied along 
x
-axis to the laminates, the Young’s modulus along the axis of the load is calculated from the program using Equation (30). The Matlab program has the following sequence of steps:

Elastic moduli (
E
1
, 
E
2
, 
G
12
, 
ν
12
) of a layer for the regular mesostructure obtained from 
Section 3.2
 FE simulations are taken as lamina elastic properties.
Stiffness matrix 






Q


¯






 for a laminate is calculated using Equation (20).
Stiffness matrices 
A
, 
B
, 
D
 for a laminate are calculated using Equation (28).
For a symmetric laminate, equate the matrix 
B
 = 0 and for uniaxial tensile load case 
D
 = 0.
Consider the only existing term from resultants Equations (25) and (27), 








{


N


}




 


=


 




[


A


]






{






ε


0






}








Apply uniaxial tensile load, 
N
xx
, then calculate 
E
xx
 of the laminate using Equation (30) as explained in 
Section 2.3
Elastic moduli (
E
1
, 
E
2
, 
G
12
, 
ν
12
) of a layer for the regular mesostructure obtained from 
Section 3.2
 FE simulations are taken as lamina elastic properties.
Stiffness matrix 






Q


¯






 for a laminate is calculated using Equation (20).
Stiffness matrices 
A
, 
B
, 
D
 for a laminate are calculated using Equation (28).
For a symmetric laminate, equate the matrix 
B
 = 0 and for uniaxial tensile load case 
D
 = 0.
Consider the only existing term from resultants Equations (25) and (27), 








{


N


}




 


=


 




[


A


]






{






ε


0






}








Apply uniaxial tensile load, 
N
xx
, then calculate 
E
xx
 of the laminate using Equation (30) as explained in 
Section 2.3
Here, four different symmetric lamina layup are considered for investigation as given in 
Table 6
. The tensile specimens as per ASTM D3039 standards are built for four different layup cases. The specimen dimensions; gage length 130 mm, width 25.4 mm and thickness is 2.54 mm. For each laminate layup case, 6 tensile specimens are built. A total of 24 tensile specimens are printed for four different laminate layup. Then uniaxial tensile tests are conducted to find 
E
xx
 value from stress-strain curve. The MTS tensile machine with a load cell capacity of 10 kN is used for the tensile testing of FDM processed specimens. Uniaxial tensile testing of the printed laminate is shown in the 
Figure 9
. The load versus displacement data is recorded during tensile testing and then the stresses and strains are calculated for corresponding recorded data. Laser extensometer is used for recording the displacement while testing. The line slope in linear stress-strain data of the experiments gives the Young’s modulus 
E
xx
 for each laminate. Then mean Young’s modulus 










E


¯






x


x










 and standard deviation (
SD
) is calculated for sample size of six 
E
xx
 for a particular laminate layup case. The obtained results from the laminate theory are presented in 
Table 7
 and results are validated with experimental results. Further, the standard deviation of the experimental results is also provided. The experimental results depend on the quality of the printing [
9
] such as bonding formation between the fibers and as well as between the layers. The strength of the bond also depends on the process parameters such as extruder temperature, printing speed, cooling rate and chamber environment. Moreover, the printed specimens are not in exact size as represented in numerical models because of the low printer resolution. Therefore, the difference between experimental and laminate theory results is expected. It is seen from the 
Table 7
 that the laminate theory results are comparable with that of experimental results and therefore the laminate theory could be used to characterize the mechanical behavior of the fused deposition processed parts.
The present FEA procedure has two main applications; firstly, estimating the final mechanical properties of a material of the FDM processed part with different mesostructures. The estimated final mechanical properties of the material for a particular mesostructure will be considered in the constitutive relation of a material for characterization of the mechanical behavior of the parts. Secondly, mechanical behavior characterization of the parts can be done using laminate theory. The build orientation of a part and raster direction govern the type of mesostructure obtained while printing a 3D part having different shapes of cross sections. The parts with different mesostructure will have different material properties and therefore the mechanical behavior of the mesostructures will vary. Also, the mesostructures perform differently under different load conditions. For example, the 3D printed part having tightly packed mesostructure provides higher stiffness along and across the fiber direction when compare to that of regular mesostructure. Also, the parts having negative air gap mesostructure have better mechanical properties when compare to parts having zero air gap mesostructure.
Let us consider a connecting component which is to be fabricated via FDM, which has a base plate on the 
x
-
y
 plane and cylindrical cross sections as shown in 
Figure 10
a. The cylindrical section on left end of the component is concentric and other is a tapered cylindrical section and these are an integral part of the base plate of the component. The CAD model of the connecting part is shown in 
Figure 10
a. The STL file of the component is imported into the slicer software of the FDM machine. The slicer generates G-code based on user defined printer settings for layer upon layer deposition of a material as shown in 
Figure 10
b. In the present case, the build orientation of the part is that its base plate is located on 
x
-
y
 plane of substrate of the printer. The model has four different regions as indicated in 
Figure 10
b. The mesostructure in each region is different and the mesostructure of the corresponding region that would appear in the final printed component is presented in 
Table 8
. As discussed in previous sections, the mechanical behavior depends on the mesostructure. The correct elastic moduli should be accounted in the FEA of the component for mechanical behavior characterization under different mechanical loads. The elastic moduli calculated for different mesostructures from previous sections would be useful in the characterization of mechanical behavior of the component. The elastic moduli calculated for the respective mesostructure in the previous section will be used in the stiffness matrix of a material for FEA. Furthermore, the component is treated as a laminated composite structure. Therefore, the finite elements based on classical laminate theory would be adopted for the analysis. The mid surface of the component is extracted for the FEA and then the mid surface is modeled with laminated composite finite elements as shown in 
Figure 10
d. Finally, the finite elements in different regions of the component are assigned with their respective elastic moduli (as presented in 
Table 8
) for the FEA analysis of the component. Also, the type of laminates which exist in the component are presented in the 
Table 8
.
The present FEA procedure assists the designer in understanding the mechanical performance of the FDM processed parts embedded with different mesostructures subjected to different load conditions. A better understanding of the mechanical performance of the parts under different load cases is important for reliable design. Furthermore, the designer can also tailor the mesostructure to get desired mechanical properties in a part to be fabricated via FDM. The mechanical behavior of the FDM processed parts subjected to different loads can be characterized using classical laminate theory as explained in this paper. In conclusion, the present simulation procedure is useful for characterization of mechanical behavior of a complex geometry part, which has different mesostructures fabricated via the FDM process.
In this paper, initially that the finite element procedure for finding the elastic moduli of the fused deposition processed parts is presented. It is seen that the strain energy obtained from the finite element model of the fused deposition processed layer and the lamina model is equal. So it is evident that the strain energy principle could be used to find the elastic moduli of a fused deposition processed layer numerically. The procedure for finite element modeling of mesostructures of the tensile specimens is described. Then the elastic moduli of a layer calculated from finite element simulation of tensile tests and results are found to be in agreement with existing experimental results in the literature. Then the influence of different architecture of mesostructures and the effect of size and shape of the voids on the mechanical properties are investigated. It is found that the tightly packed mesostructure possess better elastic moduli values than the regular mesostructure of the parts. It means that the tightly packed mesostructure of the part will have higher transverse and also shear elastic modulus but the Young’s modulus in the longitudinal direction is same in both cases. Also, the influence of the layer thickness, road shape and air gap on the elastic moduli is investigated. The elastic moduli obtained for the tightly mesostructure and the negative air gap mesostructure are similar. Further, they are approaching elastic properties of the virgin isotropic material. Then the classical laminate theory is adopted to characterize the mechanical behavior of the fused deposition processed parts. For this, tensile specimens are fabricated and experiments are conducted to validate the laminate theory results. It is observed that the results from the classical laminate theory and experiments are in well agreement. So, it is concluded that the classical laminate theory could be used to characterize the mechanical behavior in the analysis of the fused deposition processed parts. This study provides the finite element modeling of FDM processed parts to find the stiffness matrix and also it establishes the relationship between the mesostructure and the elastic moduli of the material of the FDM processed part.
Madhukar Somireddy conceived and designed the experiments, also performed the analysis. Aleksander Czekanski supervised and provided the materials for the project.
The authors declare no conflict of interest.
