Repository: ISE-FIZKarlsruhe/Ontology_Evaluation

File: Domain Papers/MDPI/jmmp-v01-i01_20240418_Materials Processing_texts/jmmp2010012.txt (part 2 of 2)
One of the most essential components of the fused deposition modeling (FDM) additive manufacturing (AM) process is the build plate, the surface upon which the part is constructed. These are typically made from aluminum or glass, but there are clear disadvantages to both and restrictions on which materials can be processed on them successfully. This study examined the suitability of heated aluminum-polycarbonate (AL-PC) composite print beds for FDM, looking particularly at the mechanical properties, thermal behavior, deformation behavior, bonding strength with deposited material, printing quality, and range of material usability. Theoretical examination and physical experiments were performed for each of these areas; the results were compared to similar experiments done using heated aluminum and aluminum-glass print beds. Ten distinct materials (ABS, PLA, PET, HIPS, PC, TPU, PVA, nylon, metal PLA, and carbon-fiber PLA) were tested for printing performance. The use of a heated AL-PC print bed was found to be a practical option for most of the materials, particularly ABS and TPU, which are often challenging to process using traditional print bed types. Generally, the results were found to be equivalent to or superior to tempered glass and superior to standard aluminum build plates in terms of printing capability.
) provided the needed printing ability for all the materials; however, the bond strength was very different from the original normal force tests, with the exception of ABS and HIPS.
The effects of the CubeGlue
®
 on the various materials was significant, as the use of it changed the surface chemistry of the PC plate. It should be noted that all the PC plates coated with the epoxy were washed carefully and checked for surface damage after the printing, of which none was found. A side-by-side comparison of the bonding strength demonstrates the difference, which can be seen in 
Figure 21
a. It is obvious that the CubeGlue
®
 itself bonded very well with the PC plate and the bond between the glue and the printed material determined the bonding strength. The results for the shear breaking force (
Figure 21
b) were very similar to those of the normal force, except that PET and TPU was more consistent in bending strength than normal strength. This is most likely an effect of the CubeGlue
®
 bonding with the materials in a weaker, but more consistent, manner than with the bare plate itself. Details regarding the potential causes and effects of this glue–material bonding will be discussed further in 
Section 7
.
Based on the results of the experiments described and discussed in 
Section 5.1
 and 
Section 5.2
, some questions arise about the potential bonding mechanism of the materials to the PC bed. Clearly, some of the materials did not perform as well as expected and this was likely due to the failure of the interface between the materials and the PC to reach a high enough temperature for chemical bonding to be initiated. To explore this further, a simple experiment was designed and performed to test the interface temperature between the PLA and the PC bed; this preliminary experiment clearly does not provide a complete and definitive answer for all the materials, but it does yield some insight into the bonding mechanism that should be discussed in the present study. This will be explored in more depth in future studies on this topic.
To test the interface temperature between the extruded material and the PC print bed, a test article was built consisting of a 2.36 mm PC sheet clamped to the heated aluminum print bed; a K-type thermocouple was imbedded in the PC layer in such a way that the thermocouple tip would be in direct contact with both the bed and the part during printing. Care was taken to cut away the absolute minimum amount of material possible for the thermocouple body to be level with the surface, while also taking care that the bead did not directly contact the aluminum bed to avoid shorting it out; the configuration is shown in 
Figure 22
.
Four tests were completed with two different part designs: Design A was a pair of small parts designed so that the heated material would be deposited only on one at a time, giving the other a chance to cool naturally; Design B used a single part, allowing some heat input to be constantly affecting the part. The measuring location was the same for both, a small area approximately 1 mm square. Each of the designs were tested with 10% infill and full density builds. All tests showed a gradual decrease in thermal cycling as the part was built up, except for the 10% density parts; these had a distinctive spike in temperature as the capping layers were placed on top of the 90% hollow parts, showing that the air and internal supports enclosed in the part transferred some detectable energy back to the build plate. This was an interesting effect that indicates that the thermal behavior of polymer FDM parts is more complex than indicated in the AM literature. The configuration of the printed parts and results are shown in 
Figure 23
. The test lasted for 20 cycles and was performed using the same settings for basic PLA described in 
Table 3
. The print direction for the first layer is indicated in the figure.
It is clear from this experiment that none of the print tests reached an interface temperature even close to the glass transition temperature of PC (145 °C), even though the bed was heated to 70 °C and the PLA extrusion temperature was 205 °C. This is certainly the explanation for the relatively poor performance (compared with chemical bonding predictions) of the PLA with the PC print bed. While the bonding was secure and produced excellent final parts, it is clear that PLA will not make an actual chemical bond with the PC print bed under these processing conditions. It is reasonable to conclude that this would be the case for the other materials tested in the present study. For example, PC and PET have the highest printing temperature of the current set of materials, about 20% higher than the PLA; even if a 20% increase in interface temperature was achieved, it would still not be nearly enough to bring the PC plate to the glass transition point.
To further explore and demonstrate the value of the AL-PC print beds, a final experiment was conducted, where four configurations of aluminum and glass–aluminum print beds were tested with the same materials and the same printing conditions as the AL-PC print bed (
Section 5.1
). This involved an additional 40 printing tests. For the additional tests, the printing of the flat square parts (
Section 5.2
) was replicated, but the breaking strength tests were not repeated; the point of this additional experiment was to explore the printability of the materials, not the bonding strength. The response of the experiment was the success or failure of the material to adequately print on the surface in question. 
Table 6
 shows the setup of the experiment, as well as the results.
The excellent adhesion of ABS and TPU with the PC build plate was a welcome surprise, as these two materials are notoriously difficult to print on build plates with untreated surfaces; in both cases, the use or not of the surface epoxy did not seem to cause a significant difference in performance. This is probably the most valuable and significant finding of the present study, as now a simple and practical method exists to print large ABS and TPU parts with no surface treatment, no raft or brim, and with little work removing the parts (after cooling, the sheet was simply bent and the parts to release with no warping). The plates also provided an excellent option for printing PLA and PET as well, with similar performance to the ABS and TPU on untreated surfaces. The carbon fiber and metal powder PLA also worked very well with the PC print bed but were so abrasive that build plate damage was observed after printing these materials.
Unfortunately, HIPS, PC, nylon, and PVA were not as successful when printing on the PC print surface. The HIPS and PC were predicted to bond very well, but the results showed this was not the case. The interface temperature experiment showed that this was most likely because the temperature of the interfaces was too low for these materials to interact chemically with the surface. The reasons why these materials bonded poorly, while other did well at the same temperature scale, were examined and discussed in the section on FDM polymers. None of the negative printing results were surprising after examining the likely behavior of the polymers in question. The solution, based on the printing experiments, was to use epoxy on the surface of the PC plate to initiate bonding during printing. While the use of epoxy provides a disadvantage for some of the materials, particularly PLA and PET, it provides the needed surface fixture to successfully print all ten of the materials tested.
The use of the epoxy as a surface treatment of the PC plates had a very interesting effect, seeming to have a large impact on the bonding quality on all cases except ABS, HIPS, and the carbon fiber PLA. In the case of ABS, the epoxy bonding ([
43
]; and [
92
] (pp. 4–5)) seemed to have no effect on the ABS and HIPS, while the carbon fiber PLA was likely so abrasive that it simply scratched off the epoxy and bonded with the PC plate; however, the glue did provide enough of a barrier to prevent the carbon fiber PLA from damaging the surface of the PC plate. In the cases of PLA, PET, and metal PLA, the strength decreased drastically but the parts still built stably on the PC surface; the most likely explanation is that the epoxy reacted with the deposited materials to bond them, but at a much weaker level than the PC itself and preventing them from reaching the PC surface directly. In the cases of the other materials, the bond dramatically increased in strength, indicating that the PVA-based glue bonded strongly with the deposited materials and the PC plate, similarly to the weaker cases except that the isolation from direct contact provided an even stronger bond directly with the CubeGlue.
A major question that arises from the results of this study is: given the choice of a very strong bond or weaker (but secure) bond, which is preferable? There is no general answer to this question and it depends very heavily on the application. For example, a series of small or delicate parts would likely benefit from easy removal from the build plate via a weaker bond; on the other hand, a large, heavy part would benefit from a very strong bond with the build plate to prevent warping and deformation. Another case could be a part that uses a different material for support than the base material—in that case, a weaker bond with the build plate may reduce the amount of work involved with separating the part and its support material. Another aspect to consider is that it seems, from the results of this experiment, that the use of rafts and brims are unnecessary when using a PC build surface; this opens up design and production opinions that can consider the roughness of the part bottom.
The thermal behavior tests indicated that the heat loss and warping behaviors of PC plates for the FDM process was not a significant limiting factor in their use. The printing tests also indicated that the AL-PC beds were as good or better than the four other common options that were explored in terms of printability. 
Figure 24
 shows the stoplight chart generated from the print test data, referencing the findings of 
Section 5
 and 
Section 6
.
The overall goal of this work was to propose, test, and present a simple, durable, reliable, safe, effective, inexpensive, open-source print bed for FDM materials; the suggested configuration was a heated aluminum–polycarbonate composite. Toward this end, a large study was carried out in five major parts: first, a detailed review was completed on the currently used print bed configurations and various methods for forcing them to work with various materials; next, a study was made of several common FDM materials to attempt to predict how well they would print on warm PC; next, a thermal behavior characterization study was carried out, which included several experiments; finally, two large printing studies were made to test the effectiveness of the AL-PC print bed with a variety of materials, including several that are normally difficult to process.
The main conclusion from this study is that AL-PC composite built plates are a feasible alternative to traditional glass and aluminum ones. The heat loss and warping of the PC beds during use was found to be too small to have a noticeable effect on their use, eliminating potential objections to their use. Printing tests indicated that the AL-PC build plates compared favorably with tempered glass beds, while being much less expensive and much safer to use; they were far superior to standard heated aluminum beds with no surface treatments. The AL-PC beds work very well for most of the tested materials without surface treatment but the addition of CubeGlue epoxy improved the functionality even further. It was also noted that care should be taken when using AL-PC build plates with very abrasive materials such as carbon fiber PLA and metal PLA. Future work in this area should focus on the interface between the part and build plate, as well as the long-term usability and durability of the AL-PC plates.
No external funding was used to complete this work nor fund its publication. The authors thank Dr. Sabiha Runa for her advice and assistance with producing the chemical structure drawings shown in 
Figure 6
a, 
Figure 7
a, 
Figure 8
a, 
Figure 9
a, 
Figure 10
a, 
Figure 11
a, 
Figure 12
a, and 
Figure 13
a; all these drawings were created using ChemDraw
®
. The authors also thank 3D System Inc. for their cooperation in providing datasheets, patent literature, and advice on the CubeGlue
®
 for the present study. Finally, the authors thank the reviewers for their extensive and insightful comments on this manuscript.
S.L.M., A.E.P. and T.R.P. conceived the concept for the project. S.L.M. managed and led the research effort, provided the research supplies, and assisted with interpretation of results. N.M. performed the polymer chemistry review and bonding analysis. A.E.P. performed all of the experiments for this study and performed the literature reviews in 
Section 1
 and 
Section 2
. A.P.D. assisted with experimental design and with the literature review. T.R.P. assisted with designing and interpreting the plate-part interface heating experiment. All figures in the paper were created by A.E.P. and N.M. All authors contributed substantially to the writing or editing of the manuscript. Author order was negotiated by and freely agreed to by all authors prior to manuscript submission.
The authors declare that no conflicts of interest exist.
Table A1
 below shows the collected material properties for the materials under study, both the bulk (
B
) and printed (
P
) properties. While the table is not complete due to lack of data found in the literature, as large a set as possible was collected; some information was found for all combination except for aluminum PLA. The references column shows the sources for the data.
