Repository: ISE-FIZKarlsruhe/Ontology_Evaluation

File: Domain Papers/MDPI/jmmp-v01-i01_20240418_Materials Processing_texts/jmmp6010017.txt (part 2 of 2)
Functionally Graded Materials (FGMs) offer discrete or continuously changing properties/compositions over the volume of the parts. The widespread application of FGMs was not rapid enough in the past due to limitations of the manufacturing methods. Significant developments in manufacturing technologies especially in Additive Manufacturing (AM) enable us nowadays to manufacture materials with specified changes over the volume/surface of components. The use of AM methods for the manufacturing of FGMs may allow us to compensate for some drawbacks of conventional methods and to produce complex and near-net-shaped structures with better control of gradients in a cost-efficient way. Vat Photopolymerization (VP), a type of AM method that works according to the principle of curing liquid photopolymer resin layer-by-layer, has gained in recent years high importance due to its advantages such as low cost, high surface quality control, no need to support structures, no limitation in the material. This article reviews the state-of-art and future potential of using VP methods for FGM manufacturing. It was concluded that improvements in printer hardware setup and software, design aspects and printing methodologies will accelerate the use of VP methods for FGMs manufacturing.
VP methods have been used very extensively for Additive Manufacturing of advanced ceramics. Lithography-based Ceramic Manufacturing (LCM) is a kind of DLP method that was commercialized by Lithoz GmbH, Austria that works in principle selective curing of ceramic slurry via blue light with the wavelength of 460 nm. Schwentenwein and Homa [
96
] fabricated alumina with a density of 99.3% with LCM method. LCM method offers manufacturing of very complex and net-shaped structures that have very high resolution up to 100 μm wall thickness [
97
]. Different sintering methods have been used for stereolithographic Additive Manufacturing of SiC ceramics and it was reported that liquid phase sintering (LPS) offers a promising process for manufacturing of dense SiC with good mechanical properties [
98
]. DLP-based ceramic stereolithography was also applied successfully for the Additive Manufacturing of controllable β-TCP scaffolds with delicate trabeculae and complex pores for bone tissue engineering [
99
]. For the manufacturing of high complex ceramics, different topology optimization method has been applied according to “Design for AM” approach and it was reported that most optimal unit cell in a structure depends on the final application [
100
]. In 
Figure 6
, some examples to VP manufacturing of ceramic structures are shown.
There are mainly three types of FGM production with AM methods. Single-material, multi-material, and combination of them. For the single-material FGM production, current VP printers that include single vat can be used directly. For example, grading in porosity or some mechanical properties can be achieved by using gray level scaling. The porosity of a material can be varied by introduction of macropores by CAD modelling. However, to produce multi-material FGMs, the printer setup should be adapted so that more than one material can be used deposited in a single process. Nowadays, new studies can be observed that investigate multi-vat systems. For example, a new SLA printer was developed that includes a rotating vat carousel system that rotates about the vertical axis (see 
Figure 7
), an automatic levelling system and with the developed setup, multi-material complex parts were produced successfully [
22
].
In the following, the previous studies related to VP applications for both single-material and multi-material FGM production will be provided for the exploration of state-of-art. High-temperature Co-fired Ceramics (HTCC) are composed of Si
3
N
4
 matrix with Ni, Wo and Wu metal circuits. If Si
3
N
4
 is additively manufactured directly contacting with metals, stress concentrations and boundary layer cracking may occur due to significant difference in thermal expansion coefficient. To solve this problem, Si
3
N
4
-Al
2
O
3
 functionally graded ceramic was produced by SLA that has a gradual change of 0–100% Al
2
O
3
 content [
104
]. It was aimed to enable stress relaxation during the solidification since Al
2
O
3
 can fuse the metal better in terms of thermal expansion. The traditional SLA machine used for single material additive deposition was modified as shown in 
Figure 8
a. The multi-material SLA machine was composed of SL-3D printer, the manipulator, and the gradient paste barrels. The gradient pastes were transferred to the suspension using the manipulator system. In 
Figure 8
b,c, the SEM images of the fabricated samples were represented. It was reported that no cracks at the layer boundaries existed and the optimization of printing parameters and rheological UV curing properties of pastes play an important role in successful fabrication of FGMs with SLA.
Beer et al. [
105
] demonstrated a novel SLA approach (see 
Figure 9
a) that performs volumetric patterning by curing with light sources at two different wavelengths one of which applies photochemically activation of polymerization and another applies inhabitation of the reaction. It was observed that the controllable, concurrent photoinitiation and photoinhibition may allow grading in properties of the part in a single-step fabrication and by eliminating the need for O
2
-permeable windows, very large objects can be printed that will broaden the use of this method for serial production. It was reported that the design that was used for two color system (see 
Figure 9
b) can be used for grading in mechanical and chemical properties by overcoming time-consuming steps.
Recently, hydroxyapatite (HA) scaffolds with graded aspect ratios between 1.2 and 2.0 were manufactured by using the SLA method [
102
]. As a reference for selecting the aspect ratios, the human bone porosities that is composed of an inner porous core and outer dense layer with a changing volume fraction range from 50% to 80%. The fine hydroxyapatite was added to a ceramic precursor produced by SLA with a prescribed volume content of 45%. The samples were produced by a layer thickness of 50 μm and deposition energy intensity of 50 mW. In 
Figure 10
a,b, the images of the porosity graded scaffold after debinding at 600 °C and after sintering at 1250 °C for 2 h are given respectively. The size accuracy of the printing process was reported to be 10 μm. In 
Figure 10
c, the SEM image of the microstructure is shown. No cracks were observed after the sintering process and the average grain size and density were measured to be approximately 4 μm and 98% respectively. During the design of structures with this technology, an approximate shrinkage of 23.2% and 24.8% should be considered respectively in horizontal and vertical directions.
Cellular structures in the form of foams, honeycombs, lattices are used in some engineering applications that demand low weight, energy and noise absorption capacity, thermal insulation. The use of cellular structures that contain prescribed changing properties over volume has become very important in tissue engineering. The CAD design of cellular structures can be optimized to achieve more versatile and functional structures. However, the AM method that will be used for the fabrication of the optimized structure plays an important role in terms of providing the required speed, precision, and flexibility. Stereolithography was successfully combined with topology optimization to produce FGMs with controlled porosity by using unit cell design [
106
]. In 
Figure 11
, a part with porosity that varies at different positions was produced by SLA from a photopolymer liquid resin (SPR6000 epoxy) and it was reported that a stiffness gradient was achieved within the volume. This part has a dimension of 144 × 144 × 15 mm
3
 and is composed of 24 × 24-unit cells. The resolution of the printer forced to round the domains that results in staircase morphologies. Furthermore, during the compression test, a typical brittle behavior was observed with multiple peaks that represent local ruptures at different locations.
In general, one material is deposited at once in VP technology and this limits the application of multi-material functionally graded material approach. With the Grayscale masked stereolithography (MSLA), this can be realized by varying the degree of curing of the photopolymer by changing the light intensity through grayscale masks at different positions of one layer of the part. Therefore, by generating grayscale pixels, a gradient in some materials properties (e.g., porosity, density, stiffness) can be provided. MSLA was used for the design and manufacturing of hyperelastic materials with varying material properties for the purpose of finite deformations [
107
]. The gradient was provided by controlling the light intensity (i.e., grayscale value) and the curing degree of photopolymers. The change of grayscale value and the gradient in bulk density and shear density are shown in 
Figure 12
. In the design of grayscale map, a grayscale between 60% and 100% was selected. For the functionally graded material, a hyper elastic constitutive model was developed to simulate the behavior of the FGM under tensile loading. The experimental and numerical results were in good agreement.
Yu et al. [
108
] manufactured Triply Periodic Minimal Surfaces (TPMS) as graded Schwarz P and Gyroid structures by continuously changing the wall thicknesses along the build direction by using SLA method (see 
Figure 13
). They observed that the produced samples matched well with the models with high accuracy and compressive stress in the parts changed gradually. For both uniform Schwarz P and uniform Gyroid, the failure occurred through the diagonal direction however for graded samples, the deformation started at the regions that have thin walls and extended to the thicker parts. With providing grading in the microporosity, the failure behavior of such structures can be controlled.
Within the scope of the CerAMfacturing European research project, SLA/DLP printing device based on digital light processing containing a digital micromirror device chip (DMD), was developed for the realization of an Al
2
O
3
 implant that is composed of a dense outer shell and a porous inner core and a gradient in porosity between them [
109
]. The gradient in the porosity was introduced by changing the volume fractions of alumina and polymer. It was reported that in the nonporous areas, a high density >99% was achieved.
In principle, DLP method uses one vat of resin therefore it is suitable for single material deposition. To make DLP suitable for printing parts with multi-properties, studies were carried out to use multiple vats or to use grayscale lights [
110
,
111
,
112
] with the integration of a cleaning stage to avoid contamination. In most of these studies, the reduced deposition rates due to vat change and addition of cleaning process, damage, and loss of some details of the parts during the cleaning process were reported to be the main challenges.
Kowsari et al. [
113
] developed a novel DLP system that uses a movable glass plate to enable depositing two different materials and between of which an air-jet cleaning process to minimize the slurry waste and contamination. It was reported that the system can be successfully used for multi-material printing that includes a gradient of material properties. Cylinder and bar test specimens were produced by DLP method with a variation in light intensity to provide cross-link density control and gradient in mechanical properties. In the tested specimens, a gradient in strain-to-break value was observed [
111
]. Single-vat 3D method using a grayscale light pattern was used to obtain functionally graded material with tunable mechanical property gradients a novel two-stage curing hybrid ink system [
114
]. In this two-stage curing process, the part was first printed by hybrid ink and then thermally cured in a heating oven. The intensity percentage of the grayscale light (represented as 
G
) was changed during the curing process to give gradient material properties. A DLP approach was used to fabricate FGMs from resin that contains Magnetite (Fe
3
O
4
) magnetic particles [
115
]. The distance of the magnet to the print bed (see 
Figure 14
a) was controlled to achieve various degrees of the gradient of the magnetic particles. They reported that changing the distance between the magnet and the resin bed is an effective way to control the gradient of magnetic particles in the material (see 
Figure 14
b). Furthermore, this method allows the fabrication of FGMs without expensive modification of a single material DLP machine.
A TPMS structure used in hip implant was produced with porosity gradient by using different unit cells via Lithography-based Ceramic Manufacturing (LCM) [
116
]. The structures in millimeter-scale were made of Alumina Al
2
O
3
. In the volume of the samples, there existed no macrocracks however some defects occurred on the surface of the parts. The volume of the parts was like that in STL file however a large deviation in mass of the objects were observed due to unremoved slurry on the bottom layer of the parts. It was reported that, with correct selection of FGMs design, process and material, customized bone implants can be printed by LCM method.
Loh et al. [
13
] reviewed the capability and applications of some AM methods to produce FGMs and following challenges were reported.
Lack of guidelines and standards for the selection of best AM method in terms of characterization of grading in materials
Scatter of measured properties between batches and type of machines
Low tolerance control and material defects
Low speed, accuracy, and surface quality
Lack of microstructure-process-property relations for current AM methodologies
Commercial methodologies for the mass production via AM methods
Hasanov et al. [
73
] reported in their review article that improvements in following points are needed for the design and manufacturing of complex FGMs.
Software that will allow the design of FGMs from preparation of CAD to slicing and exporting with predefined material properties in different directions.
New design of hardware setup (e.g., new extruder design for FFF method)
Thermo-mechanical characterization especially for the transition interfaces
Although various VP methods have been introduced for the FGM production, they are still far away from the real applications not only due to lack of process efficiency in terms of processing time and cost, but also lack of information in optimal process parameters methodologies. Vat Photopolymerization methods offer many advantages, however there are still some challenges that should be solved. For example, recent technologies cause poor dimensional control of property gradients. There exist quality differences between different batches of the same material or machines that use the same techniques [
12
].
One of the important topics that should be researched is finding the optimum solution between single-vat and multi-vat systems. Limited number of FGM combinations can be applied with single-vat systems. For example, for a single-material FGM, the lighting parameters (e.g., grayscale levels) can be changed through the layer. For multi-material FGM production with single vat, manual or automatic dosing of material can be applied. Here, the determination of exact dosing frequency and amount is a big challenge. Furthermore, the two slurries need to be suitable for mixing. These difficulties direct the researchers for the development of multi-vat, especially two-Vat Photopolymerization printer setups. Although using multi-vat systems may increase the processing speed, in future it will be more critical for deposition of multi-materials. Zhou et al. [
117
] used digital materials to introduce gradient in material and structure by DLP method. The DLP printer used for this work was modified to avoid contamination and decrease the separation force between the resin and the cured layer. It was reported that by using multiple vat systems, it is possible to develop dual materials with spatial control of material and structure. With the multi-vat printing setup, it should be possible to assign different materials to any predefined layer. Furthermore, the hardware and software setup should allow printing different portions or regions of each layer with different materials. These possibilities will allow introduction of various complex gradients parallel as well as perpendicular to deposition direction. In case a precise grading is desired, high attention should be given to exact characterization of the polymerization properties (e.g., curing depth, over-polymerization) of each single material. As in single-vat case, also in multi-vat systems, ability of mixing the slurries will give the designers high freedom of generating more advanced gradients in FGMs. Therefore, development of slurries that can be mixed during the printing process is another critical issue to be investigated.
Another important point of interest is cleaning of the part after deposition of each layer to avoid cross-contamination. For a two-vat VP system, the contamination may be helpful for a smoother transition from one material to another material in FGMs. However, due to a contamination after each layer, the two materials (i.e., Material-A and Material-B in Vat-1 and Vat-2 respectively) with which the fabrication started will be contaminated until the end of the whole process. As a result, the first and the last printed layers will not include the same materials. Therefore, for multi-vat systems, development of an effective cleaning mechanism that will not harm the part and will not decelerate the process will be an important research area.
When the contamination and used amounts of slurries are considered, bottom-up VP systems seem to be more convenient for multi-material FGM production. In 
Figure 15
, the possible two-vat VP systems were represented schematically. During the production of multi-material FGMs, the vats will be changed after each layer or even within each layer. Since in the top-down approach (see 
Figure 15
a), the whole part and the building platform is under the slurry, the contamination problem may be relatively more critical than as in bottom-up approach. Furthermore, during the cleaning process in top-down approach, the total surface area that should be cleaned will be higher. Therefore, it is believed that bottom-up approach-based printer setups will be used more in the future for manufacturing FGMs.
In fabrication of high quality FGMs by VP methods, the optimization of design, printing parameters and suspension properties is very important. Topology optimization, multi-criteria optimization and genetic algorithms can be integrated into VP processes to find out optimum parameters [
106
,
118
,
119
,
120
]. In recent years, the data-driven machine learning algorithms has become powerful for the optimization and prediction of parameters and properties. In the future, integration of machine-learning algorithms into process and material development of FGM fabrication by VP methods will allow a faster spread of use of VP methods.
It is evident that, improvements in manufacturing technologies play an important role in meeting new demands for development of novel FGMs for various application fields. In this article, the state-of-art of utilization of VP methods for FGM manufacturing is reviewed. The studies in literature mostly focused on single-material deposition and therefore the developments in multi-material printer setup that provide fabrication of materials with graded properties remain relatively limited. This article highlights the main challenges for the multi-material FGM production and suggest critical research areas such as elimination of contamination, design of printer setup and development of new slurries. In the future, the research on photopolymerization will furthermore concentrate on methodology development to allow high quality, cost-efficient mass production of complex shapes that provide gradient in properties i.e., physical, mechanical, and microstructural properties. Despite the challenges, developments in Vat Photopolymerization that can be used in single-vat and multi-vat systems will facilitate the fabrication of FGM and further increase the widespread use of VP methods in various applications and areas.
This article is prepared in the framework of GraCerLit project where S.N. is the Postdoctoral fellow and M.S. is the supervisor. S.N. performed the literature survey and wrote the first draft and M.S. determined the main content of the article and revised the manuscript. All authors have read and agreed to the published version of the manuscript.
This work is part of the Marie Skłodowska-Curie Individual Fellowship (H2020-MSCA-IF-2020) project entitled “GraCerLit–Development of Functionally Graded Ceramics by Lithography-based Ceramic Manufacturing (LCM)”. This project has received funding from the European Union’s Horizon 2020 research and innovation programme under grant agreement No 101020104.
Not applicable.
The authors declare no conflict of interest.
Publisher’s Note:
 MDPI stays neutral with regard to jurisdictional claims in published maps and institutional affiliations.
