Repository: ISE-FIZKarlsruhe/Ontology_Evaluation

File: Domain Papers/MDPI/jmmp-v01-i01_20240418_Materials Processing_texts/jmmp3030064.txt (part 3 of 3)
Fused deposition modeling (FDM) is an additive manufacturing (AM) process that is often used to fabricate geometrically complex shaped prototypes and parts. It is gaining popularity as it reduces cycle time for product development without the need for expensive tools. However, the commercialization of FDM technology in various industrial applications is currently limited due to several shortcomings, such as insufficient mechanical properties, poor surface quality, and low dimensional accuracy. The qualities of FDM-produced products are affected by various process parameters, for example, layer thickness, build orientation, raster width, or print speed. The setting of process parameters and their range depends on the section of FDM machines. Filament materials, nozzle dimensions, and the type of machine determine the range of various parameters. The optimum setting of parameters is deemed to improve the qualities of three-dimensional (3D) printed parts and may reduce post-production work. This paper intensively reviews state-of-the-art literature on the influence of parameters on part qualities and the existing work on process parameter optimization. Additionally, the shortcomings of existing works are identified, challenges and opportunities to work in this field are evaluated, and directions for future research in this field are suggested.
] also applied the Taguchi method for evaluating the levels of process parameters (build orientation, layer thickness, raster orientation, raster width, and raster gap) for tensile strength, flexural strength, and impact strength.
Sood et al. [
12
] published another paper where the desirability function was applied for multi-objective optimization, instead of the gray Taguchi method. In their research, three mechanical properties (tensile, flexural, and impact strength) were optimized simultaneously. Akande [
14
] also applied the desirability function to transform two objectives (surface finishing and dimensional accuracy) into one objective and get an optimum combination of layer thickness, print speed, and infill density. Peng et al. [
35
] used RSM, fuzzy logic, and the genetic algorithm (GA) to optimize dimensional accuracy, warp deformation, and build time. In their work, the fuzzy logic method was applied to convert three objectives (dimensional accuracy, warp deformation, and build time) into a single objective. Furthermore, this single objective optimization problem was later solved using GA. Srivastava et al. [
93
] used RSM combined with Fuzzy logic for optimizing the build time and support material volume simultaneously. Rinanto et al. [
83
] used a method called process capability ratio-technique for order performance by similarity to ideal solution (PCR-TOPSIS) to get an optimum combination of extrusion temperature, infill density, and raster orientation for tensile strength, energy consumption, and build time. The above-discussed multi-objective optimization algorithms are able to generate a single optimum solution, and this is a disadvantage of single-solution multi-objective optimization. One of the reasons is that a unique solution may not be valid for multiple responses due to the different users’ requirements. Therefore, multi-objective optimization techniques which generate a set of non-dominated solutions, often known as the Pareto frontier, are more suitable for FDM process parameter optimization.
There are only limited articles that used multi-objective optimization algorithms that generated a set of optimal solutions. Pandey et al. [
106
] minimized surface roughness and build time simultaneously by considering build orientation as a variable. To solve the optimization problem, the non-dominated sorting genetic algorithm-II (NSGA-II), a heuristic algorithm, was used, and a set of optimum solutions was generated. Gurrala et al. [
15
] also applied NSGA-II for optimizing tensile strength and volumetric shrinkage simultaneously, and quadratic equations of both part characteristics were determined using Design Expert® software. Finally, a set of non-dominated optimum solutions was generated by NSGA-II. Rao et al. [
16
] introduced a teaching–learning-based optimization (TLBO) algorithm and non-dominated sorting TLBO (NSTLBO) algorithm in the field of FDM for single-objective optimization and multiple-objective optimization, respectively, and they showed that the algorithms worked better than many heuristic algorithms including QPSO, GA, and NSGA-II. The recent work on FDM process parameter optimization is summarized in 
Table 3
 based on the optimization method employed, process parameters considered, and part characteristics of interest. Please note that, due to the page limitations of this paper, the optimization methods are not discussed in detail. Interested readers are encouraged to review the provided references for more information about the step-by-step optimization procedure for each optimization method.
Based on the presented research of process parameters, this section describes the major findings and shortcomings of the existing research and the future direction of research in the FDM process parameters optimization. The future direction of research may contribute to increasing FDM usage in industrial mass production, reducing the shortcomings of the FDM process to ensure process efficiency, and improving or optimizing printer part characteristics.
Limited Materials:
 One of the disadvantages of the FDM process to be employed in industries is that only limited materials can be used as filaments. ABS and PLA are the two most widely analyzed filament materials, and some other materials such as PC and Ultem 9085 are also considered as other good part materials. Comparing ABS and PLA, PLA is rigid and biodegradable; however, ABS is ductile and heat resistant. ABS has a high tendency to warp when compared to PLA, and the warping occurs mainly due to an uneven cooling rate. The comparison of ABS and PLA is given in 
Table 1
. The impact of process parameters on other materials including nylon, PPSF, and TPU is still unknown. Thus, to increase the use of the FDM process and produce parts with different part characteristics, it may be helpful to consider different materials (other than ABS and PLA) as part materials for research purposes, as well as for functional parts. Research efforts aimed at studying the influence of process parameters on two or more materials are still limited. Rodríguez-Panes et al. [
85
] concluded that process parameters are more significant for PLA when compared to ABS. The comparison of different materials will be helpful to predict the impact of parameters on new materials, as well as the part characteristics of parts built from new materials. 
From the existing research, it can be concluded that the part characteristics of FDM parts are worse than the part characteristics of traditional manufacturing processes, for instance, injection molding. To compete with traditional manufacturing processes, it is necessary to improve part quality along with the advantages of the additive manufacturing process. There is a need to explore new materials in addition to developing composite or hybrid filament materials, including bio-composite and bioplastic materials. Two or more thermoplastic blends and reinforced thermoplastics may be two good options for developing new filament materials. 
Process Parameters:
 The FDM process consists of several parameters, but layer thickness, build orientation, raster orientation, raster width, air gap, and infill density are the most analyzed process parameters. To explore more about the FDM process, there is a need to know about the least analyzed parameters such as infill pattern, number of shells, shell width, raft thickness, nozzle diameters, build platform temperature, cooling rate, etc. Due to the wide range of different equipment used for the FDM process, some of these parameters may not be always controllable, which eventually makes the analysis rather difficult to be performed. From the existing research, the impact of some process parameters is clear. For example, 0° build orientation maximizes the mechanical properties, dimensional accuracy, and surface finishing and minimizes the build time, as the longest side of a part placed in the 
XY
-plane reduces the number of layers, and the downward speed of the build platform (after each layer deposition) is lower than the print speed. Another parameter, infill density, maximizes the mechanical properties (tensile, compressive, flexural, and impact strength) and build time when high. The infill density is not significant for dimensional accuracy and surface roughness.
Although the FDM process has several parameters, and many of them are interdependent, in most of the existing research, only three to six parameters were considered as variables, and other parameters were considered as constants. A process parameter that is considered as a variable may be affected by the constant values of other parameters. Ideally, a more valuable piece of information can be gained by considering as many parameters as variables as possible. However, in reality, this is not something that is easily achievable. A major disadvantage of considering more variables is the number of experimental runs and the cost (time and resources), which increase exponentially. 
In the existing research, dimensional accuracy, surface roughness, and several mechanical properties could be improved by optimizing the process parameters. There are many other part characteristics, such as thermal properties, environmental properties, other mechanical properties, support materials, and part shape complexity, which are equally important for functional parts. Optimizing those part characteristics is also important for producing higher-quality FDM parts. This could be a potential future research direction in this field.
Optimum Combination:
 In most of the existing research, the optimum combination of process parameters was determined from experimental studies instead of applying numerical optimizations. Thus, an optimum solution is one of the combinations from the experimental data. However, the actual optimal solutions might be different. In addition, there may be some combinations that are not analyzed due to the limited amount of resources, effort, time, and cost. This shortcoming can be overcome by using numerical optimization algorithms. Only a few researchers worked on the numerical optimization of process parameters, and most of them optimized only a single part’s characteristics. However, one of the drawbacks is that optimizing a single part’s characteristics may not always be a practical solution for real-world applications, as a functional part typically requires fulfilling more than one part’s requirements. For this kind of functional part, to get an optimum combination of parameters for multiple parts’ characteristics, multi-objective optimization is a useful approach. There is a need for more research efforts on multi-objective process parameter optimizations for the FDM process.
In addition to mathematically optimizing process parameters, there are some additional concerns from the practitioners’ perspective. Although optimizing process parameters can give decision-makers a full spectrum of process parameter ranges to obtain the desired part characteristics, the combinations of the best process parameters may not always be achievable in certain FDM machines. This is due to either the FDM printers not offering a certain range of parameters, or some process parameters unable to be controlled. In order to verify that the optimum process parameter combination is applicable, a validation experimental process should be carried out with the results obtained from the mathematical parameter optimization. 
Process Uncertainty:
 Another consideration that may improve part characteristics is controlling the uncertainties in the FDM process. FDM is a complex process; a CAD design passes through several stages to an STL file before it can be used to build a physical object. Each stage has different sources of uncertainties, for example, during the printing process, extrusion temperature variability, properties of filaments, feed rate variability, the environment, or ambient conditions. Other sources of uncertainties can be found prior to printing or outside of the printing process, for example, FDM software algorithms, its assumptions, or numerical model approximations. By considering the uncertainties of the FDM process during process parameter optimization, a part with consistent quality and less variation can be produced. There are limited research efforts that considered the uncertainties in the FDM process. Hu et al. [
107
] worked on predicting the uncertainty quantification of material properties but not the FDM process. The uncertainty quantification of the FDM process is another good direction of research.
Multi-Disciplinary Research:
 Now more than ever, machine learning algorithms are widely applied to data analysis for prediction or learning purposes. These algorithms are also applicable in the field of FDM for the prediction of part qualities, especially in mass-producing FDM parts. In the FDM process, filaments are heated at a high temperature, and the deposited layers are cooled in the build platform. These heating and cooling processes have a significant impact on part characteristics. A closed-loop feedback system through image processing and machine learning algorithms is applicable to control and monitor FDM process performance. Any process parameter deviation may be adjusted based on an advanced control system with some predictive algorithms. By integrating advancements in other disciplines into the FDM process, the realization of the FDM process being employed in an Industry 4.0 setting will be more viable in the near future.
In this paper, comprehensive information on FDM process parameters and their impact on part characteristics was concisely summarized. The authors of this review article hope to provide readers with a better understanding of the FDM process and its state-of-the-art research. This article also gives general insight into the existing research carried out on process parameter optimization of the FDM process by using different tools such as the design of experiment (DoE), statistical tools, and optimization methods. Overall, FDM process parameters are deemed to be interdependent and significant for part characteristics. The quality of printed parts and the efficiency of the FDM process can be improved by optimizing a certain set of process parameters. Along with summarizing existing works, challenges and opportunities for future research directions are introduced. The key findings of this survey and future research directions are summarized below.
PLA and ABS are the two most widely used materials. Along with PLA and ABS, other materials such as nylon, PETG, and composite materials can be used as filament materials for research purposes, as well for producing functional parts, to get a wider range of material selections and printed part characteristics.
Some process parameters such as infill pattern, print speed, shell width, or extrusion temperature are less analyzed compared to layer thickness, build orientation, raster width, or raster orientation. The least known process parameters may be considered as variables for future research directions.
There is limited research that optimized multiple parts’ characteristics simultaneously. Further research on multi-objective process parameter optimizations can be another direction for future research.
The FDM process is complex. It consists of several steps, and each step has different levels of uncertainty. Consistency of printed FDM parts can be improved by considering uncertainties during design and manufacturing. Additionally, it is also essential to incorporate the uncertainty of mathematical models and algorithms during analysis.
Toward a multi-disciplinary research direction, various machine learning algorithms and image processing may be applied for predicting part characteristics in the FDM process.
Based on the findings of the existing works, some future directions and research gaps were identified for the FDM process. The authors of this review paper hope to encourage the general public to work together to reduce the research gaps in the FDM process, as well as simultaneously increasing FDM’s employment in a wide range of industries, and FDM parts in the market.
Conceptualization, A.D. and N.Y.; methodology, A.D.; validation, A.D..; formal analysis, A.D.; investigation, A.D.; resources, N.Y.; data curation, A.D.; writing—original draft preparation, A.D.; writing—review and editing, N.Y.; visualization, A.D.; supervision, N.Y.; project administration, N.Y.; funding acquisition, N.Y.
This research was partially funded by ND-EPSCOR, grant number FAR0030453. 
The authors declare no conflicts of interest.
