Repository: ISE-FIZKarlsruhe/Ontology_Evaluation

File: Domain Papers/MDPI/materials-v12-i03_20240419_ Materials Simulation and Design _texts/ma12060995.txt (part 1 of 2)
The performance characterization of the manufacturing processes for additive manufacturing (AM) systems is a significant task for their standardization and implementation in the industry. Also, there is a large diversity of materials used in different AM processes. In the present paper, a methodology is proposed to evaluate, in different directions, the performance of an AM process and material characterization in terms of surface quality. This methodology consists of eight steps, based on a new surface inspection artifact and basic artifact orientations. The proposed artifact with several design configurations fits different AM systems sizes and meets the needs of customers. The effects of main factors on the surface roughness of up-facing platens of the artifacts are investigated using the statistical design of experiments. The proposed methodology is validated by a case study focused on PolyJet material jetting technology. Samples are manufactured of photopolymer resins and post-processed. Three factors (i.e., artifact orientation, platen orientation, and finish type) are considered for the investigation. The case study results show that the platen orientation, finish type, and their interaction have a significant influence on the surface roughness (Ra). The best Ra roughness results were obtained for the glossy finish type in the range of 0.5–4 μm.
Additive manufacturing (AM) [
1
] techniques garner much interest within many fields, such as aerospace, automotive, and medical, based on their flexibility given to designers to fabricate complex structures, which are hard to fabricate using conventional methods. By achieving lightweight structures that do not require molding and tooling, AM also saves time, cost, and effort. Also, AM plays an important role in hybrid manufacturing and smart factories [
2
], and it is a key technology in the implementation of the new industrial revolution, Industry 4.0 [
3
].
AM has a multi-disciplinary characteristic and its standardization is essential for the industrial sector. The main organizations which are working and collaborating to standardize the processes of AM are the International Organization for Standardization, the technical committee ISO/TC 261 (creation date 2011), the American Society for Testing and Materials, the group ASTM F42 (formed in 2009), and the European Committee for Standardization, the technical committee CEN/TC 438 (formed in 2015). ISO/ASTM 52900-15 established and defined terms used in AM technology, by defining AM as the “process of joining materials to make parts from three-dimensional (3D) model data, usually layer upon layer, as opposed to subtractive manufacturing and formative manufacturing methodologies” [
4
]. Based on the ISO/ASTM 52900-15 standard, the AM processes are classified as follows [
4
]: vat photo-polymerization (VP), binder jetting (BJ), material extrusion (ME), material jetting (MJ), sheet lamination (SL), powder bed fusion (PBF), and directed energy deposition (DED). Some examples of the technologies that fall within these processes types include stereolithography (SLA) as a VP process [
5
], fused deposition modeling (FDM) as an ME process [
6
], laminated object manufacturing (LOM) as an SL process [
7
], selective laser sintering/melting (SLS/SLM) as a PBF processes [
8
,
9
], 3D inkjet printing (3DP) as a BJ process [
7
], polymer jetting (PolyJet) and multi-jet printing (MJM) as MJ processes [
10
,
11
,
12
], wire and arc additive manufacturing (WAAM) and laser-engineered net shaping (LENS) as DED processes [
13
]. 
The performance characterization of the AM processes and material characterization are significant tasks for their standardization and implementation in the industry. A method for evaluating of AM process performance consists of manufacturing and testing a customized sample [
14
]. The most important sections, focusing on test methods and product characterization of the parts manufactured by AM [
4
], are mechanical properties (hardness, tensile strength, flexural strength, impact strength, fatigue strength, elongation property, compressive properties, creep, aging, frictional coefficient, shear resistant, crack extension), surface aspects (appearance, surface texture [
15
], color), and geometry requirements [
16
] (size, dimensions, dimensional tolerances, geometrical tolerance). Currently, the standards related to these items are under development. A number of experimental and theoretical studies were developed in order to characterize the variety of AM processes and the materials used for AM. 
The surface quality of the parts built by the AM technologies is an important parameter, which can influence the product accuracy, minimize the post-processing operations, and enhance the functionality of the product. Within the literature, many studies focused on the surface roughness [
5
,
6
,
8
,
10
,
11
,
12
,
17
,
18
,
19
] of the parts made through additive manufacturing. Some studies investigated the influence of part orientation on surface roughness [
7
,
20
], for different layer manufacturing technologies such as FDM, SLS, LOM, and SLA. An optimal fabrication direction achieves good results. Canellidis et al. [
20
], considering the build time, surface roughness, and post-processing time, proposed an optimization procedure for optimum build orientation of the parts in SLA. Perez et al. [
6
] investigated the critical factors in FDM processes for reducing surface roughness, and they concluded that the layer height and wall thickness are dominant factors for surface roughness. DebRoy at al. [
9
], analyzing the AM metal processes, showed that surface quality is influenced by the material feedstock, part and process design, process parameters, and post-processing. The surface roughness is different in different AM processes. The main factor that affects the surface roughness in different AM processes is the deposition layer thickness. Also, in metal additive manufacturing, whatever might be the parameters, the surface roughness is high in DED processes because of a higher deposition rate [
13
] and larger size of melt pool. Thus, it is not fair to compare directed energy deposition with powder bed fusion from the point of view of surface quality.
Additive manufacturing of parts with a small deposition layers thickness reduces the surface roughness and improves the surface quality. PolyJet technology, using thin deposition layers of 16 or 30 microns [
12
,
19
], is one of the AM technologies that can effectively reduce the surface roughness. A benchmark study based on customized test specimens investigated and compared the properties of nonmetal additive manufacturing processes (SLA, PolyJet, SLS, LOM, FDM, and 3DP) [
17
]. It concluded that the roughness of the specimen fabricated by EDEN 500V increases with the surface angle from 0° to 90°, and that PolyJet technology is effectively an office environment. An experimental investigation of the surface roughness of the PolyJet process, in 
X
- and 
Y
-directions, based on a prismatic test sample placed seven times, on the same platform was performed in Reference [
19
]. The results indicated that the best value of roughness was achieved at 0° and the worst at 90°. The experiments on an EDEN 350V machine, with samples made of FullCure 720 and VeroBlue 840 materials, oriented along the 
x
-axis were carried out in order to investigate the influence of layer thickness, local surface orientation, and finish type on the surface quality [
12
]; however, different part orientations on the build tray were not performed. This study reported that the maximum surface roughness was obtained for the 90° surface angle. Moore and Williams [
21
] investigated the effects of the surface finish on the part fatigue life of PolyJet parts. It was concluded that the glossy finish increases the fatigue life of the printed parts. 
Ituarte et al. [
22
] performed a comparative assessment of three AM technologies (SLA, Polyjet, and SLS) taking four control factors (the AM machine, the part orientation and location, and the chordal errors of the STL files), and having one of the objectives to be optimized (i.e., the surface roughness). The study reported that the manufacturing of flat plastic parts using the three selected AM systems is not technically feasible. The main reason could be that the layer thickness set on a value greater than 30 μm increases the surface roughness. Also, the results showed that surface quality was the most difficult requirement to satisfy.
Most parts obtained by different additive manufacturing technologies need selecting a suitable post-processing technique (computer numerical control machining, abrasive machining, laser machining, chemical treatments, etc.) to improve the surface quality [
23
]. Cazon et al. [
11
] included in their studies the effect of post-processing on the mechanical properties and the surface roughness of planar specimens made by the PolyJet technology on the EDEN Objet 330 machine. The study concluded that the part orientation has an effect on mechanical properties and the best roughness is obtained for the 
XY
 printing direction. An industry-related survey including 50 interviewees evaluated technical and economic AM capabilities [
24
]. The study concluded that post-processing constitutes a mandatory production step to fulfill minimum surface roughness levels required by the industry.
From the literature survey, the following results were found:
The surface quality of additive manufactured parts can be affected by different factors, from pre-processing, processing, and post-processing stages.
The factors affecting the surface quality are STL file preparation, material properties, layer thickness, part orientation, scanning parameters (strategy, speed, etc.), surface orientation or surface angle, finish type, and post-processing.
AM technologies and variation from one AM machine to another can influence the surface quality.
The staircase effect, support structure burrs, and errors from the deposition process are the most frequent surface defects.
There are few research studies developed on different AM systems built based on PolyJet technology (Stratasys Ltd, USA and Objet Geometries Ltd., Israel).
Having benefits in terms of cost reduction and a shortening of the time-to-market in products, the implementation of AM technologies within pre-production series and short series production depend on the repeatability of mechanical and surface quality properties of parts.
The surface quality of additive manufactured parts can be affected by different factors, from pre-processing, processing, and post-processing stages.
The factors affecting the surface quality are STL file preparation, material properties, layer thickness, part orientation, scanning parameters (strategy, speed, etc.), surface orientation or surface angle, finish type, and post-processing.
AM technologies and variation from one AM machine to another can influence the surface quality.
The staircase effect, support structure burrs, and errors from the deposition process are the most frequent surface defects.
There are few research studies developed on different AM systems built based on PolyJet technology (Stratasys Ltd, USA and Objet Geometries Ltd., Israel).
Having benefits in terms of cost reduction and a shortening of the time-to-market in products, the implementation of AM technologies within pre-production series and short series production depend on the repeatability of mechanical and surface quality properties of parts.
Many test artifacts were proposed to investigate the surface quality of the parts obtained by different additive manufacturing processes. A standardized test artifact allows the performance estimation and comparison for different AM systems or for the same AM system over time [
14
] and can identify the possibilities for improvements. 
A twisted pillar [
5
,
8
,
12
,
18
,
25
] or truncheon (
Figure 1
a) is one of the most used models for measuring the surface roughness within an AM process, despite its massive shape. Thus, it can be used for investigations of the surface roughness based on the truncheon within the following AM technologies: SLA (vat photo-polymerization) [
5
,
18
,
25
], FDM (material extrusion) [
5
], PolyJet (material jetting) [
12
], SLM (powder bed fusion) [
8
], and LOM (sheet lamination) [
5
]. The twisted pillar is obtained by rotating a series of square sections around a central axis, from 0° to 90°, in 3° or 5° increments, allowing to investigate the surface roughness of angled planes from 0° to 360° [
18
,
26
].
Another test model is a faceted sphere (
Figure 1
b) which covers a wide range of planar surface orientations within one part [
26
,
27
]. A revised model with new features, based on a specimen proposed by Kim et al. [
17
], is shown in 
Figure 1
c. The ISO/ASTM NP 52902 standard focusing on AM standard test artifacts is under development. Some standard artifacts were developed by the ASTM F42/ISO TC 261 joint group for Standard Test Artifacts (STAR) in order to investigate the AM system performances: linear and circular accuracy, resolution of ribs, pins, holes and slots, and surface texture [
14
]. The STAR group proposed a surface texture artifact [
14
,
26
] which consists of a series of seven platens built at different angles to the horizontal plane, including 90°, 0°, 75°, 15°, 60°, 30°, and 45° (
Figure 1
d). 
The studies focusing on the quality surface investigation obtained by AM did not use a common surface inspection artifact that allowed comparing the measurements. Moreover, a deeper research based on a standardized surface inspection artifact taking into account the relevant build orientations on the manufacturing platform and post-processing operations was not performed.
The main aim of this article was to define a basic methodology that allows evaluating the performances of an AM process and material characterization in terms of surface quality, based on a new test artifact and investigating the primary factors that affect the surface quality. The second part of the paper focuses on the investigation of polymer-based AM. A case study on a PolyJet process validates the proposed basic methodology. 
The main design requirements of a surface inspection artifact are as follows: 
An easy adaptation to different AM processes and machine sizes;
Measurements to be easily performed in different ways using contact or non-contact methods;
An editable geometry;
A short manufacturing time;
Minimum material and energy consumption.
An easy adaptation to different AM processes and machine sizes;
Measurements to be easily performed in different ways using contact or non-contact methods;
An editable geometry;
A short manufacturing time;
Minimum material and energy consumption.
A new surface inspection artifact was designed using the SolidWorks version 2013 software (Dassault Systèmes, Waltham, MA, USA), based on the above design requirements. It consisted of rotated platens around a horizontal axis, which were built at different angles from 0° to 90° to the horizontal plane, in θ° increments. Eight design configurations of the test artifact were achieved, taking into account that the increment θ was a divisor of 90° (
Table 1
).
The platen thickness should be chosen so as not to allow the artifact to deform over time, being limited by the characteristics of the material. The dimensions of the platens (length and width) should be chosen so that the surface roughness can be measured easily with both contact and non-contact methods. 
The artifact was intended to be used to evaluate the surface quality of an additive manufacturing process and to test the machine accuracy. Mainly, the artifact was designed to investigate the surface quality of the upward facing surfaces. The downward facings are strongly dependent on the support structure type, which influences the surface quality. This artifact allows good accessibility for the surface investigation of the platens.
Two 3D computer-aided design (CAD) examples of the test artifact built at angles from 0° to 90° in steps of 15° and in steps of 5° are shown in 
Figure 2
.
The objective of the proposed methodology is to evaluate the performance of an additive manufacturing process on an additive manufacturing machine in terms of surface quality. This methodology includes exploratory and confirmatory experiments, followed by analysis and interpretation of the results. The methodology consists of eight steps as shown in the 
Figure 3
.
There is a large diversity of materials used in additive manufacturing processing [
28
]: plastics (thermoplastics and thermosets), metals, ceramics, and composites (polymer matrix composites, metal matrix composites, and ceramic matrix composites). Thus, the additive manufacturing technologies include polymer-based AM, metal-based AM, ceramic-based AM, and composite-based AM. The purpose of AM technology analysis is the understanding of the process basics principles and selection of some potential parameters that influence the manufacturing process and can affect the surface quality. 
The design configuration of the surface inspection artifact was chosen from 
Table 1
. An artifact configuration was defined by a number of platens in steps of θ° from a 0° to 90° slope angle. Every artifact configuration due to its size and volume influenced the manufacturing time, material consumption, and the amount of measurement data used within step 6 for statistical analysis.
In the third phase of the methodology, based on the additive manufacturing technology features, we designed the experiments [
29
] by choosing the control factors that affect the surface quality and their levels. The primary control factors that affect the surface quality are the layer thickness, the artifact orientation, the platen orientation, the material feedstock properties, the scan speed, the scanning strategy or tool path strategy, the energy density, and the finish type based on particular printing features or post-processing. The selection of the control factors depends on the particularities of the additive manufacturing technology. The main factors, which should be used for all additive manufacturing technologies, are artifact orientation and platen orientation.
The impact of nesting and orientation of parts that are inserted into the build platform on production speed, material costs, and costs related to process time for different AM process (ME, VP, BJ, MJ, SL, and PBF) was investigated in Reference [
30
]; however, the surface quality of the parts was not estimated. The study concluded that the most affordable way of manufacturing parts does not guarantee constant or similar quality. The orientation of the AM build platform coordinate system depends on building direction. Thus, the coordinate systems of downward and upward building machines are defined based on the standard in Reference [
31
] and are shown in the 
Figure 4
. The artifact orientation on the build platform is considered a three-level factor with basic orientations of parallel, perpendicular, and 45° to the scanning direction (called axes 1, 2, and 3, respectively). The layout of these three artifact orientations within the build platform is called the basic artifact orientations. The levels of platen orientation factor depend on the design configuration of the artifact, as shown in 
Table 1
. It is given by the number of platens of the artifact.
The layer thickness factor depends on the characteristics of the AM technology. Also, this control factor strongly influences the surface quality. The feedstock material for additive manufacturing can be a liquid, powder, combination of powder and wire, sheet, or wire, according to the process in question [
13
,
28
]. The feedstock materials can affect the surface quality. Regarding the scan speed factor, only some AM technologies allow modifications to its values. Thus, one can mention powder bed fusion and directed energy deposition technologies, which allow the variation of the scanning speed factor. Depending on the additive manufacturing technology characteristics, some AM technologies allow modifications in the scan strategy and others do not. The scan strategy factor is taken into consideration mainly in powder bed fusion [
32
] and directed energy deposition [
33
] technologies. The tool path strategy factor is important in material extrusion technologies [
6
]. The energy density is a specific factor within metal additive manufacturing technologies that needs to be carefully controlled [
9
]. The two basic control factors, artifact orientation and platen orientation, and additional process factors should be chosen to analyze the influence of their effects and interactions on the surface roughness.
Additive manufacturing of the artifacts based on DOE represents the fourth phase of this procedure. The basic table configuration is shown in the 
Figure 4
. A minimum three artifacts oriented in a 0°–45°–90° configuration should be 3D-printed in a single printing job. In the pre-processing stage, the CAD model of the test artifact is converted into a standard triangulation language (STL) file and is loaded into specific AM software in order to manage the manufacturing process. The STL resolution should be chosen according to the deposited layer thickness of the AM machine. The post-processing method depends on the type of AM technology and raw material used [
23
].
The surface roughness measurements may be performed in different ways using contact or non-contact methods. Only the surface of up-facing platens is measured, because the down-facing platens are strongly influenced by the support material.
Statistical analysis of the data allows the investigation and characterization of the effects of control factors and their interactions on the experimental surface roughness. Because there are two or more control factors, two-way ANOVA or generalized linear models (GLM) should be used. The generalized linear model is a more general approach to performing an analysis of variance (ANOVA) [
34
]. The statistical analysis should have five stages as follows: 
Inputting data;
Performing data analysis;
Determination of significant factors from ANOVA table;
Validating ANOVA assumptions;
Interpreting ANOVA results.
Inputting data;
Performing data analysis;
Determination of significant factors from ANOVA table;
Validating ANOVA assumptions;
Interpreting ANOVA results.
GLM is used to analyze the results by calculating the means of each level for each factor. From the ANOVA table, the 
p
-value indicates the significance of the results. Additionally, it is necessary to compare the relative significance by indicated the 
F
-value when the 
p
-value is close to zero. Before drawing the conclusion, the three following assumptions in ANOVA analysis should be checked [
34
]: 
Residuals are normal distributed;
The variance of the observations in each treatment should be equal;
Response is independent and identically distributed.
Residuals are normal distributed;
The variance of the observations in each treatment should be equal;
Response is independent and identically distributed.
The confirmatory experiments should be conducted in an environment as similar as possible to the original experiment. An industrial process is desirable for stability. The purpose of the confirmation experiment is to validate the conclusions drawn during the analysis phase and to confirm having a stable process.
The experimental results are analyzed and interpreted within this step. The roughness prediction for an AM process and the influence of the control factors and their interactions on the surface roughness are determined.
The proposed methodology for evaluating the surface quality was validated for a polymer-based additive manufacturing technology. The additive manufacturing machine used was EDEN 350 by Objet (Stratasys, Rehovot, Israel ) using PolyJet technology.
The Objet EDEN 350 PolyJet machine uses a drop-on-demand (DOD) inkjet technology [
35
] to generate and selectively deposit droplets of resins in the scanning direction through one pass onto the build platform. The deposited layers of resins are 0.016 mm thick. The print block contains eight parallel print heads, four of which are allocated to the model material and the others to the support material. The model material used in this investigation was FullCure 870 VeroBlack [
36
], supplied by Stratasys. The composition of the model material consisted of acrylic monomer, urethane acrylate oligomer, epoxy acrylate, and a photo-initiator. The FullCure 705 [
36
] was used as a support material. The support material consisted of acrylic monomer, polyethylene glycol 400, propane-1,2-diol, glycerol, and a photo-initiator. During the printing process, the print heads and the photopolymer resins are heated at a printing temperature of around 72 °C, decreasing the viscosity of the resins. The print block moves pass by pass in indexing the 
y
-axis and layer to layer in the height direction (
Z
). A vacuum system kept and controlled the resins within the print heads (
Figure 5
). The head vacuum of the Objet EDEN 350 PolyJet machine was set at 6.2 atm. Roller levels each deposit a resin layer and then the resin is hardened using two ultraviolet (UV) lights. The roller compresses the resin layers and removes excess resin material from the deposited layer. The excess resin is stored into a waste container. Lines of droplets are formed in the scanning direction.
Artifact configuration 3 (
Figure 2
b), consisting of 19 platens built at angles from 0° to 90° in steps of 5°, was chosen to investigate the effect of platen orientation on the surface roughness. 
The design of experiments was made according to the control factors. Three control factors were selected (i.e., the artifact orientation with three levels, the platen orientation with 19 levels, and the finish type with two levels), as shown in 
Table 2
. 
The finish type was considered as a two-level factor: matte and glossy. The matte finish (
Figure 6
a) meant that a thin layer of support material surrounded the part. When using a glossy finish (
Figure 6
b), there was no support material deposited on the upper surfaces of the model; instead, it was only deposited on the bottom surfaces. The points of transition between the matte and glossy areas usually required some polishing or extra cleaning. 
The working parameters were set according to the manufacturer’s specifications as shown in 
Table 3
. The surface roughness was the response factor during the experiments. 
It is necessary to specify why only three control factors were chosen. Some parameters of this Objet EDEN 350 PolyJet machine cannot be modified, being set by the provider. These are scanning speed, scanning strategy, and layer thickness. These factors should be taken into consideration for other AM processes, which allow modification in layer deposition thickness or scanning speed. However, Polyjet technology used on the EDEN 350 machine allows only deposition of thinner layers of 0.016 mm. In addition, Chen [
10
] concluded that, for very low thickness, the effect of change in layer thickness has a very low contribution toward change in surface roughness. 
The experiments and measurements were performed under controlled laboratory temperature and relative humidity, as shown in 
Table 3
.
The software used to prepare the build platform for producing models and to simulate the build time and material consumption was the Objet Studio version 8.0.1.3 software (Rehovot, Israel) [
36
]. 
Five test artifacts, named as in 
Table 4
, were manufactured on an Objet EDEN 350 PolyJet machine (Stratasys) in the same printing job (using a single build platform) from FullCure 870 VeroBlack model material (
Figure 7
). The support material was removed with a pressure water jet. The specimens were immersed in a sodium hydroxide solution and were washed with pressurized water afterward.
In material jetting technology, some rules should be applied regarding the orientation of the part and parts within the build platform in order to minimize the manufacturing time and material consumption, and to improve the quality of the surface [
37
]. The test artifacts were built in three different orientations (
Figure 7
), namely the longest dimension parallel to the scanning direction (Axis 1), perpendicular to the scanning direction (Axis 2), and 45° to both directions (Axis 3). The samples oriented in Axis 1 and Axis 3 were fabricated in high-quality mode, either with a matte or glossy finish. The sample aligned with Axis 2 was 3D-printed in high-quality mode with a matte finish. A glossy sample aligned with Axis 2 was not chosen to be fabricated because the glossy finish applied to an unaligned sample to the printer’s axes can generate surface flaws, especially if the sample has “straight-line” walls [
37
]. 
A modular artifact inspection fixture was designed to easily investigate the artifact platens. This fixture consisted of four flat components, as shown in 
Figure 8
a: a base plate, a locating component, and two positioning components. Taking into account the post-processing steps [
23
] and costs of AM processes for the main categories of materials (plastics, metals, and ceramics), the new fixture is proposed to be manufactured particularly in the case of a polymer-based AM process.
The components of the artifact inspection fixture were built on the Objet EDEN 350 PolyJet machine in the same printing job from FullCure 720 material. All these components were built with a glossy finish. The test artifact was positioned on the fixture, based on its cylindrical surfaces and the locating component that slides in the slot of the plate, as seen in 
Figure 8
b.
Jouini et al. (2009) [
38
] carried out a multi-scale analysis of high-precision surfaces using three different techniques: stylus profiler, scanning white-light interferometry, and atomic force microscopy. It was concluded that the stylus profiler is optimal for the study of macro-roughness surfaces. Each specimen was measured using a Surtronic 25 contact surface roughness tester (Hoofddorp, The Netherlands) from Taylor Hobson, as per the DIN EN ISO 4288 standard [
39
], as shown in 
Figure 9
a. This is a portable and flexible roughness checker that, technically, makes the roughness assessment feasible for this research. The surface roughness checker was calibrated before performing the measurements. Usually, an evaluation length equal to five consecutive cut-off lengths provides a good result [
39
]. The standard DIN EN ISO 4288 provides information for conventional manufacturing processes. Moreover, guidelines on how to use the standard for AM component measurement should be provided. The Gauss-filtered measurements were set up for an evaluation length of 4 mm and a cutoff value of 0.8 mm for the artifacts printed in a glossy finish, and an evaluation length of 12.5 mm and a cutoff value of 2.5 mm for the artifacts printed in a matte finish. 
The surface roughness, Ra (the arithmetic mean deviation), was evaluated. Three measurements were performed for each platen orientation of the artifact specimens. Thus, each platen was divided into three areas, as shown in 
Figure 9
b. The measurements of Ra1, Ra2, and Ra3 were taken in areas 1, 2, and 3, respectively. Therefore, 57 measurements were taken for each artifact, obtaining 285 measurements for the experiment. The same number of measurements was performed for the confirmatory experiment. Finally, the average roughness Ra was calculated for each platen based on the three surface roughness measurements.
In order to evaluate the measurement system and to see if it was acceptable, the variability caused by the roughness measurement device was investigated to understand how large the variability of the measurement system was in comparison with the part variation. As only one appraiser was used, three measurements were made for the 19 platens of the artifact. The data were processed with the support of Minitab 17 software (Coventry, UK) using Gage R&R study and the interpretation of the data was based on Reference [
40
].
The purpose of the statistical analysis is to analyze the effects of different factors and their interaction on the surface roughness measurements. A general full factorial design with 114 factor combinations was performed to be able to investigate the influence of the artifact orientation, the platen orientation, and the finish type on the surface roughness. The contribution of the three factors to the surface roughness was determined using the generalized linear model (GLM) analysis within the Minitab 17 software [
41
]. Based on generalized linear model analysis, the contribution of the factors and their two-way interactions was calculated by selecting the sequential sum of square (Type I). The 
F
-values and the 
p
-values were analyzed in order to make a decision concerning the statistical significance. It is necessary to compare the relative significance by indicating the experimental and critical 
F
-values when the 
p
-value is close to zero. The critical value is the number that the test statistic must exceed to reject the test. The percentage contribution ratio (PC%) of each factor and interactions was calculated by dividing each sequential sum of squares (Seq SS) by the total sequential sum of squares and multiplying by 100. This parameter shows the significance of the effect of each factor and their interactions.
The confirmatory experiment was performed in similar conditions as the initial experiment (temperature, humidity, Objet EDEN 350 PolyJet machine’s parameters). Also, it used the same raw materials. Based on generalized linear model analysis, the contribution of the factors and their two-way interactions was calculated for the confirmatory experiment. 
The results of the proposed methodology for the PolyJet process on the Objet EDEN 350 PolyJet machine were analyzed taking into account the following factors:
The experimental surface roughness distribution of up-facing platens;
Comparison of the experimental surface roughness with theoretical models;
Surface quality issues of PolyJet samples;
Results of statistical analysis.
The experimental surface roughness distribution of up-facing platens;
Comparison of the experimental surface roughness with theoretical models;
Surface quality issues of PolyJet samples;
Results of statistical analysis.
All five artifacts were manufactured in 10 h and 42 min, using 452 g of model material and 414 g of support material. The processing time for the components of the artifact inspection fixture was 46 min, and the consumption was 99 g of model material and 24 g of support material. A comparative study carried out by overlapping the CAD models of the proposed artifact and the truncheon artifact, with the same dimensions of the flat surface to be measured, is shown in 
Figure 10
. The new test artifact allowed the model material consumption to be reduced by 83% compared to the truncheon which is used for roughness investigation in most AM technologies.
Surface roughness results determined from experiments were analyzed to predict their distribution. A detailed prediction of the experimental roughness is shown in 
Table 5
. 
The experimental roughness (Ra) values of the artifacts printed in matte finish were low in the range of 0.5–4 μm for a domain of 0–25° platen orientation, increasing to maximum values of 10–15 μm for the platen orientation of 75–85° and then decreasing for the 90° surface angle, as shown in 
Figure 11
a. The roughness of the artifacts printed in glossy finish presented different trends (
Figure 11
b). Specifically, the roughness of the 1g specimen showed a constant trend in the domain of 0–65° platen orientation, increasing until 80° and then decreasing at 90°. The Ra roughness of the 3g specimen showed a constant trend in the domain of 0–80° platen orientation and then increased at 90°.
Theoretical predictions of surface roughness (Ra) depending on the surface angle were developed by many authors [
5
,
12
], considering different AM techniques. Within additive manufacturing, the theoretical studies estimated the Ra surface roughness, based on trigonometry [
25
], interpolation of measured data [
18
], a database of roughness values experimentally determined analyzed by specific algorithms, and intelligent methodology based on genetic algorithms for optimization of the build orientation [
5
]. The research studies [
5
,
18
,
25
] made on layer manufacturing technologies such as SLA, FDM, and LOM show that, generally, the up-facing surface roughness decreases from a maximum value obtained for a surface angle between 0° and 4° to a minimum value reached around 90°. A theoretical model for material jetting, including the PolyJet technology, should take into consideration the droplet impact with the built platform. Kumar et al. [
12
] determined a theoretical model for PolyJet technology in the case of matte finish, described by Equation (1). They determined an optimal contact angle of 12° of droplets for the Vero Blue 840 resin.











R


a




=




t


4




·




|








sin




(




θ


+


ψ




)








sin




(


ψ


)










|




.










(1)




A theoretical model taking into accord the post-processing is proposed in Equation (2). It estimates the surface roughness for the PolyJet technology in matte build style. The parameters of Equations (1) and (2) are layer thickness (t), platen orientation (θ), droplet contact angle (ψ), and post-processing correction coefficient (K
1
). The correction coefficient K
1
 is less than one, indicating the influence of post-processing on the surface roughness.











R


a




=




t


4




·




|




cot


ψ


sin


θ


+


cos


θ




|




·




K


1




,


 




K


1




<


1


.










(2)




The theoretical curves of the surface roughness distribution (
Figure 12
), determined by Equation (2), were compared with the experimental roughness curves. An optimization study of the correction coefficient K
1
 was carried out, for all artifact orientations, in the case of matte finish type. The values of the correction coefficient K
1
, which gave the lowest standard mean error, are shown in 
Table 6
.
Chen et al. [
10
] analyzed the surface quality of the cylindrical parts printed on the Objet EDEN 350 and observed some errors (rough surface areas) on a layer perpendicular to the scanning direction. These were caused by the lower resolution of 600 dots per inch (DPI) (0.042 mm) in the 
X
-direction and 
Y
-direction compared to 1600 DPI (0.016 mm) in the 
Z
-direction. 
Some steps marks (
Figure 13
) were visually observed on the artifacts printed in the glossy mode, for the platen orientation starting from 75° to 85°. The density of marks on the platens decreased with the increase in angle; however, it increased their height. The highest marks were observed for 85°. The vertical walls printed in the glossy style had excellent surface quality without any visual flaw. A glossy–matte boundary flaw (
Figure 13
) was detected on the cylindrical feature printed in the glossy mode. The glossy–matte boundary delimited the upper surface printed in the glossy mode and the lower surface affected by the support material.
Base on Reference [
40
], the results of the Gage R&R study showed that the measurement system is acceptable if the percentage of variance components is less than 1%. This condition was satisfied for each artifact measured, with repeatability proven, whereby the roughness device variation was much smaller than the variation of the surface roughness of the parts manufactured by the AM process, as shown in 
Table 7
