Repository: ISE-FIZKarlsruhe/Ontology_Evaluation

File: Domain Papers/MDPI/materials-v12-i03_20240419_ Materials Simulation and Design _texts/ma13122771.txt (part 1 of 2)
This paper reviews the current achievements regarding the rheological behavior of polymer-based nanocomposites containing carbon nanotubes (CNTs). These systems have been the subject of a very large number of scientific investigations in the last decades, due to the outstanding characteristics of CNTs that have allowed the formulation of nanostructured polymer-based materials with superior properties. However, the exploitation of the theoretical nanocomposite properties is strictly dependent on the complete dispersion of CNTs within the host matrix and on the consequent development of a huge interfacial region. In this context, a deep knowledge of the rheological behavior of CNT-containing systems is of fundamental importance, since the evaluation of the material’s viscoelastic properties allows the gaining of fundamental information as far as the microstructure of nanofilled polymers is concerned. More specifically, the understanding of the rheological response of polymer/CNT nanocomposites reveals important details about the characteristics of the interface and the extent of interaction between the two components, hence allowing the optimization of the final properties in the resulting nanocomposites. As the literature contains plenty of reviews concerning the rheological behavior of polymer/CNT nanocomposites, this review paper will summarize the most significant thermoplastic matrices in terms of availability and relevant industrial applications.
Over the last decades, polymer-based nanocomposites have attracted tremendous research interest, as the addition of very low nanofiller loadings allows the obtaining of a remarkable enhancement of the final properties of a large number of polymeric systems, determining new perspectives for the continuous demand of advanced materials [
1
,
2
]. In particular, polymer nanocomposites exhibit improved structural and functional properties as compared to their corresponding unfilled counterparts, while maintaining the versatility and feasibility of polymer processing and manufacturing [
3
]. Therefore, a number of innovative materials with tailorable mechanical, optical or electrical properties, potentially suitable for several high-tech applications (concerning the biomedical, electronic or automotive fields, among a few), has been designed and produced [
4
,
5
]. In this context, a huge variety of nanofillers, differing in terms of chemical nature, shape and morphology, has been assessed and then exploited; more specifically, several kinds of nanoparticles, including metals [
6
], ceramics [
7
] or carbon-based [
8
] fillers, characterized by two-dimensional (platelets) [
9
], one-dimensional (rod-like) [
10
] or zero-dimensional (sphere) [
11
] shapes, have been embedded in numerous thermoplastic or thermoset matrices, with the aim of obtaining high-performing materials, able to continuously widen the polymer markets.
Among the aforementioned types of nanofillers used in polymer-based nanocomposites, carbon nanotubes have demonstrated great potential for the development of new nanostructured materials [
12
,
13
]. Since their discovery, carbon nanotubes (CNTs) have been the focus of considerable research effort, due to their outstanding physical and chemical properties [
14
,
15
]. In particular, CNTs possess unique electronic properties [
16
], high thermal conductivity [
17
] and exceptional mechanical properties [
18
] that, coupled with their low density, offer the opportunity to develop innovative polymer-based nanocomposites.
CNTs are rod-like particles, constituted of covalently bonded carbon atoms arranged in a hexagonal lattice. Besides, CNTs may exist as single-walled tubes, formed by the rolling up of a single graphene layer, or multi-walled tubes, consisting of several rolled graphene layers, coaxially arranged around a central hollow core [
19
]. Single-walled carbon nanotubes (SWCNTs) present an electrically conductive or semi-conductive character, depending on the chirality of the graphene lattice, while multi-walled carbon nanotubes (MWCNTs) are conductors [
20
]. In general, more complex production methods and purification procedures are required for the obtainment of regular and not defective SWCNTs, whose utilization is usually limited to niche applications, especially in the electronics field; on the other hand, more industrially oriented production strategies for MWCNTs allow their exploitation as fillers in several polymer-based composite materials with commercial applications.
However, the potentialities of CNTs in providing enhanced properties when embedded in polymers are strongly dependent on their state of dispersion within the host matrix; in fact, CNTs are prone to aggregate when embedded in a viscous medium, and this issue considerably limits the full exploitation of their theoretical excellent properties [
21
,
22
]. Therefore, with the aim of achieving a uniform dispersion of CNTs and to control the material microstructure, a large number of processing methods has been designed and exploited, including either traditional approaches (i.e., solution mixing or melt-mixing) [
23
] or innovative strategies (such as the Layer-by-Layer method) [
24
]. Besides, a further strategy to improve the dispersion of CNTs within host matrices and to enhance polymer/filler compatibility relies on the modification of their outer surface through the immobilization, both covalent and non-covalent, of different functional groups, able to promote the establishment of strong interactions in the interfacial region [
25
,
26
].
Apart from the level of CNT dispersion, a further key factor for achieving nanocomposite systems endowed with superior properties is the control of the interfacial region and of the established polymer/nanofiller interactions [
27
]. In a polymer-based multiphase system, the macromolecules located within the interfacial region exhibit some peculiar characteristics with respect to those in the bulk; more specifically, in close proximity to the nanofiller surface, the polymer chains are in a perturbed state and their configuration depends on the strength of the interactions taking place between the filler and the matrix [
28
].
Therefore, to fully unlock the potential of CNTs for applications in polymer-based nanocomposites, a comprehensive understanding of the characteristics of the interface and of the mechanism of the formation of the matrix/nanofiller interactions is essential.
A very powerful tool for assessing the state of dispersion of the nanofiller in a polymeric matrix, as well as the filler–polymer interactions established at the interface, is the evaluation of the material’s rheological behavior. In fact, the rheological functions of polymer-based complex systems reveal fundamental information about the microstructure of nanofilled polymers, allowing an accurate characterization of the nanocomposite’s internal structure, as well as a full understanding of the possible evolution of the material’s structure [
29
,
30
]. In particular, the assessment of the rheological response of polymer nanocomposites allows the gaining of a fundamental insight into the characteristics of the interfacial region, as the perturbed state of the polymer chains interacting with nanofillers involves a modification of the macromolecules’ dynamics, with a consequent variation of the polymer relaxation spectrum [
31
]. Furthermore, rheological measurements are very useful for gaining a fundamental insight into the organization of the embedded nanoparticles into the host matrix and their possible arrangement in complex architectures. In fact, when the embedded nanoparticles are well dispersed and the formation of a continuous path of nanoparticles spanning the matrix occurs, the motion of long polymer chain segments is restricted, thus resulting in a dramatic change in the relaxation dynamics of the polymer macromolecules [
32
,
33
]. The formation of the aforementioned nanofiller network throughout the host polymer indicates that the rheological percolation threshold has been reached; as a consequence, the viscoelastic behavior of the polymer matrix is significantly affected [
34
]. The nanofiller content corresponding to the percolation threshold depends on the morphology of the nanofiller and on its homogeneity of dispersion: in particular, using nanofillers with high aspect ratios or improved dispersion allows the reaching of the percolation transition at low concentrations [
35
]. More specifically, the introduction of fillers with high aspect ratios, such as CNTs, allows the reaching of the percolation threshold at a lower filler content as compared to other carbon-based particles with different geometrical characteristics [
36
]. As an example, in the case of carbon black (CB)-containing polymer composites, the content of CB needed to form a percolative pathway through the matrix is typically about 10 wt.%, whereas this content is remarkably reduced by using CNTs or graphene-like fillers [
37
,
38
]. However, irrespectively of the particle geometrical characteristics, the loading of fillers, at which the formation of the percolation network occurs, is strictly related to the state of dispersion of the particles within the host matrix, which represents a crucial factor controlling the arrangement of embedded fillers in complex structures.
Usually, the formation of a rheological percolative network is characterized through dynamic oscillatory measurements performed at low frequencies, which reveal a deviation of the material’s rheological behavior from the classical theory of linear viscoelasticity [
39
]. In particular, a transition from a liquid-like to solid-like rheological response is observed, ascribed to the disappearance of the Newtonian plateau in the complex viscosity trend and the flattening of the storage and loss moduli curves in the low frequency region [
40
,
41
].
As regards polymer nanocomposites, the addition of carbon nanotubes may affect the matrix rheological behavior in different ways, depending on their loading, aspect ratio and possible orientation within the host matrix [
42
,
43
]. Generally, the rheological behavior of unaligned CNTs dispersed into a polymer matrix can be classified into three regimes [
44
]. First, at low nanofiller loadings, CNTs are dispersed as individual entities and only short-range intertube interactions are possible: this scenario is called the dilute regime. As the nanofiller content increases, the formation of a percolation network occurs and a transition from the dilute to the semi-dilute regime is observed; in this regime, the rheological behavior of the nanocomposite is governed by the filler/filler interactions. For CNT contents higher than the percolation threshold, the concentrated regime is reached and the rheological functions tend to approach asymptotic values.
In this review, the rheological behavior of CNT-embedded polymer nanocomposites is thoroughly discussed. In particular, the general features of the viscoelastic response of these systems are summarized, considering the possible influence of the processing method selected for the nanocomposite preparation. Since the investigation of the viscoelastic properties of polymer/CNT nanocomposites has been the subject of a huge number of scientific reports, the discussion will be focused on the most significant matrices in terms of availability and relevant applications; in addition, a brief section will be devoted to the rheological behavior of CNT-containing polymer blends.
Polycarbonate (PC) is a high-performance thermoplastic polymer usually exploited in a wide range of applications, such as the automotive, building and electronics fields. Since the beginning of the last decade, PC was exploited as model polymer to assess the effect of the introduction of CNTs on the rheological behavior of resulting nanocomposite systems. In fact, some research was focused on the viscoelastic response of PC/CNT nanocomposites and, especially, on the rheology/melt processing relationships, a full understanding of which allowed the optimization of the processing conditions in order to control the dispersion of CNTs in polymeric matrices [
45
,
46
,
47
].
Pötschke et al. [
48
], for the first time, reported a comprehensive study about the rheological behavior of PC/MWCNT systems, obtained by diluting a masterbatch containing 15 wt.% of nanofillers in a twin-screw extruder. The results from oscillatory linear viscoelastic measurements documented a significant increase in the complex viscosity upon increasing the nanofiller loading, mainly in the low frequency region, while the differences between the unfilled PC and nanocomposites were diminished at high frequencies due to the more pronounced shear thinning behavior of the filled materials. Moreover, nanocomposites containing less than 2 wt.% of MWCNTs exhibited a Newtonian behavior, quite similar to that of the unfilled matrix; above this critical nanofiller concentration, the complex viscosity curves showed a progressively steeper slope at low frequencies, indicating a gradually more pronounced non-Newtonian behavior as the nanofiller loading was increased. Furthermore, a concurrent increase in storage and loss moduli was recorded, with a remarkable modification of the frequency-dependence of both moduli in the low frequency range, causing the disappearance of the homopolymer-like terminal behavior exhibited by unfilled PC. All the observed peculiarities in the rheological behavior of nanocomposites containing more than 2 wt.% of MWCNTs were ascribed to a dramatic modification of the material’s microstructure upon nanofiller introduction, involving the formation of an interconnected structure of anisotropic nanofillers, which resulted in the appearance of an apparent yield stress observable in the change in the frequency-dependence of the rheological functions.
The linear viscoelastic response of PC/MWCNT nanocomposites was further investigated for a series of systems containing 23 different loadings of nanofillers, produced by melt-mixing using the masterbatch dilution method, with the aim of elucidating the possible interactions between the formed nanofiller superstructure and the physical network composed of entangled polymer chains [
49
]. In particular, dynamic melt rheological measurements were carried out across a wide range of temperatures, revealing a transition from a liquid-like to solid-like rheological response in correspondence with a critical nanotube loading, termed the “rheological percolation concentration”, which was associated with the formation of a nanotube network spanning the whole matrix. Viscoelastic tests performed at different temperatures documented a remarkable sensitivity of the percolation threshold toward temperature, suggesting that the observed liquid-to-solid transition did not originate exclusively from the nanotube network formation but from a combined nanofiller/polymer network affecting the mobility, characteristic structure and relaxation dynamics of the polymer chains.
The kinetics of the formation and destruction of this hybrid polymer/CNT network as a result of defined shear deformations applied to the material was deeply investigated through time-resolved measurements of the dynamic shear modulus of a PC/MWCNT nanocomposite containing 0.6 vol.% of nanofillers [
50
]. First, the sample was subjected to an annealing step above its glass transition temperature to achieve a defined morphology of the network. Then, transient shear was applied to the melt, following two procedures, namely a single and a double shear, involving the application of a single or a double shear pulse for 10 s, respectively. Interestingly, a recovery of the storage modulus after the application of the shear was obtained for both regimes of deformation (
Figure 1
); this behavior was ascribed to a mechanism of the reformation of the network of interconnected nanotube agglomerates, which was described by a combination of percolation and cluster aggregation theory. In particular, such a combined approach was primarily proposed to explain the recovery of the material’s electrical conductivity after transient shear deformation for PC/CNT composites [
51
,
52
]. Briefly, the time-dependent transition from an insulating to conductive state observed during iso-thermal annealing in the melt state was modeled using the classical theory of electrical percolation, modified through the introduction of a time-dependent concentration, accounting for the presence of CNT agglomerates, which are not considered in the percolation theory (that assumes a homogeneous dispersion of fillers within the matrix). Using this model, the growth of the conductive pathway spanning the matrix was described in terms of a clustering phenomenon, involving the formation of a network of interconnected nanotube agglomerates. Similarly, the recovery of the shear modulus after a deformation step was explained using the same approach, considering the nanotube agglomerates as “solid-like” fillers embedded in the polymer matrix.
Abbassi and co-workers [
53
,
54
] evaluated the linear rheological behavior of PC/MWCNT nanocomposites, focusing on the effect of the temperature and of the possible nanotube orientation on the polymer/filler and filler/filler interactions established within the systems. Oscillatory shear measurements showed a progressive restraint of the chain relaxation as the content of MWCNTs increased, attributed to a gradual domination of the intertube interactions leading to the formation of a percolation network that hindered the long-range motion of the polymer macromolecules. Rheological measurements performed at different temperatures allowed the discovery of a remarkable temperature-dependence of both the percolation threshold and strength of the formed network, due to the increase in the intertube interactions with temperature resulting from the enhanced cohesive energy of the network. Furthermore, the application of a shear flow prior to the measurements was found to be effective in promoting a preferential alignment of CNTs in the flow direction and caused the obtainment of lower viscosity values; this finding was explained considering that the orientation of nanofillers significantly reduced the interconnectivity between the nanotubes, giving rise to a remarkable increase in the percolation threshold.
The characteristics of the percolation network formed by CNTs are influenced also by the macromolecular architecture of the used polymer matrix. In this context, Zeiler at al. [
55
] formulated PC/MWCNT composites based on two different batches of PC with different average molar masses, by diluting a masterbatch through melt-mixing processing. Shear oscillatory measurements performed at different temperatures on nanocomposites containing nanofiller loadings ranging from 0.5 to 5 wt.% showed a beneficial effect of low molar masses and high temperatures on the kinetics of the formation of the CNT network. In fact, at low temperatures or in the presence of high viscosity matrices, larger stresses are generated within the polymer, thus promoting a more pronounced breakup of the formed nanofiller network.
An alternative approach to calculate the rheological percolation threshold based on the crossover point (defined as the frequency at which G’ and G” moduli intersect), was proposed by Mun and co-workers [
56
] for a series of PC/MWCNT systems based on four PC matrices characterized by different number-average molecular weights. Small amplitude oscillatory shear tests revealed different kinds of behavior for the investigated systems regarding the crossover point between the two dynamic moduli. As reported schematically in 
Figure 2
a, unfilled PC exhibited a single crossover point, while the introduction of low loadings of MWCNTs induced the appearance of a second crossover point at low frequencies (
Figure 2
b), due to the different influence that the nanofiller exerted on the trends of the storage and loss moduli. Additionally, for higher nanofiller content, the two crossover points approached each other and eventually disappeared (
Figure 2
c), due to the transition from liquid to pseudo-solid behavior involving a predominance of the elastic component over the whole tested frequency range. The crossover point appearing at low frequencies, being indicative of the formation of the percolative CNT network, was exploited for determining the percolation threshold of the investigated materials, defined as the lowest nanotube loading required to induce the presence of a low-frequency crossover at the reference frequency of 1 rad/s.
Currently, polyethylene (PE) is largely exploited in a huge range of industrial applications, including the automotive and packaging fields, mainly due to its versatile processability and low cost. However, due to the increasing demand for innovative technological materials, the interest in PE-based nanocomposites containing CNTs is steadily increasing, particularly concerning their rheological behavior, the evaluation of which has usually been exploited to inspect the dispersion extent of the embedded nanofillers within the PE.
Zhang et al. [
57
] studied the linear rheological behavior of a series of high-density polyethylene (HDPE)-based nanocomposites containing different amounts of single-walled carbon nanotubes (SWCNTs) ranging from 0.5 to 5 wt.%. A two-step processing method was employed for the formulation of the nanocomposites, involving a preliminary adsorption of SWCNTs onto the surface of PE powder (achieved by spraying an aqueous solution containing the nanofillers directly onto the polymer), followed by a melt-mixing step in a twin-screw extruder. Results from dynamic frequency sweep measurements showed a sudden change in the material rheological behavior as the SWCNT loading exceeded 1.5 wt.%, indicating the onset of solid-like behavior and, hence, a rheological percolation threshold at that nanofiller content. More specifically, unlike the unfilled matrix that showed typical homopolymer-like terminal behavior, for nanocomposites containing SWCNT loading higher than 1.5 wt.%, the dependence of both the storage and loss moduli on frequency became weak, suggesting that large-scale polymer relaxation was effectively restrained by the presence of the nanoscale network structure formed by the embedded fillers. Once this network was formed, a further increase in the nanofiller content did not promote significant modifications of the rheological properties of the nanocomposites.
A similar processing strategy, encompassing the preparation of a nanofiller-coated polymer powder and a subsequent solvent casting step, was exploited by the same research group to formulate ultra-high-molecular-weight polyethylene (UHMWPE)/SWCNT nanocomposites, which were characterized through small amplitude oscillatory shear tests [
58
]. A rather unusual rheological behavior was observed, involving the appearance of a minimum in the trend of the complex viscosity and storage modulus, located in the low frequency region, as a function of the SWCNT content. In particular, as depicted in 
Figure 3
, the complex viscosity exhibited a distinct minimum at 0.1–0.2 wt.% of SWCNTs, while the plateau modulus decreased up to about 1 wt.%, after which it increased. The presence of the minimum in the viscosity trend was explained considering a selective adsorption of the high molar mass fraction of UHMWPE onto the nanotube surfaces. In fact, the selected matrix has a broad molar mass distribution, and the macromolecules constituting the high molar mass fraction, because of the van der Waals interactions, tend to be adsorbed on the nanotubes. In this way, the polymer forming the matrix bulk (i.e., not immobilized onto the nanotube surface) will have a low average molecular weight, thus causing a decrease in the entanglement density and faster relaxation processes, resulting in lower viscosity values. To confirm the reduced apparent molecular weight of the matrix in the bulk, the trend of the loss angle as a function of frequency was evaluated for nanocomposites: lower modulus values with respect to the unfilled UHMWPE were observed. Upon increasing the amount of SWNTs from 0 to 0.1 wt.%, the phase angle increased, indicating less pronounced elastic behavior of the nanocomposites with respect to that of the unfilled polymer. For the nanocomposites containing high SWCNT loading, both the viscosity and storage modulus increased, because of the formation of interconnected structures of the embedded anisotropic nanofillers, causing the appearance of an apparent yield stress behavior.
An analogous behavior was documented by Vega et al. [
59
] for an HDPE-based nanocomposite obtained by the melt-mixing the selected matrix with an in situ-polymerized HDPE/SWCNT masterbatch. The results collected through frequency sweep measurements suggested the absence of a percolative network in the nanocomposite, as in the investigated frequency range, both the storage modulus and complex viscosity significantly decreased as compared to those for the unfilled matrix. Furthermore, the absence of a percolation event was confirmed by the Cox–Merz rule (predicting the equivalence of the steady shear viscosity and the complex viscosity, when the steady shear rate coincides with the frequency), which usually holds for entangled melts and composites below the percolation threshold. The observed reduction of the rheological functions was attributed to the adsorption of polymer chains with longer relaxation times onto the nanotube surface and to the consequent decrease in the entanglement concentration in the remaining polymer. In other words, once the macromolecules are adsorbed onto SWCNTs’ surface, they become inactive within the matrix, no longer contributing to the viscosity or to the average relaxation time of the system. As a result, the system was characterized by an increased mobility that affected the extensional behavior too; more specifically, the nanocomposite exhibited a lower elongational viscosity and melt strength as compared to the neat matrix, probably because of the decreased number of entanglements.
The phenomenon of the selective adsorption of PE macromolecules onto the nanotube surface was thoroughly investigated by Patil et al. [
60
] for a linear PE with a broad molar mass distribution, filled with different loadings of SWCNTs. Linear rheological measurements conducted at different temperatures revealed a temperature-dependent decrease in viscosity for the nanocomposites with respect to the unfilled matrix, in the high-frequency region. More specifically, the viscosity drop, attributed to the selective adsorption of high-molar-mass chains to the embedded nanofillers, was observed when the measurements were carried out at lower temperatures but disappeared at high temperatures, confirming a key role of the relaxation time of the polymer macromolecules on the adsorption mechanism.
Xiao et al. [
61
] studied the rheological behavior of a series of nanocomposites based on low-density polyethylene (LDPE) and containing up to 10 wt.% of multi-walled carbon nanotubes (MWCNTs), through both steady shear and small amplitude oscillatory shear measurements, aiming at verifying the validity of the Cox–Merz rule for the formulated systems. For LDPE-based composites, the superposition of the two viscosity curves was observed at low MWCNT loadings but became inaccurate for the nanocomposites containing high nanofiller contents, for which a distinct shear-thinning behavior appeared in the viscosity curves. This feature implies that the Cox–Merz rule cannot be applied when the rheological behavior of the nanocomposites changes from liquid-like to predominantly solid-like. To gain a better understanding of the liquid-to-solid transition experienced by nanocomposites at high nanofiller loadings, the trend of tanδ (where δ is the phase angle) as a function of frequency was evaluated, this rheological property being very sensitive to the microstructural modification occurring in complex polymer-based systems. tanδ showed a decreasing trend with increasing the nanofiller content, revealing a progressively more pronounced elastic-like response for the nanocomposites and a gradual fluid–solid transition, which was associated with a gelation phenomenon occurring in the system. This gelation event was characterized according to the Winter criterion, predicting the independence of tanδ from frequency at the gel point; besides, it was found to occur for a nanofiller content of 4.8 wt.%, at which, as supposed by the authors, the embedded MWCNTs are likely to organize in a continuous network spanning the whole matrix.
Apart from the intrinsic characteristics of CNTs and of the interactions established between the matrix and the nanofiller, the macromolecular architecture of the polymer, in terms of the molar mass and content of long and/or short branches, also plays an important role in determining the rheological behavior of the nanocomposite materials. In this context, Vega et al. [
62
] studied the influence of chain branching and molecular weight on the melt rheology of PE/MWCNT nanocomposites obtained by melt-mixing, using three PE samples differing in terms of molecular weight and branching. A preliminary rheological characterization performed on the unfilled matrices revealed higher viscosity and storage modulus values for the sample with a high molar mass; furthermore, due to the polydispersity of the selected PEs, the terminal region was not entirely reached. Conversely, the creep time and the recoverable compliance were not remarkably affected by the different macromolecular architecture of the samples. As far as the nanocomposites are concerned, the viscoelastic response was strongly dependent on the polymer matrix; more specifically, for systems based on linear low-molecular-weight PE and on a long branch-containing polymer, the viscous flow region was delayed at low frequencies, resulting in the appearance of a plateau and of a shoulder in the storage modulus curves, indicating a distinct enhancement of the elastic character of these systems. Conversely, the rheological behavior of the nanocomposite based on the high-molecular-weight PE seemed quite unaffected by the addition of nanofillers. The obtained results indicated that the molecular weight of the matrix, rather than the formed nanotube network, is the main factor controlling the rheological response of the systems. More specifically, in the case of a matrix with a high molecular weight and broad molar mass distribution, the effects caused by the nanotube network were screened, and the viscoelastic behavior of the nanocomposite was determined by the superposition of the polymer network with the nanofiller percolative superstructure.
A further investigation regarding the possible influence of the macromolecular characteristics of the polymer on the nanocomposite’s rheological functions was performed by Nobile et al. [
63
], on MWCNT-containing nanocomposites based on two kinds of HDPE, differing in terms of average molar mass and polydispersity index. Large amplitude oscillatory shear tests demonstrated a decrease in the upper limit of the linear viscoelastic region for the nanocomposites as compared to the unfilled matrices, irrespectively of the macromolecular architecture of the polymers. Similarly, the results of small amplitude oscillatory shear measurements, arranged in a van Gurp–Palmen plot (representing the trend of the phase angle as a function of the complex modulus), indicated the formation of a percolation network for a content of MWCNTs of about 2 wt.%, although no remarkable differences were noticed for the nanocomposites based on the two PE samples. This finding was associated with the fact that the molar masses of the two selected matrices are not different enough to induce significant modifications in the nanofiller/matrix interactions, thus resulting in similar levels of PE/MWCNT interconnection.
The achievement of the rheological percolation threshold in a CNT-filled polymer is strongly dependent on the intrinsic properties of CNTs, including their surface properties, the possible presence of waviness or coils and, above all, their aspect ratio; in fact, the formation of the percolation network is strictly related to the interconnectivity ability of the nanotubes, which, in turn, is determined by their aspect ratios [
64
]. With the aim of verifying if the changes in the CNT geometry are capable of promoting significant modifications of the rheological behavior of UHMWPE-based nanocomposites, MWCNTs were subjected to a sonication treatment for different time intervals and then introduced in the matrix through a two-step processing method, encompassing mechanical mixing and hot compaction [
65
]. Preliminary characterizations performed on the treated nanotubes revealed a progressive decrease in the MWCNTs’ average hydrodynamic diameter with increasing sonication time. The results of linear viscoelastic measurements showed a detrimental effect of the sonication-induced shortening of nanotubes on the formation of the percolation network, since the lower aspect ratios of the nanofillers treated for long sonication times prevented the formation of a percolation pathway at the selected nanotube loading. As a consequence, due to the decreased ability of shorter nanotubes to restrain the polymer chain dynamics, the rheological response of the nanocomposites containing MWCNTs sonicated for large time intervals was very similar to that of the unfilled matrix. This finding was further confirmed through stress relaxation measurements; in particular, untreated nanotubes caused an incomplete relaxation of the polymer chains, giving rise to the appearance of a pseudo-solid-like behavior. Differently, the nanocomposite containing MWCNTs sonicated for long times showed a liquid-like relaxation behavior quite similar to that of the unfilled polymer, indicating that the embedded treated nanofillers were not able to affect the relaxation spectrum of UHMWPE.
A commonly exploited strategy to improve the CNT/matrix interactions at the interface involves the chemical functionalization of nanotubes with different chemical groups promoting a better level of dispersion of the nanofiller and an enhanced affinity towards the polymer matrix. In this context, Peng and co-workers [
66
] modified MWCNTs with a cationic waterborne epoxy emulsion; briefly, pristine MWCNTs were first incorporated in a mixture containing the cationic aqueous epoxy emulsion, stirred at room temperature, filtered and washed several times with distilled water, then finally vacuum dried. The as-functionalized nanofillers were melt-mixed with HDPE, and the effectiveness of the functionalization strategy in enhancing the interfacial interactions between nanofillers and polymer chains was verified by evaluating the linear rheological behavior of the nanocomposites. Rheological analyses revealed that a more effective nanotube network was developed at a lower content of functionalized CNTs as compared with that of unmodified nanofillers. More specifically, as shown in 
Figure 4
a, the storage modulus of the materials containing functionalized nanotubes was higher than that of the corresponding nanocomposites containing the same amount of unmodified nanofillers, and the plateau modulus, resulting from the liquid-to-solid transition, was more evident, suggesting a more effective restraint of the large-scale polymer relaxation. The percolation threshold of the two series of nanocomposites was detected using the van Gurp–Palmen plot, depicted in 
Figure 4
b; for functionalized CNT-based systems, a clear variation of the rheological behavior was observed for filler contents above 0.5 wt.%, while higher loadings of unmodified nanotubes were needed to initiate a similar modification.
An innovative time–concentration superposition principle was proposed by Song and co-workers [
67
] to investigate the hydrodynamic-to-non-hydrodynamic transition experienced by HDPE/MWCNT nanocomposites. In particular, a normalization of both storage and loss moduli using a frequency-dependent critical nanofiller content was performed, with the aim of properly evaluating the role of chain dynamics in the bulk phase on the liquid-to-solid transition usually observed in CNT-containing systems. More specifically, the application of the time–concentration superposition principle allowed the relation of the rheology of the materials at high frequency to that at low filler loadings and vice versa, revealing that the elasticity of the nanocomposite materials in the non-hydrodynamic regime follows the prediction for the reaction-limited cluster–cluster aggregation model, involving the formation of a strongly linked network dominated by individual flocs of nanofillers.
Recently, a new approach based on the evaluation of the dynamic rheological data for a HDPE/MWCNT nanocomposite was proposed to determine the super-toughness point and to predict the electrical percolation threshold of the materials [
68
]. In particular, a correlation between the mechanical properties and rheological behavior was established, allowing the correlation of the rheological gel-point, corresponding to the formation of a nanofiller superstructure, to the toughness of the nanocomposite; in this way, the occurrence of super-toughness at the gel point, originating from the elastic deformation and eventual destruction of the CNT network, was demonstrated.
Polypropylene (PP) is a commodity thermoplastic, largely employed in the packaging and automotive fields; its functional performance, such as electrical and/or thermal properties, can be remarkably improved through the incorporation of CNTs. Therefore, extensive research was conducted on PP/CNT materials, mainly focused on the exploitation of different processing strategies and on the application of external stress fields to improve the dispersion of CNTs within the polymer [
69
,
70
]. In this context, the evaluation of the rheological properties of the produced materials allowed the verification of the effectiveness of the proposed methods in obtaining tailored engineered polymer/nanofiller interfaces, hence promoting the achievement of superior properties.
As an example, Menzer and co-workers [
71
] evaluated the effect of a ball-milling treatment on the dispersion and percolation behavior of MWCNTs in melt-mixed nanocomposites based on isotactic polypropylene. Preliminary analyses of the structural characteristics of nanotubes found a remarkable reduction in the nanofiller length after the ball-milling and a more compact primary agglomerate morphology compared to that of untreated nanotubes. These structural modifications significantly affected the rheological behavior of the obtained nanocomposites; in fact, MWCNTs subjected to ball-milling exhibited higher values of the rheological percolation threshold, along with lower storage moduli and viscosities, with respect to untreated nanotubes. The observed differences in the rheological behavior were ascribed to the highly compact agglomerates formed by the MWCNTs subjected to ball-milling, which limited the formation of an extended nanofiller/polymer contact area, and to the reduced length of the treated nanofillers, causing a decrease in the entanglements formed with the polymer chains.
Gentile et al. [
72
