Repository: ISE-FIZKarlsruhe/Ontology_Evaluation

File: Domain Papers/MDPI/materials-v12-i03_20240419_ Materials Simulation and Design _texts/ma13173850.txt
Three-dimensional (3D) printing continuous carbon fiber-reinforced polylactic acid (PLA) composites offer excellent tensile mechanical properties. The present study aimed to research the effect of process parameters on the tensile mechanical properties of 3D printing composite specimens through a series of mechanical experiments. The main printing parameters, including layer height, extrusion width, printing temperature, and printing speed are changed to manufacture specimens based on the modified fused filament fabrication 3D printer, and the tensile mechanical properties of 3D printing continuous carbon fiber-reinforced PLA composites are presented. By comparing the outcomes of experiments, the results show that relative fiber content has a significant impact on mechanical properties and the ratio of carbon fibers in composites is influenced by layer height and extrusion width. The tensile mechanical properties of continuous carbon fiber-reinforced composites gradually decrease with an increase of layer height and extrusion width. In addition, printing temperature and speed also affect the fiber matrix interface, i.e., tensile mechanical properties increase as the printing temperature rises, while the tensile mechanical properties decrease when the printing speed increases. Furthermore, the strengthening mechanism on the tensile mechanical properties is that external loads subjected to the components can be transferred to the carbon fibers through the fiber-matrix interface. Additionally, SEM images suggest that the main weakness of continuous carbon fiber-reinforced 3D printing composites exists in the fiber-matrix interface, and the main failure is the pull-out of the fiber caused by the interface destruction.
Three-dimensional (3D) printing (additive manufacturing) is a new manufacturing process, which uses a three-dimensional model (CAD model) to create a desired object by adding materials in layers. At present, 3D printing uses a variety of materials, including acrylonitrile-butadiene-styrene (ABS) [
1
,
2
,
3
] polylactic acid (PLA) [
1
,
3
,
4
], polyamide (PA) [
5
], and other thermoplastics, as well as thermosetting plastics such as epoxy resins. Although 3D printing technology has many advantages that are unmatched by other manufacturing processes, most 3D printing plastic structural parts are still in the stage of conceptual prototypes because the strength and performance of 3D printing plastic structural parts are much lower than those of functional components. It cannot be used as an actual function or bearing member.
Many studies have improved the mechanical properties of 3D printing parts by adding reinforcing materials such as fibers or particles. This method has been widely used in processes for enhancing the strength of conventional composites by forming fiber-reinforced polymers (FRP) [
6
]. Zhong et al. achieved the strength of 3D printing parts by adding chopped short glass fibers in the printing of ABS polymers. They also found that short glass fibers and ABS polymers could be made into composite filaments by using extrusion equipment to achieve good 3D printing quality [
7
]. The voids in the composite and the interaction of the fibers with the matrix directly limited the maximum strength of the fiber-reinforced composite [
8
,
9
,
10
]. Some studies have used expanded microspheres [
9
] or flaky fiber/fiber particles [
10
] instead of short fibers to reduce porosity in the composite while increasing fiber–matrix interaction.
Most of the research has focused on the development of short fiber-reinforced materials [
11
,
12
,
13
,
14
]. Although short fiber-reinforced composites have better mechanical properties than unreinforced composites, they have a substantial gap in mechanical properties as compared with continuous fiber-reinforced composites [
15
,
16
,
17
,
18
,
19
].
Li [
15
] proposed a continuous fiber-reinforced 3D printing method and a matching path control method, and by modifying the existing printer nozzle, the printing of continuous carbon fiber-reinforced PLA standard parts was realized. The mechanical properties and dynamic thermodynamic properties of continuous carbon fiber-reinforced composites were obtained by tensile tests, three-point bending tests, and dynamic mechanical experiments. Because the poor interface between carbon fiber and PLA seriously affects the mechanical properties of the composites [
16
], a carbon fiber surface preparation method was proposed, and the carbon fiber was modified by PLA dispersion slurry. The mechanical properties of the ordinary PLA, fiber-reinforced PLA, and modified fiber-reinforced PLA were compared and the experimental results showed that the tensile strength of carbon fiber-reinforced PLA was much higher than that of the ordinary PLA, and also the modification of carbon fiber improved the bending strength of the carbon fiber-reinforced PLA.
F. Van Der Klift [
20
] studied carbon fiber-reinforced Nylon
®
 composites with different fiber contents and predicted the elastic modulus of the samples using the composite volume-average method. The experimental results showed that carbon fiber could significantly improve the mechanical properties of composites. The elastic modulus of the low fiber content sample was in good agreement with the predicted results. For the high fiber content sample, the experimental results deviated significantly from the predicted results, because as the fiber content increased, the porosity of the sample also increased, which had a great effect on the predicted results.
Melenka et al. [
21
] evaluated the tensile mechanical properties of a material by evaluating Kevlar fiber-reinforced Nylon
®
 composites. The experimental results showed that the tensile strength and stiffness of the composites were significantly improved under the reinforcement of a high content of fibers. Meanwhile, the volume average method was used to predict the elastic parameters of fiber-reinforced 3D printing samples, with good prediction results for samples with high fiber content.
Dickson [
22
] compared the tensile mechanical properties and bending mechanical properties of carbon fiber, glass fiber, and Kevlar fiber-reinforced Nylon
®
 composites, and evaluated the effects of fiber content, fiber arrangement, and fiber direction on the mechanical properties of the samples. The results showed that carbon fiber had the strongest reinforcing effect, and Kevlar fiber had the smallest effect. As the fiber content increased, the mechanical properties of the sample gradually increased, but if the fiber content exceeded a certain ratio, the mechanical properties of the sample decreased due to an increase of porosity and the change of bonding properties between the fiber and the substrate.
Sanei [
23
] reviewed 3D printing of chopped and continuous carbon fiber composites to provide a reference for state-of-the-art efforts, exiting limitations, and new frontiers. The review showed that the choice of process parameters could lead to significant differences using the same material and printer. In detail, with different 3D printing process parameters for fiber-reinforced composites, such as infill pattern and density, fiber orientation, volume fraction, and stacking sequence, build orientation, specimens design and tabs, start/end point of fibers, there were significant differences in mechanical behavior.
Werken [
24
] examined the work performed in this fast-growing area. Specifically, the effects of fiber reinforcement on the structure and mechanical properties of 3D printing parts were investigated within the body of literature. Upper bounds for tensile properties of carbon fiber composites were theoretically evaluated and compared with experimentally measured values. Moreover, current and potential applications of additively manufactured carbon fiber composites in the context of desktop 3D printing and big area additive manufacturing were discussed.
The purpose of this study is to determine the relationship between the tensile mechanical properties of continuous carbon fiber-reinforced composites and printing parameters by using a modified Fused Deposition Molding (FDM) 3D printer. The main printing parameters researched are printing layer height, extrusion width, printing temperature, and printing speed. According to the ASTM International Standard, the tensile mechanical properties of continuous carbon fiber-reinforced 3D printing composites are experimentally characterized.
In order to further study the strengthening mechanism of the above printing parameters on the tensile mechanical properties, the microstructures of the specimens’ cross sections are observed by using field emission scanning electron microscopy (FESEM), and the relative fiber content and fiber-matrix bonding interface strength are analyzed, then, the failure form of the specimens in the tensile test are summarized.
In this study, PLA is used as the base material. PLA is a biodegradable and thermoplastic plastic, which can be extracted from renewable resources such as corn and sweet potato, and is now widely used in 3D printing, food, and medical treatments. As shown in 
Figure 1
, the PLA used in this paper is produced by FlashForge (Hangzhou, Zhejiang, China).
The weight of a single coil is 1 kg, and the diameter of PLA wire is 1.75 mm ± 0.02 mm. Carbon fiber as the reinforcing phase, is a light engineering material with high strength, high stiffness, low coefficient of thermal expansion, high temperature resistance, and excellent chemical resistance. These properties have resulted in carbon fiber being widely used in aviation, architecture, military, and racing fields. As shown in 
Figure 1
, the carbon fiber used in this paper is 1K carbon fiber HTA 40 (HTA 40, Toho Tenax Co., Ltd., Tokyo, Japan). As one of Tenax series carbon fibers, HTA 40 is suitable for various processing technologies. The adhesion strength between carbon fiber and resin can be improved by surface treatment, and the fiber can be protected with good penetration rate and processability.
Before being used, all materials were sealed in a box, together with desiccant, to prevent the material from absorbing moisture, which could result in performance degradation. The mechanical properties are shown in 
Table 1
.
This study used a desktop-level RepRap Kossel 3D (Seattle, USA) printer as a prototype and some transformations were done accordingly. The RepRap Kossel 3D printer is an open source printer released by Johann [
25
,
26
] under the General Public License (GPL). The composition of the Kossel 3D printer is shown in 
Figure 2
.
The Delta parallel motion mechanism is driven by three independent stepping motors with an accuracy of ±0.1 mm. The motion solution was used to convert the XYZ three-coordinate motion of the print head into a linear slide.
The modification of the 3D printer was mainly concentrated at several positions such as nozzles, hoses, and printer fans. At the hot end of the printer, the PLA was heated to the glass transition temperature and became semi-liquid, at which point the carbon fiber was impregnated with the semi-liquid thermoplastic substrate. Under internal pressure, the semi-liquid thermoplastic and continuous carbon fiber were extruded from the nozzle and adhered to the printing platform. Since the average width of the carbon fibers was 0.9 mm, it was necessary to use a printing nozzle with a nozzle diameter of 1.5 mm. The printing process is as shown in 
Figure 3
.
In order to evaluate the effect of process parameters on the tensile mechanical properties, as shown in 
Figure 4
, the tensile mechanical properties of the specimens were tested using a 100 kN universal testing machine (INSTRON 3382, INSTRON, Boston, USA). Force and displacement data were collected by the sensor, and the nominal stress-strain curve of the sample was automatically calculated. The experimental rate of all samples was quasi-static, which was 1 mm/min.
In this study, the tensile mechanical properties of the samples were tested using ASTM D3039-07 (Standard Test Method for Tensile Properties of Resin-Based Composites). The 3240 epoxy resin plates, with a thickness of 1.5 mm, were used at both ends of the sample to make the clamping portion. The clip and the sample were bonded with a cyanoacrylate adhesive (Ergo 5800), and after 24 h at room temperature, the adhesive was completely cured.
As for the production of tensile specimens, the minimum length of the tensile specimen can be calculated according to the following formula, Equation (1):










L


c




=




L


g




+




L


e




+


2


×


W










(1)





where 
L
c
 is the minimum length of the sample/mm, 
L
g
 is the length of the clamping portion of the sample/mm, 
L
e
 is the length of the strain extensometer during the tensile test/mm, and 
W
 is the width of the sample/mm.
In this study, according to the above formula and the recommended values in the standard, taking into account the maximum print size of the 3D printer, the dimensions of the designed tensile specimen were as follows: length of 160 mm, width of 15 mm, and height is of 2.1 mm, as shown in 
Figure 5
.
The sample designed in SolidWorks was imported into the slicing software to generate the G-Code file required for 3D printing. Repetier-Host was used to control the 3D printer to complete the printing of the continuous carbon fiber-reinforced tensile sample.
In the experiment, there was a wedge clamp at each end of the test machine to fix the sample. In order to ensure that the force of the specimen was completely parallel to the length direction, sufficient lateral preload was applied to prevent the specimen from slipping and micro-rotation. Therefore, it was necessary to use clips. On the one hand, the clips provided sufficient pretightening force to prevent the specimen from slipping. On the other hand, the clips prevented excessive preload from damaging the surface of the specimen, which could result in abnormal fracture. According to the standard, the bevel of the clip is 5°~90° and the optimum angle is 7°~10°. Therefore, in this study, the angle of the clip was 10° and the thickness of the clip was 1.5 mm. The minimum length of the clip can be estimated according to the following formula, Equation (2):










L


t




=








F




t


u






h






2




F




s


u


















(2)





where 
L
t
 is the shortest length of the clip/mm, 
F
tu
 is the tensile strength of the sample material/MPa, and 
h
 is the sample thickness/mm.
According to the previous experiments, the length of the clip was chosen as 40 mm, and its size is shown in 
Figure 6
a.
Cyanoacrylate adhesive (Ergo 5800) was used to bond the processed sample and clip. The finished sample is shown in 
Figure 6
b.
During a 3D printing process, there are many parameters that affect the final mechanical properties of continuous carbon fiber-reinforced 3D printing parts. The most important parameters are layer height, printing speed, extrusion width, printing pitch, printing temperature, and printing direction. In order to study the influence of parameters on the mechanical properties of continuous carbon fiber-reinforced 3D printing parts, we considered that related research on the influence of printing direction on the quality of printing parts had matured, and that there was a certain coupling relationship between extrusion width and printing pitch, i.e. the variation range of the printing pitch is very small when the width is constant. Therefore, in this study, we mainly researched the influence of layer height, extrusion width, printing temperature, and printing speed on the tensile mechanical properties, and experiments were carried out by means of control variables. The main printing parameters are shown in 
Table 2
 and the experimental design is shown in 
Figure 7
.
During the process of printing tensile specimens, other fixed parameters are shown in 
Table 3
.
In order to obtain more comprehensive comparison results, in this study, we used the ASTM D3039-07 (Standard Test Method for Tensile Properties of Resin-Based Composites) to compare the tensile mechanical properties of the samples. The sample size was specified by the standard as mentioned above, and the experiments were carried out at a quasi-static rate of 1 mm/min. 
For traditional 3D printing technology, layer height is a very important printing parameter as the forming characteristic of FDM is stacking layer by layer, so the layer height directly affects the printing accuracy, printing efficiency, and mechanical properties of FDM 3D printing. As shown in 
Figure 7
, as the layer height decreased, higher accuracy of 3D printing in the Z direction could be obtained, more layers needed to be printed, and the printing time increased accordingly.
In continuous carbon fiber-reinforced 3D printing, the layer height has a more profound impact. Because of the commercial 1K fiber bundle used in this paper, the total amount of carbon fiber on a single printing path could not be changed. Therefore, relative fiber content was adjusted by changing the proportion of matrix material. From 
Figure 7
, the smaller the layer height, the higher the relative content of carbon fiber.
As shown in 
Figure 8
d, when the layer height is increased from 0.2 mm to 0.4 mm, the tensile strength and tensile stiffness of the continuous carbon fiber-reinforced composites gradually decrease.
When the layer height is 0.2 mm, the continuous carbon fiber-reinforced composites have the highest tensile mechanical properties, and the tensile strength and tensile stiffness are 243.53 MPa and 25.77 GPa, respectively. When the layer height is 0.4 mm, the continuous carbon fiber-reinforced composites have the lowest tensile mechanical properties, and the tensile strength and tensile stiffness are 161.61 MPa and 14.99 GPa.
Extrusion width refers to the distance between the centerlines of two adjacent print paths, and, to a certain extent, extrusion width will affect the porosity of 3D printing. For continuous carbon fiber-reinforced 3D printing, the effect of extrusion width on the tensile mechanical properties is similar to that of printing layer height. When the extrusion width becomes smaller, more printing paths are needed for a single layer, so the relative fiber content in the single layer increases.
As shown in 
Figure 9
d, when the extrusion width is increased from 0.86 to 1.5 mm, the tensile mechanical properties of the continuous carbon fiber-reinforced composites are gradually lowered.
When the extrusion width is 0.86 mm, the tensile strength and tensile stiffness reach a maximum of 226.60 MPa and 22.38 GPa. When the extrusion width is 1.5 mm, the continuous carbon fiber-reinforced composites have the lowest tensile mechanical properties, and the tensile strength and stiffness are 152.41 MPa and 14.46 GPa, respectively.
As a key parameter of 3D printing, printing temperature refers to the temperature at the hot end nozzle of the printer during printing, and the printing temperature mainly affects the strength of the bonding interface of the samples. For continuous carbon fiber-reinforced 3D printing, because the impregnation mechanism of the fiber and matrix is in situ impregnation, the printing temperature affects the bonding interface between the fiber and the matrix.
As shown in 
Figure 10
d, the tensile strength increases when the printing temperature is raised from 180 to 230 °C, which is determined by the matrix material, but the tensile stiffness does not change significantly when the printing temperature is 230 °C as compared with a lower temperature.
The continuous carbon fiber-reinforced composites have a tensile strength of 210.96 MPa and a tensile modulus of 19.23 GPa. This is because the tensile strength of the continuous carbon fiber-reinforced composites are affected by the fiber-matrix bonding interface, and the tensile stiffness of the composites mainly depends on the tensile stiffness of the continuous carbon fiber, therefore, when the temperature rises, the fiber-matrix bonding interface is gradually enhanced, and the tensile strength is also increased, but the tensile stiffness remains substantially unchanged.
Printing speed refers to the movement speed of a 3D printer nozzle during printing. For traditional FDM printing, the printing speed mainly affects the forming accuracy and efficiency. However, for continuous carbon fiber-reinforced 3D printing, since the printing speed determines the impregnation time of fiber and matrix at the hot end of the printer, the printing speed also affects the fiber matrix interface of the composites. Continuous carbon fiber-reinforced 3D printing has certain requirements for printing speed. When the extrusion speed is too high, continuous carbon fiber is easy to fracture, whereas, when the printing speed is too slow, the printing efficiency is deficient, therefore, the chosen printing speed ranges from 50 to 400 mm/min.
As shown in 
Figure 11
d, when the printing speed is increased from 50 to 400 mm/min, the tensile strength and the tensile stiffness gradually decline.
At a printing speed of 50 mm/min, the tensile strength and tensile stiffness of the specimens are the highest, at 200.43 MPa and 23.31 GPa, respectively, whereas, at a printing speed of 400 mm/min, the tensile strength and tensile stiffness are 185 MPa and 19.33 GPa, respectively. Therefore, continuous carbon fiber-reinforced 3D printing composites have better tensile mechanical properties when the printing speed is lower, which is mainly due to two reasons. On the one hand, there is a longer immersion time between continuous carbon fiber and basal body before being extruded, which results in a stronger bonding interface between the carbon fibers and the matrix, and thus the tensile strength is increased. On the other hand, there are some associations between the printing speed and the extrusion speed. The extrusion speed decreases when the printing speed is lower, which means continuous carbon fibers receive less compressive force in the nozzle, therefore, continuous carbon fibers maintain good surface topography and orientation uniformity, which results in better tensile stiffness for continuous carbon fiber-reinforced 3D printing composites.
For continuous carbon fiber-reinforced 3D printing composites, the relative fiber content is affected by two important parameters, printing layer height and the extrusion width. Since the carbon fiber and the matrix material are simultaneously extruded from the nozzle during the printing process, the total length of the printing path is substantially equal to the carbon fiber length in the continuous carbon fiber-reinforced composites, so the relative fiber content can be calculated according to the following formula, Equation (3):










ω


c




=








ρ


c




L








W


e






H


l




L




ρ


s








=








ρ


c








W




H


l






ρ


s
















(3)





where 
ρ
c
 is the linear density of carbon fiber/(kg/m), 
ρ
s
 is the volume density of matrix materials/(kg/m
3
), 
L
 is the total print path length/(mm), 
W
e
 is the extrusion width/(mm), and 
H
l
 is the printing layer height/mm.
As shown in 
Figure 12
, when the layer height or extrusion width increases, the relative fiber content in the continuous carbon fiber-reinforced composite decreases gradually.
In the meantime, the tensile mechanical properties of the composites will gradually rise with an increase of carbon fiber content. The maximum relative fiber content is 22.7%, when the printing layer height is 0.2 mm and the extrusion width is 1.18 mm, while the tensile strength is 243.53 MPa, and the tensile stiffness is 25.77 GPa.
Compared with the influence of relative fiber content on the tensile mechanical properties of continuous carbon fiber-reinforced composites, the printing temperature and printing speed have much less impact, mainly because the two parameters affect the fiber-matrix bonding interface of the 3D printing composites, however, the tensile mechanical properties of continuous carbon fiber-reinforced 3D printing composites are mainly derived from the reinforcing phase, continuous carbon fiber. As a result, for continuous carbon fiber-reinforced 3D printing composites, the printing layer height and extrusion width are the two most important process parameters that affect the carbon fiber content of the composites, and thus the tensile mechanical properties of the composites will be influenced.
Figure 13
a,b shows the fracture sections of continuous carbon fiber-reinforced 3D printing composites tensile samples having the printing layer height of 0.2 mm and 0.4 mm, respectively, which are obtained by using field emission scanning electron microscopy (FESEM)
As shown in the SEM images, as the height of the printing layer rises, the space of the carbon fibers between any two layers increases, therefore, when the printing layer height is very small, the continuous carbon fiber-reinforced 3D printing composites have higher carbon content. Similarly, as shown in 
Figure 13
c,d, the fracture cross section of the reinforced 3D printing composites tensile samples having an extrusion width of 0.86 and 1.5 mm, respectively. When the extrusion width is 0.86 mm, the distance between an adjacent two rows of carbon fibers is relatively close, while extrusion width is 1.50 mm, the distance is longer, that is, when the extrusion width is small, more reinforced continuous carbon fiber can be contained.
Figure 14
 shows a carbon fiber-matrix bonding interface, through which the tensile stress loaded on the PLA substrate can be transferred to the continuous carbon fiber, and therefore the carbon fiber can enhance the tensile mechanical properties of the composites.
However, the gaps between the bonding interfaces indicate that the carbon fibers cannot be completely fused with the PLA matrix, therefore, the strength at the carbon fiber-matrix bonding interface is not ideal enough. This incomplete impregnation causes the composites to be unable to fully utilize the mechanical reinforcement of carbon fiber. As a result, the main failure mode of the continuous carbon fiber-reinforced composites is the damage of carbon fiber-matrix bonding interface, and therefore the carbon fiber is extracted from the matrix instead of completely breaking during the experiments.
The tensile mechanical properties of continuous carbon fiber-reinforced 3D printing composites is affected by various process parameters. The printing layer height and extrusion width affect the proportion of carbon fiber inside the composites. When the printing layer height is increased from 0.2 to 0.4 mm and the extrusion width is increased from 0.86 to 1.5 mm, the tensile mechanical properties decrease, because the relative fiber content has a significant impact on the tensile mechanical properties of the composites. The printing temperature and printing speed can affect the fiber-matrix bonding interface. When the printing temperature is raised from 190 to 230 °C and the printing speed is increased from 50 to 400 mm/min, the tensile mechanical properties decrease gradually. Compared with the relative fiber content, the fiber-matrix interface has little influence on the tensile mechanical properties. The main weakness of continuous carbon fiber-reinforced 3D printing composites lies in the fiber-matrix interface, and the main failure mode of continuous carbon fiber is fiber pull-out caused by interface failure, which means that future research should focus on strengthening the interface between the carbon fiber and matrix.
Conceptualization, H.D., Y.C., J.L. and S.R.; Data curation, H.D. and Z.M.; Investigation, H.D. and W.Y.; Writing—original draft, H.D.; Writing—review & editing, H.D., Y.C., D.Z. and S.R. All authors have read and agreed to the published version of the manuscript.
This research received no external funding.
The authors declare no conflict of interest.

File: Domain Papers/MDPI/materials-v12-i03_20240419_ Materials Simulation and Design _texts/ma13173888.txt
Extreme atmospheric conditions in the marine and offshore industry are harmful to engineering materials, especially to welded joints, and may cause degradation of their properties. This article presents the results of research on the plasticity of bead-on-plate welds made using two types of seamless, copper plated flux-cored wires. Before welding, spools with wire were stored for 1 month in two distinct locations with different geographical and industrial conditions in Poland, and then subjected to visual examination. Bead-on-plate welds were subjected to a static tensile test and on this basis plasticity indexes showing the effect of storage on plasticity were determined. The fractures after tensile tests and the surfaces of the wires were examined on an electron scanning microscope. Additionally, diffusible hydrogen content in deposited metal measurements for each condition were carried out. The highest degradation level was found for wire stored in an agricultural building in north-eastern Poland—there was an almost fourfold decrease in the plasticity index value and the highest diffusible hydrogen content. For the same wire and the same location, the largest difference was also observed in fracture morphology after the tensile test—ductile fracture was obtained for wire at delivery condition while an almost full cleavage fracture was found after relatively short (1 month) storage of wire.
Predicting environmental loading is one of the key challenges in the design and construction of offshore structures [
1
,
2
,
3
]. These harmful loads include the influence of wind and water: waves, ocean currents, and even atmospheric precipitation [
4
,
5
,
6
]. In difficult marine conditions, in addition to mechanical static loads, material fatigue and environmental destruction mechanisms play a decisive role in assessing structural durability [
7
,
8
]. According to the “DNV-RP-C201 Recommended Practice—Environmental Conditions and Environmental Loads” standard [
9
], environmental conditions affect design and technological decisions on which the life of the structure depends. This applies to the properties of the materials used and their joining technologies, including welding processes [
10
,
11
,
12
,
13
,
14
].
One of the welding processes commonly used in the production of ocean engineering and marine constructions is flux-cored arc welding (FCAW, 136 process acc. to ISO 4063:2009 standard). During the FCAW process, flux-cored wires are used as the electrode and at the same time as the consumable [
15
,
16
,
17
]. They are made of a metal sheath filled with ceramic or metallic powder. With such a structure, it is possible to achieve a favorable spray metal transfer in the welding arc, higher wire melting rates and the use of the core of wire for metallurgical purposes [
18
,
19
]. The consumption of flux-cored wires for ocean and marine structures is still increasing. This is the result of many unquestionable advantages of the FCAW welding process: high welding efficiency, penetration depth, good arc stability and relative ease of training of welders [
15
,
20
,
21
,
22
].
Many FCAW-welded structures can be classified as responsible structures, with a high risk of suffering significant economic and health losses in the event of failure or destruction. In manufacturing practice, flux-cored wires are often used in extreme marine and offshore conditions, mines and underground construction sites: tunnels and subways, in climatic zones with high temperature and relative humidity. This means that the quality control of the welding process should be at a high level, including before, during and after welding control. The procedure of producing flux-cored wires is more complicated than solid wires and requires closing the sheath, which is accomplished by bending its edges—for wires with the seam or by welding—for seamless wires. The quality of the wires and the stability of the arc also depend on the winding of the wire on the spool [
23
]. An important issue in this respect is also the type of spool (plastic or welded from steel wires), the type of wire packaging (e.g., cardboard, with additional aluminum or plastic foil, sometimes hermetic) and the use of moisture absorbing agents, as well as appropriate storage in warehouses and transport (e.g., on pallets, applying restrictions on the number of layers of packaging). Regardless of the method of production, consumables must be stored under controlled temperature and humidity conditions in order to preserve their declared properties [
20
,
24
]. Manufacturers specify ranges of these condition values which are safe from the point of view of the possibility of making sound joints. Their permissible values depend on the type of consumable and are usually equal to: temperature = 15–30 °C, relative humidity = max 70%. In welding practice, this aspect of pre-welding inspection is often neglected and materials are exposed to adverse environmental conditions. Even assuming proper supervision of transport, warehousing and storage environmental influence on the wires is difficult to avoid. This is a threat especially in the extreme conditions prevailing in the maritime industry characterized by high humidity, the presence of salt and often variable temperature values [
20
,
25
,
26
].
Dirt and moisture inside and on the surface of the flux-cored wire can get into the welding pool and later into all welded joint zones during welding. This can result in a reduction in the performance of such a welded joint or even its complete destruction. The literature describes such cases in the form of, among others, hydrogen embrittlement, various types of corrosion phenomena, cold or hot cracking [
27
,
28
,
29
,
30
,
31
,
32
]. Especially just after welding, when there may be (due to incorrect storage of wires) a large diffusible hydrogen amount inside the joint, changes in properties can be very dangerous. The impact of remaining stress on a brittle welded joint structure saturated by a critical diffusible hydrogen amount can lead to cold cracking [
33
,
34
,
35
].
A feature of the metal, which well describes its applicability, in addition to strength and toughness, is plasticity. It can be described by various factors, among others by elongation, deformation or narrowing. To determine the plasticity of the material, a static tensile test is carried out on smooth specimens. Studies have also been carried out on the impact of notch on the strength properties of metals. They show that the increase in elastic stress concentration factor is a cause for the increase in both the yield and tensile strength [
36
]. At the same time, the increase in stress triaxiality leads to a reduction of plastic strain at failure, which means that not only the presence of the notch but also its dimensions strongly affect plasticity [
37
]. This relationship means that the results of static tensile tests of notched specimens cannot be related to typical properties of the tested material. In contrast, the specimens with the notch can be compared with each other and provide information, e.g., on the effect of factors, other than the presence of the notch, on the specimen. Świerczyńska [
20
] conducted studies about properties of padding welds made using flux-cored wires stored in two different environments. After one month of storage in real, urban, outdoor conditions, significant changes in ultimate tensile strength tested with the intrinsic hydrogenation were found.
Despite the great practical significance of problems associated with the storage of welding consumables, this topic is relatively rarely discussed in the literature. Previous works mainly concerned the impact of wire construction and storage conditions on the diffusible hydrogen amount in weld metal [
18
,
22
,
38
] and the influence of welding parameters and conditions on the quality and properties of welded joints [
20
,
39
,
40
,
41
,
42
]. Accordingly, the purpose of the work was to analyze the impact of storage conditions of seamless, copper plated flux-cored wires on the plasticity of the bead-on-plate welds made with these wires.
In this study, rutile flux-cored wires with the designation T 46 2 P M21 2 H5 (according to EN ISO 17632-A standard) were used. For comparison purposes, two wire grades with similar structures made by different manufacturers were selected: seamless, copper plated, with 1.2 mm diameter, both intended for making welded joints for offshore and marine structures. For the purposes of this article, the wires are designated as “A wire” and “B wire”. They were stored in open packaging in real, uncontrolled, measured conditions, in which temperature and relative humidity were measured every 30 min to recognize how those conditions changed with time. Those changes were recorded in situ using a recorder Termioplus (Termoprodukt, Bielawa, Poland) with SHT15 sensor (temperature recording with a resolution of 0.1 °C, humidity registration with a resolution of 0.1% RH). Locations of storage were: welding site in Gdańsk (Gdańsk welding site—GWS) (54°20′51″ N 18°38′43″ E)—a Baltic Sea maritime economy center in north Poland with a large commercial port, and agricultural building in Mońki (Mońki agricultural building—MAB) (53°24′25″ N 22°47′49″ E)—a small town in north-eastern Poland with food enterprises. Those locations were chosen to compare different geographical and industrial conditions and their impact on wires. The wires were stored without packaging, without direct contact with precipitation, the welding site was heated from the urban heating system and the agricultural building was not. After 1 month of storage (March-April) in each location, wires were visually tested and used for welding. The results of the measurements of storage conditions were described statistically using values: minimum, maximum, range, mean, standard deviation and the coefficient of variation. Coefficient of variation (
V
) was calculated using the formula:








V


=




S


X




×


100


%










(1)





where 
S
 is the standard deviation and 
X
 is the mean value. An increase in the coefficient value indicates a greater variability of the described parameter. 
A Hung Ta HT-2401 (Hung Ta Instrument Co., Ltd., Taichung, Taiwan) testing machine with a deformation speed of 2 mm/min was used to check the basic mechanical properties of base material used for the study. Five specimens were subjected to the test and mean values are given.
Bead-on-plate welds were made on S355J2 steel specimens with thicknesses of 10 mm. Dimensions of specimens are given in 
Figure 1
, chemical composition of base material and weld metal made with the use of wires is given in 
Table 1
. Basic mechanical properties of weld metal made with the use of wires are given in 
Table 2
.
Welding was performed on the robotized station ABB IRB 2400 with Migatronic BDH320 (Migatronic A/S, Fjerritslev, Denmark) welding power source. Welding was carried out at a mean welding current of 210 A, arc voltage 25 V, welding speed 30 mm/min, stick out length 20 mm and shielding gas (mixture Ar + 18% CO
2
, M21) flow rate 17 L/min. The bead-on-plate welds were about 70 mm long. Immediately after welding, the specimens were cooled in water and put into liquid nitrogen to inhibit hydrogen diffusion. The tensile tests of the bead-on-plate welds brought to ambient temperature were carried out on a Hung Ta HT-2401 (Hung Ta Instrument Co., Ltd., Taichung, Taiwan) testing machine with deformation speed 2 mm/min. Three trials were performed for each condition.
Since the specimens were not smooth, it was impossible to use standard plasticity measures. To compare individual specimens and the influence of conditions in which they were stored, our own measure of relative elongation was used:










E


r




=








E






p


0














E






p


1




















(2)





where:

E
r
—plasticity index;
E
p
1
—mean plastic elongation of specimens made using stored wire (mm);
E
p
0
—mean plastic elongation of specimens made using wire in delivery condition (mm).
E
r
—plasticity index;
E
p
1
—mean plastic elongation of specimens made using stored wire (mm);
E
p
0
—mean plastic elongation of specimens made using wire in delivery condition (mm).
Plastic elongation was determined from the tensile test stress–strain curves. Elongation was determined by indicating the total strain to fracture and then by determining the range of elastic deformation from Hook’s law, the plastic elongation was calculated.
The scanning electron microscope (SEM) JEOL JSM-7800F (Japan Electron Optics Laboratory Co., Ltd., Tokyo, Japan) was used for fracture observations of specimens after the tensile test and for observations of wire surfaces. Spot tests of the chemical composition in selected areas of the wires’ surfaces were also carried out with the use of EDAX adapter enabling EDS analysis.
Specimens after the test were subjected to fracture observations using the scanning electron microscope (SEM) JEOL JSM-7800F (Japan Electron Optics Laboratory Co., Ltd., Tokyo, Japan).
Diffusible hydrogen content in deposited metal (H
D
) was measured using the mercury method in accordance with EN ISO 3690 standard [
31
]. The specimens were made using the same welding parameters, the same tooling and the same equipment as bead-on-plate welds for tensile tests. Three specimens were made for each condition with the same dimensions of the welds and the arithmetic mean was taken as a result.
A comparison of temperature changes in GWS and in MAB is shown in the 
Figure 2
. In addition, the
Table 3
 presents values of statistical measures and coefficients describing the temperature changes at each location in a given time period.
A clear difference is visible between the temperatures in MAB and GWS. For MAB, the temperature curve is always below the temperature curve measured in GWS. Storage conditions in GWS were stable in terms of temperature, temperature shocks are not visible.
The 
Figure 3
 shows a comparison of changes in relative humidity at the same time and for the same places. Coefficient values describing the change in this property are also given in 
Table 3
.
For MAB, the registered humidity is very high, reaching up to 100%, which means that in the place where the wires were stored, the air was saturated with water vapor. The humidity was clearly lower in GWS. It did not exceed 50% at any time. Differences in the waveforms of temperature and relative humidity result, among others, from the fact that the GWS was heated.
The calculations of the factors describing the conditions confirm the observations of the curves. The lowest temperature recorded was −2.2 °C in MAB, while the highest was recorded in the GWS and it reached 21.9 °C. The standard deviation of the mean is very important, it indicates how stable the conditions were in each location. As can be seen, GWS shows much greater temperature stability—the range of temperature results over a period of 1 month was only 3.5 °C and standard deviation was 0.7. At the same time, the second location (MAB) was exposed to very large temperature differences—the range of results was up to 15.7 °C. The coefficients describing relative humidity in MAB clearly show how unfavorable conditions persist there—a mean value of 85% with a deviation of 12.1 clearly shows the persistence of extreme conditions for flux-cored wires. The quantitative assessment of the conditions in the GWS confirms that despite the greater variability of humidity than temperature, throughout the storage period manufacturers’ recommendations regarding maximum relative humidity (max 70%) have not been exceeded.
Wires in delivery condition and wires stored for 1 month have been subjected to visual examinations. Photographs of the surface layer of those wires in delivery condition were already presented in the previous publication [
20
]. Pictures of the surface of the stored wires are shown in 
Figure 4
. It can be clearly seen that the surface of wires stored in MAB has greater degradation than the surface of wires stored in GWS.
Differences can also be seen between the degradation that occurred in A wire and B wire. Both wires stored in the GWS have a shiny, smooth surface with no corrosion areas and no visible signs of degradation or environmental impact. In the MAB environment, A wire began to undergo surface corrosion—numerous corrosion areas of a small range are visible. The boundaries between the individual coils are clear, the non-corroded areas are still shiny and smooth. The B wire stored in the same environment was significantly more degraded. The entire surface is covered with corrosion products, which in some places have a significant thickness. Areas without a thick layer of rust were covered with a thin layer of corrosion products and there were no shiny areas.
SEM images show that the surfaces of both wires in delivery condition significantly differ (
Figure 5
a,b). The A wire is smooth, has a homogeneous surface without gaps in the continuity of the copper coating. On the contrary, B wire shows longitudinal grooves on the surface, located parallel to the axis of the wire and the direction of material forming. After storing the wires in GWS, A wire still has a smooth surface; only small precipitations can be observed on it (
Figure 5
c). The EDS analysis (
Figure 6
a) shows that these products mainly contain copper. B wire behaved similarly—in the grooves visible in 
Figure 5
d, copper compounds accumulated (
Figure 6
c). Both wires from the MAB location are characterized by a high degree of degradation (
Figure 5
e,f). On their surface, precipitations of iron oxides were found, which was confirmed by the EDS analysis (
Figure 6
b,d). The differences between these wires can be seen in the SEM photos at higher magnification—A wire is only locally covered with a thicker layer of corrosion products, but a thin, brittle layer of iron oxides has formed on its surface (
Figure 6
b). A much thicker layer of corrosion products has accumulated on B wire. 
Figure 5
e,f show the most degraded parts of the wires. 
Figure 5
c–f also show the edge of the wires, which in each case shows no signs of corrosion other than atmospheric corrosion.
Tensile test of base material—S355J2 steel was carried out to find the basic mechanical properties. The mean tensile strength of the material is 581 MPa with standard deviation of 1.75 MPa. The elongation of base material is 35% with standard deviation of 2.8%.
The wires were used to make bead-on-plate welds. The welds were straight, smooth, and did not show excessive spatter, surface irregularity, porosity, cracks or undercuts. An example of specimens with weld bead is shown in 
Figure 7
. They were all made with the use of the same parameters (
Section 2
) and their appearance did not significantly differ—they were all acceptable from the point of view of quality standards.
The specimens with bead-on-plate welds were subjected to a static tensile test. Earlier tests of wires stored in industrial conditions have shown an increase in tensile strength of deposited metal after storage of wires [
20
]. In order to determine the effect of temperature and relative humidity on plasticity of bead-on-plate welds, the elongation value was read from stress–strain curves and plasticity index (
E
r
) was calculated. 
Figure 8
 and 
Figure 9
 show the change in elongation of welds made by the tested welding wires due to their storage (error bars indicate standard deviation).
The obtained values of plastic elongation and standard deviation for all specimens confirm the statistical significance of the results. Although the wires have the same specification, their elongation values in the initial state differ. The A wire, regardless of its storage location, was characterized by an increase in plastic elongation. The increase was greater in the case of GWS—nearly twice. However, B wire showed a different trend. Each of the specimens, welded with both GWS and MAB wire, had a smaller plastic elongation compared to the specimen welded with the wire in delivery condition. A large drop was particularly visible in the wire from MAB—the plasticity of the weld metal dropped almost four times with a double drop for the wire stored in GWS.
Figure 10
 shows SEM images of fractures after tensile test. In 
Figure 10
a,b, dimples, characteristic of the ductile microvoid coalescence fracture, are clearly visible. Such a fracture mode predominated in specimens made with wires in delivery condition. An increased share of the brittle fracture (marked with white arrows) was observed in specimens made of wire from the GWS and in the specimen made of A wire from MAB (
Figure 10
c–e). In this case, the quasi cleavage fracture was found. Three zones can be observed—at the face the fracture was more ductile, dimples appeared larger, in the middle zone between dimples flat cleavage areas appeared and at the root there were dimple clusters and larger areas of cleavage, with large steps. 
Figure 10
f shows the fracture surface of a specimen made using B wire stored in MAB. In this specimen, cleavage fracture dominates. At 1000× magnification, only single dimples are visible, situated between large cleavage areas.
Results of diffusible hydrogen content in deposited metal are shown in 
Table 4
. The mean value of diffusible hydrogen obtained from wires before storage were 3.46 and 4.36 for A and B wire, respectively. For both wires the storage caused the increase in diffusible hydrogen content. The highest diffusible hydrogen amount was collected for B wire stored in MAB.
The differences in recorded temperatures for studied areas result from both geographical and anthropogenic factors. The north-eastern part of Poland is an area where the continental climate with a higher temperature gradient begins to dominate. It results in clearly lower temperatures compared to Gdańsk, which is a port city, with a predominance of maritime climate. The second factor results from the degree of urbanization of both locations—Mońki is a small city and Gdańsk is a main city of a metropolitan area in northern Poland. The more specifically analyzed conditions in which the wires were stored may lead to the reason for differences in recorded relative humidity. The welding side is usually a drier place, there are not many sources of moisture. In contrast, unheated MAB may be exposed to increased air flow and water vapor supply from the environment. This analysis of the storage conditions is visible in 
Figure 2
 and 
Figure 3
.
Comparison of these results with information from flux-cored wire manufacturers clearly shows that the conditions for storage of wires in MAB do not fall within the “safe” ranges declared by the manufacturers. At the same time, the GWS was a theoretically safe place—the conditions should not cause changes in the appearance of the wires and the weld properties.
The degradation of the surface of wires is one of the first signs of environmental impact on the material. General and atmospheric corrosion develops on the surface of the wires [
5
,
6
,
26
]. Depending on the storage location, it had a different intensity—A and B wires in MAB were exposed to increased relative humidity, which was the reason for accelerating surface degradation. High temperature may also accelerate the development of corrosion, however, in the studied locations it did not deviate from safe values. This suggests that under the studied conditions, relative humidity was a factor of greater importance in the case of wire surface degradation. No signs of degradation on the surface of the wires stored in the GWS suggests that there were no processes that could impair the weld metal. This was verified by conducting static tensile tests of bead-on-plate welds made using those wires.
The results of the base material tensile tests show a high similarity of the tensile strength values of the base material and investigated wires. This indicates also the correct selection of welding consumables for the process. It is worth noting that comparing these results with tensile test results obtained with the use of modified specimens as in current study and in [
20
] have to be done carefully because the specimens have a different shape (dimensions and notch) and a different structure (weld). 
Observation of the bead-on-plate weld surfaces was a valuable analysis—the proper appearance of joints is one of the basic quality criteria [
43
]. Each of the wires, despite the differences in surface degradation, allowed us to obtain sound welds. No visible imperfections suggest that the stability of arc glow was sufficient. For real-working welding process, the appearance of the weld and sufficient stability are often the criteria confirming the suitability of the stored wire for welding. In the case of flux-cored wires, this can be a particularly dangerous simplification.
The plasticity of the welds was influenced by the storage conditions of the tested flux-cored wires. The A wire is clearly less sensitive to the environment. In this case, changes occurred in the direction of increasing plasticity, but they were less intense than in the case of B wire. The degradation of B wire caused a deterioration in the plasticity of bead-on-plate welds in both storage environments. The list of plasticity indexes values (
Table 5
) shows very large differences which were found for the tested conditions.
A change in plasticity can also be observed by comparing the mode of fracture of the tensile tested specimens (
Figure 10
). The most characteristic is the transition from the ductile microvoid coalescence fracture to the almost complete cleavage fracture for the specimen made using B wire stored in MAB. Such a great change is directly related to the results of plasticity indexes (
Table 5
), which also indicate a very intense degradation of bead-on-plate weld plasticity for this wire and location. In all fracture surfaces, at least some dimples were found and they were all equiaxed, which confirms that tensile loading was the main loading type responsible for breaking of specimens.
The research on the diffusible hydrogen content proved that the wire storage influences its amount in weld metal. Each of the tested wires was characterized in the initial state by H5 level—the content of diffusible hydrogen in deposited metal did not exceed 5 mL/100 g. The A wire showed relatively good resistance to 1 month storage under the tested conditions. The mean value of diffusible hydrogen content increased slightly, but still did not exceed H5 level. For B wire stored under the same conditions, the diffusible hydrogen content changed significantly. The GWS conditions, although described by the recommended levels of temperature and relative humidity, caused an almost twofold increase in diffusible hydrogen content and it reached the level of H10 (between 5 and 10 mL/100 g). Even greater changes took place in the conditions of the MAB. The diffusible hydrogen content exceeded the H10 level and so the wire would have to be described as high hydrogen consumable. Such a high level of diffusible hydrogen disqualifies consumables from welding of responsible structures, including marine and offshore applications.
Literature research indicates that the reduction in plasticity of steel can be caused by various factors—changes in structure, the presence of notch, hydrogen or contamination [
29
,
44
,
45
]. Structural changes of the tested specimens resulting from the welding heat could change the plasticity of the material in relation to the base material, however, by comparing individual specimens with each other, this factor can be eliminated because all the specimens were characterized by the same dendritic structure, typical for welds. The second factor—the presence of a notch also had an effect on the material’s properties relative to the base material. However, due to the presence of the same notch in all specimens (resulting from their design), this is not a factor affecting the differences in the plasticity indexes from 
Table 5
. In addition, the welding process was carried out each time on the same device, using the same parameters, and the penetration depth for a given type of wire was constant thanks to the use of a robotic station. The bead-on-plate welds lengths were always the same, so that the thermal conditions around the notch were always the same.
The factors that could have the greatest impact on recorded changes in plasticity are the presence of hydrogen and contamination in the bead-on-plate weld material. Their sources could be: moisture, hydrogen that penetrated the wires, contaminations deposited on the surface of the wire, contaminations being inside the wire and corrosion present on the surface of the wire. One of the signs of the presence of hydrogen in steel is a decrease in its plasticity [
44
,
45
]. This effect was recorded for B wire in both locations. A significant decrease in plasticity was observed in this wire, and at the same time the measurements of the diffusible hydrogen content confirmed its increased level. A larger drop in MAB may be the result of more extreme relative humidity conditions, which were conducive to both the penetration of hydrogen and the development of corrosion on the surface of the wire.
The observed increase in the plasticity index for A wire suggests that in this case the environment had much less impact on the stored wire. Despite the fact that both wires are seamless and copper plated, a smaller amount of contaminations was observed on the surface of A wire, both after storage in the GWS and in the MAB. At the same time, when comparing the surfaces of both wires in the delivery condition, significant differences in the structure of the wires can be observed— A wireis smoother, has no gaps or grooves on the surface, which better protects it against the destructive influence of the environment. 
It should be added that only specimens made with the same type of wire can be directly compared. Despite maintaining the same welding parameters, differences in the structure of wires (e.g., filling rate) result in, among other consequences, different welding current density values. Therefore, bead-on-plate welds differing in penetration depth, characteristic for each of the wires, are obtained and for comparison, determination of the notch size as the factor influencing the results for analysis is required.
The results indicate that storage of flux-cored wires in real conditions, more extreme than the manufacturer’s recommendations, will cause changes in the bead-on-plate weld plasticity expressed by the plasticity index. The changes observed and presented in this article do not show one direction, they depend on the chemical composition of the wire, its structure and the conditions in which the wire was stored. However, the storage period of just one month is sufficient for the environmental impact on the plasticity of bead-on-plate welds to be significant.
Research was focused on assessing the impact of storage conditions in extremely different geographical and industrial locations of two types of flux-cored wires on plasticity of bead-on-plate welds. Based on the findings of the study, the following conclusions were drawn:

Under the influence of the environment, the appearance of the wires clearly changed, a layer of corrosion product was formed on wire surfaces. The plastic properties of bead-on-plate welds made using those wires were also changed.
The wires stored in the welding site had a less degraded surface and after storage the copper compounds appeared in grooves. After being stored in an agricultural building, the surface of the wires was covered with iron compounds—for the B wire the amount of corrosion products is greater.
The presented results indicate that even a relatively short, monthly storage of flux-cored wire can contribute to a nearly fourfold decrease in the value of the plasticity index of bead-on-plate welds in the intrinsic hydrogenation conditions. At the same time, the second of the tested wires showed a slight increase in the value of the plasticity index in both tested environments.
The mode of the fracture in tensile specimens varied depending on the storage conditions and grade of wire. Under the influence of monthly storage, there was a change from the ductile microvoid coalescence fracture to the almost complete cleavage fracture.
Storage of flux-cored wires may affect the diffusible hydrogen content in deposited metal and increase its amount to over 10 mL/100 g.
In the case of non-alloyed flux-cored wires, the assumption that only surface appearance and arc stability are enough criteria to accept wires for welding can be a dangerous and misleading simplification.
Taking all things into consideration, it can be assumed that the type of material affects the direction of plasticity changes, while location affects the intensity of plasticity changes.
Under the influence of the environment, the appearance of the wires clearly changed, a layer of corrosion product was formed on wire surfaces. The plastic properties of bead-on-plate welds made using those wires were also changed.
The wires stored in the welding site had a less degraded surface and after storage the copper compounds appeared in grooves. After being stored in an agricultural building, the surface of the wires was covered with iron compounds—for the B wire the amount of corrosion products is greater.
The presented results indicate that even a relatively short, monthly storage of flux-cored wire can contribute to a nearly fourfold decrease in the value of the plasticity index of bead-on-plate welds in the intrinsic hydrogenation conditions. At the same time, the second of the tested wires showed a slight increase in the value of the plasticity index in both tested environments.
The mode of the fracture in tensile specimens varied depending on the storage conditions and grade of wire. Under the influence of monthly storage, there was a change from the ductile microvoid coalescence fracture to the almost complete cleavage fracture.
Storage of flux-cored wires may affect the diffusible hydrogen content in deposited metal and increase its amount to over 10 mL/100 g.
In the case of non-alloyed flux-cored wires, the assumption that only surface appearance and arc stability are enough criteria to accept wires for welding can be a dangerous and misleading simplification.
Taking all things into consideration, it can be assumed that the type of material affects the direction of plasticity changes, while location affects the intensity of plasticity changes.
Conceptualization, A.Ś.; formal analysis, A.Ś. and M.L.; investigation, A.Ś. and M.L.; methodology, A.Ś. and M.L.; writing—original draft, A.Ś. and M.L.; writing—review and editing, A.Ś. and M.L. All authors have read and agreed to the published version of the manuscript.
This research was funded by Polish National Science Center (Grant Number: 2018/02/X/ST8/01627).
Authors want to thank Dariusz Karubin and Ryszard Buza for their support and assistance in laboratory works.
The authors declare no conflict of interest.
