Repository: ISE-FIZKarlsruhe/Ontology_Evaluation

File: Domain Papers/MDPI/materials-v02-i02_20240418_texts/ma10060672.txt
Additive manufacturing (AM), also known as 3D printing or rapid prototyping, is gaining increasing attention due to its ability to produce parts with added functionality and increased complexities in geometrical design, on top of the fact that it is theoretically possible to produce any shape without limitations. However, most of the research on additive manufacturing techniques are focused on the development of materials/process parameters/products design with different additive manufacturing processes such as selective laser melting, electron beam melting, or binder jetting. However, we do not have any guidelines that discuss the selection of the most suitable additive manufacturing process, depending on the material to be processed, the complexity of the parts to be produced, or the design considerations. Considering the very fact that no reports deal with this process selection, the present manuscript aims to discuss the different selection criteria that are to be considered, in order to select the best AM process (binder jetting/selective laser melting/electron beam melting) for fabricating a specific component with a defined set of material properties.
Additive manufacturing (AM), also known as 3D printing or rapid prototyping, is gaining increased attention and interest due to the substantial increase in the demand for high performance materials with added functionalities (such as internal cooling channels or internal lattice structures, which are difficult to fabricate with conventional manufacturing processes) and increased complexities in geometrical design [
1
,
2
,
3
]. AM processes possess the capability of producing 3D parts with near-net-shaped dimensions layer-by-layer directly from 3D computer-aided design data [
4
,
5
]. Some of the AM processes require no post-processing or minimal post-processing, and the produced parts can be directly used in real-time applications [
6
,
7
,
8
]. With such advantages, AM processes have found application in almost all fields ranging from aerospace, automotive, medical, machinery, marine/oil and gas, and electronics industries, to consumer applications (jewelry/fashion apparel/phone accessories), building construction, and the food industry, etc. [
9
,
10
,
11
].
There are several AM processes available for the fabrication of metals, such as binder jetting (BJG), the powder bed fusion process (selective laser melting (SLM) and electron beam melting (EBM) processes), metal extrusion, sheet lamination, direct energy deposition etc. Of these, binder jetting and the powder bed fusion processes use metal powders as raw materials [
12
,
13
,
14
,
15
,
16
]. The other processes, such as metal extrusion, use wires/rods [
17
,
18
]; sheet lamination use sheets; and the direct energy deposition process usually involves wires as the material source. However, some of these processes may also involve powder as a raw material source [
19
,
20
,
21
,
22
]. Each of these AM processes has their own pros and cons. For instance, powder bed fusion processes like SLM has high cooling rates, varying between ~10
4
 and 10
6
 Ks
−1
 [
1
,
23
,
24
,
25
]. In addition, the parts fabricated by SLM tend to show improved mechanical, tribological, and corrosion properties compared to their cast counterparts [
26
,
27
,
28
,
29
,
30
].
On the other hand, processes like EBM use a hot bed (>870 K) and hence do not produce a fine microstructure like the SLM process [
1
,
31
,
32
]. Powder bed fusion processes like SLM and EBM have similar working principles, where both employ layer-by-layer technology with the fusion of powder particles through a beam-electron/laser. Yet, there exist some differences between the two processes, as SLM operates under an inert atmosphere with a cold powder bed while EBM operates under vacuum and generally with a hot powder bed, which hence affects both the quality and properties of the fabricated parts. BJG contains several processing steps (including the actual deposition, de-binding, curing, sintering, HIPing etc.), unlike the EBM and SLM processes. The working principle of the BJG process is completely different from that of the powder bed fusion processes (EBM and SLM), as no melting of powders take place. Fusion between the adjacent powder particles is due to the applied thermal energy, which follows the conventional sintering mechanisms [
33
,
34
,
35
,
36
,
37
]. The properties of the parts produced by BJG will be different from those of SLM and EBM, because BJG works with a conventional sintering mechanism. On the other hand, SLM and EBM achieve a significantly finer microstructure due to faster cooling rates than the BJG process. Most importantly, the types of materials/alloy systems used by BJG, SLM, and EBM differ, due to the differences in their working principles. Hence, it is important to select the right AM process for the manufacturing of specific materials. However, there are no reports available that give guidelines on selecting the right AM process depending on the material to be processed, properties required for the parts, etc. Therefore, the present manuscript aims to provide some guidelines (based on the material to be processed, availability of technology, properties and service requirement, post-processing requirements, surface quality of the parts, and the accuracy requirements of the manufactured parts) that may be helpful in selecting the best AM process among BJG, SLM, and EBM.
BJG is one of the multistep AM processes originally developed at Massachusetts Institute of Technology (MIT) in the early 1990s [
34
,
38
]. Even though it was developed in the 90s, it was a considerable time until its commercialization in 2010 [
38
]. This technology has the capability of handling metals/alloys (including Al-based, Cu-based, Fe-based, Ni-based, and Co-based alloys) and ceramics (including glass, sand, graphite, etc.). However, it is said to work with any material that is available in the form of powder and allows color printing. The BJG process normally uses two materials, namely the metal/ceramic-based material of which the part is to be made and a binder material, which glues the metal/ceramic powder material between and within the layers. The binder is usually a liquid and the metal/ceramic is in the form of a solid powder. The printing process is similar to any other printing process that takes places in the manufacturing of an AM part. The metal/ceramic is spread and a layer of binder is deposited over the powder metal/ceramic layer, where required, which is dictated by the Computer Aided Design (CAD) model. This process is iterated for building the entire part. However, the BJG process involves several post-processes that follow the printing of the parts such as curing, de-powdering, sintering, infiltration, annealing, and finishing [
39
,
40
]. These post-processes sometimes take longer time than the actual printing (especially the sintering of the parts) and may incur significant costs. One of the significant advantages of BJG is that the parts can be produced without support structures. The build parts lie on the loose powder bed, which is not bonded together. Hence, the entire build volume can be stacked with several parts with a gap of just few layers of distance between them [
41
].
Since BJG use binders as adhesive, the material characteristics are not always suitable for structural applications for aerospace and automobile parts, since they may lead to porosity as in the conventional sintering process. The printing process itself is faster than SLM/EBM processes and can be accelerated by increasing the number of print head holes that deposit the material and the binder. It also allows a two-material approach, where different powder-binder combinations can lead to different mechanical properties, simply by changing the powder-binder ratio. Coarse powders can also be used in this process, which significantly cuts the cost of manufacturing very fine powders. As these methods do not involve heating during the building process, there are no residual stresses created in the parts, unlike in the SLM process, and BJG is regarded as one of the most cost-effective AM processes to build three-dimensional parts with added functionalities [
42
,
43
,
44
]. Since there is no melting involved in the BJG process and the consolidation takes place predominantly by sintering, there is always a possibility for the presence of porosities, and the volume, size, and shape of the pores may differ within different parts produced in the same batch [
44
]. Moreover, the parts are expected to have a coarse microstructure, since the parts have to undergo thermal treatments such as curing, sintering, and annealing once they are printed with the binder. Hence, the mechanical properties of BJG parts are not as strong as the parts produced by SLM/EBM.
SLM is one of the powder bed fusion processes, which are the most widely used in the AM industry [
1
]. As the name suggests, SLM uses a laser beam that melts and fuses the metal powders together. Similar to the BJG process, a thin layer of powder is deposited over a substrate plate or on the previously deposited layer and the laser beam melts and fuses the powder particles selectively, as dictated by the CAD data [
45
,
46
,
47
]. Several process parameters have to be tuned carefully in order to fabricate a defect-free part [
48
,
49
,
50
]. Some of the important process parameters are laser power, laser scan speed, hatch distance, hatch overlaps, hatch style, etc., which also have a significant effect on the mechanical properties of the parts [
23
,
27
]. The entire process takes places inside a closed chamber, usually filled with an inert gas like N2 or Ar, depending on the reactivity of the metal powder to be used. In addition, the build chamber is subjected to over pressure conditions. The presence of an inert gas and over pressure conditions in the chamber minimizes the oxygen contamination during the process. There is always a possibility to use a substrate plate heating (200–500 °C) in order to minimize the cooling rate, if desired [
13
]. Substrate plate heating is generally employed during the processing of brittle and high temperature materials to reduce the cooling rate, in order to prevent possible cracking during solidification [
13
].
SLM is regarded as the most versatile AM process, because it can process a wide spectrum of materials including Al-based alloys [
51
,
52
,
53
], Ti-based alloys [
54
,
55
,
56
], Fe-based alloys [
57
,
58
,
59
], Ni-based alloys [
60
,
61
,
62
], Co-based alloys [
63
,
64
,
65
], Cu-based alloys [
6
], and their composites [
66
,
67
,
68
,
69
]. Moreover, reports also show that SLM is capable of producing amorphous materials [
24
,
70
], because of the high cooling rates observed during the process [
23
,
24
,
25
]. Recent reports show that the mechanical properties of the alloy can also be tuned depending on the requirement, by varying the process parameters during the process (such as hatch style variations, contour variation, base plate heating, internal heat treatment, etc.), which in turn has an influence on the final microstructure of the parts [
27
]. The process is relatively slow, compared to the BJG process; however, multiple laser sources can be introduced to improve the building rate of the SLM process. Studies have shown that the powders can theoretically be reused repeatedly [
71
]. This reduces the wastage of raw materials and hence leads to a greener environment.
Some of the biggest advantages of using SLM as the AM process are: the use of a large range of materials, the ability to tune properties during the processing of the parts, increased functionality, relatively low cost, and the production of near-net-shaped components ready to use (if the surface roughness levels are acceptable). On the other hand, SLM may have the following draw backs: it has a relatively slow process (because of the process speed limitations), acute size restrictions, high power usage, high initial costs, the optimization of the process parameters is time consuming, the powder handling can be tricky, and the produced parts may have rough surfaces (depending on the powder size and the process parameters). In addition, brittle materials and high temperature materials that cannot accommodate high internal stress during the fabrication process will lead to cracking of the parts, which to a certain extent can be overcome by reducing the cooling rate (by employing substrate plate heating). At the same time, it may also lead to anisotropic microstructure in the material along the building direction [
27
].
EBM is very similar to the SLM process, which works on layer-by-layer technology. However, the EBM process has some differences when compared to the SLM process. An electron beam is used for the melting and fusion of the powder particles instead of a laser beam. The powder bed is kept at high temperatures (>870 K) and overnight cooling times are required to cool the powder bed after the completion of the build job. The EBM process involves more process parameters, including: beam power, beam scanning velocity, beam focus, beam diameter, beam line spacing, plate temperature, pre-heat temperature (including the repetitions, speed, and power of the beam), contour strategies, and scan strategy. The optimization of the process parameters is even more difficult than the SLM process and hence only limited materials are employed in EBM (Ti grade 2, Ti6Al4V, Inconel 718, CoCrMo) [
72
]. The process is rather slow and it makes the parts very expensive. Additionally, restrictions exist in terms of both the size of the parts and the minimum size of a cell in a lattice structure/honeycomb. Nevertheless, parts with sizes bigger than the substrate plate can be built. However, the size of a part’s initial layers should be less than the size of the substrate plate. The EBM process takes place under a vacuum atmosphere, unlike the inert atmosphere during the SLM process. Hence, oxidation of the parts is generally averted. In addition, any adsorbed gases along the surface of the powder particles will not lead to the formation of porosity in the EBM process. However, it is not advisable to process alloys that have volatile constituents such as Zn, Mg, Pb, Bi, etc.
EBM has the capability of processing brittle materials that generally cannot be processed by SLM. Brittle materials like the intermetallics are generally expected to have poor thermal expansion and contraction behaviors. When these materials are cooled at a very fast rate from their melting points/solidifying ranges, they solidify quickly yet at the same time they cannot accommodate the internal stresses as a result of solidification process, which hence leads to the formation of cracks, also known as solidification cracks. Since the SLM process generally employs high cooling rates, brittle materials exhibit the formation of solidification cracks. On the other hand, in case of the EBM process, the cooling rate of the process can be reduced drastically by increasing the temperature of the powder bed. Generally, the hot bed temperature is around 870 K during the EBM process. Under such conditions, a very slow cooling of the melt takes place and solidification cracking in brittle materials can be avoided. Hence, brittle materials like the intermetallics (TiAl) and high entropy alloys can be processed by the EBM process without the formation of solidification cracks, by carefully choosing the temperature of the powder bed. The electron beam may be used multiple times to heat the powder bed and then to melt the parts selectively. Since the electron beam is used multiple times in each layer, the time taken to process each layer is much higher than the time needed in the SLM process. In addition, the entire chamber becomes so hot after the building process that it may require considerable cooling time before the parts can be removed from the substrate plate. In general, overnight cooling is necessary before the powder bed reaches room temperature and the parts can be removed from the chamber and the substrate plate.
First step in our selection process is to check whether there is any advantage of using AM for particular parts. There are some guidelines that have to be followed to verify if it is beneficial to fabricate a part using one of the AM processes. We are not discussing the criteria here, since that is out of the scope of the present manuscript. However, once it is determined that AM is required to manufacture a particular part, several factors are to be taken into account in order select the right AM process (BJG/SLM/EBM) for fabrication (
Figure 1
).
The type of material to be fabricated plays an influential role in deciding the type of AM process to be used. For instance, for the processing of ceramic materials, the best-suited process among the three is the BJG process, which will be a straightforward process selection. On the other hand, when it comes to metals/composites, all the three processes of BJG, SLM and EBM compete with each other. However, the selection has to be made based on the properties of the material along with the other selection criteria. For instance, consider the fabrication of Mg/Zn-based materials. EBM may not be the most suitable process, since the powder bed is held at high temperatures (more than 870 K), where some of the materials melt. Moreover, very intense energy will be supplied to the powder bed by the electron beam, which has the capability of vaporizing Mg/Zn, since they have very low boiling points. Not only is EBM is a bad process choice for Mg/Zn-based materials, but it also would result in the contamination of the chamber due to the deposition of these materials inside the build chamber (once they vaporize from the powder bed). Hence, EBM is not suitable for the fabrication of Al/Mg/Zn-based materials. Both BJG and SLM stake their claims for the processing of Mg/Zn-based alloys.
Consider the fabrication of brittle materials such as TiAl or hard intermetallics, where all three AM methods, BJG, SLM and EBM, can theoretically process these materials. However, the extremely high cooling rates observed during the SLM process (between ~10
4
 and 10
6
 Ks
−1
 [
23
,
24
,
25
]) may lead to high internal stresses in the hard intermetallics [
13
,
73
]. These intermetallics cannot accommodate such high internal stress, which will lead to the formation of cracks perpendicular to the scanning direction [
73
]. Such cracks can be eliminated/minimized by reducing the cooling rate of the solidification process. This can be achieved by employing substrate plate heating. The substrate plate heating temperature depends on the material to be fabricated. For instance, for Al-based alloys, temperatures between 473 and 673 K should be sufficient to eliminate these cracks [
13
]. However, for materials like TiAl, higher substrate plate temperatures are required (in the range of 773–973 K), which makes the fabrication of materials like TiAl difficult using the SLM process. Under such circumstances, BJG or EBM may offer alternative processing routes. High entropy alloys (HEA) are similar to TiAl; they are generally considered to be brittle. In addition, HEAs contain more than three or four elements in equi-atomic configuration with a range of melting points, which make them difficult to process by any fusion method. There are some reports that deal with the processing of HEAs by SLM and EBM, however, they are not widely used due to the difficulties involved. BJG is the obvious choice, since it minimizes the process complications (related to alloying elements with a wide melting range, differences in thermal conductivities between the alloying elements, difference in the coefficient of thermal expansion between the alloying elements, etc.) observed in the SLM/EBM processes.
Super high strength materials like diamond, which also has a high melting point, cannot be effectively processed by EBM or SLM; hence, BJG is the only alternative. In addition, the processing of diamond using SLM/EBM may initiate a phase transformation in diamond that is not desired. Consider the processing of glassy/amorphous materials, where EBM cannot be chosen because of the high temperature of the powder bed, which will crystallize the amorphous parts. Similarly, BJG cannot be used to process amorphous alloys, because the de-binding and sintering process involves thermal treatments for longer periods that are sufficient to crystallize the amorphous precursors. Hence, SLM can be the only option with sufficient control of the cooling rates to process such amorphous precursors.
Consider the fabrication of 316L (Stainless steel) or 1.2709 (maraging steel). Theoretically, all three processing methods, BJG, SLM and EBM, should work. However, for the processing of 316L and 1.2709 steels with EBM, there are no defined industrial process parameters available to produce a defect-free component. Hence, such limitations in the available technology restricts the fabrication of 316L/1.2709 by the EBM process. However, extensive research may be carried out to optimize the processing conditions and parameters for such materials, which involve extensive costs and resources. Similarly, consider the fabrication of Ti-based alloys like the commercially pure Ti or Ti-6Al-4V, or the fabrication of Inconel 625/718 or CoCrMo; all the three processes can fabricate these types of materials, thus other criteria should be considered for the selection of the right manufacturing process.
The properties required for specific service conditions also play a role in choosing the fabrication process. For instance, a recent report showed that the tensile properties of Al-12Si samples produced by SLM can be tuned, where the yield strength can be varied between 235 and 290 MPa, the ultimate strength can be varied between 220 and 460 MPa, and the ductility can be varied between 2.8% and 9.5%, respectively, in tension [
27
]. These property variations are imparted in the material by varying the microstructure directly during the fabrication process; by changing the process parameters and the processing strategy [
27
]. However, neither the EBM nor the BJG processes offer such variation in mechanical properties. Similarly, Ti6Al4V alloys produced by SLM or EBM show different mechanical behaviors. For instance, vertically built Ti6Al4V samples show a yield strength of ~870 MPa, ultimate strength of ~928 MPa, and ductility of ~10% in tension, when fabricated by EBM. However, the same material processed by SLM show a yield strength of ~1140 MPa, ultimate strength of ~1220 MPa (which is 31% higher than the sample built with the EBM process), and ductility of ~5% (50% less ductility than the material built with the EBM process) [
74
]. This is due to the fact that the SLM process has high cooling rates and ends up with a martensitic structure, which improves the strength of the material at the expense of ductility. On the other hand, the hot powder bed in the EBM process avoids the formation of brittle martensite in Ti6Al4V samples, and hence they have better ductility with slightly lower strength levels. Similarly, the samples produced by the BJG process will have inferior strength levels compared to the samples prepared by either SLM or EBM, because of prolonged thermal treatments (curing, sintering, annealing, etc.). Hence, the material properties required for particular service conditions influence the selection of the fabrication process (among BJG/SLM/EBM). Consider the fabrication of 316L stainless steel by both BJG and SLM processes. As expected, the SLM 316L will exhibit better mechanical properties than the BJG 316L. Also, the BJG 316L may have significant porosities in it, compared to the SLM sample, depending on the processing conditions [
75
,
76
]. Hence, when the material has to be used for structural applications, the SLM process is preferred over the BJG process, because of the strength requirements and defect levels (porosity distribution in the sample).
Similarly, if the same 316L is used for functional, electrochemical, or biomedical applications, where strength is not an issue and the presence of internal porosity might be beneficial during its service, then the obvious choice for fabrication is the BJG process, since it is cheap and satisfies all of part’s the requirements. SLM/EBM are related as technologies that can produce near-net-shaped components [
4
,
5
]. Consider, if a part that is fabricated using SLM/EBM has to undergo significant post-processing such as electro-polishing, external thermal treatment, or the application of surface coatings, then BJG also comes as a strong competitor, since one of the major drawbacks of BJG is considered to be the series of post-processing operations necessary after the actual printing of the parts. In addition, if the parts are considerably big and cannot fit in the chamber of SLM/EBM, then the only option to choose is BJG. Hence, both size and shape restrictions along with the post-processing requirements play a significant role in choosing the best fabrication process for a given component.
Surface quality is another concern with AM parts. The parts produced by SLM are rough, if large sized (30–120 µm) powder particles are used for the fabrication process. However, theoretically it will be better to use particles with a size of 20 µm or less in order to have a smooth surface finish on the manufactured parts. Yet, the powder with smaller particles size (20 µm or less) will severely hamper the flowability of the powder and hence is not desired, because it fails to spread as a uniform layer on the substrate [
77
]. In addition, the production of powder with small particles size will increase the production costs of the powder. Similarly, the surface quality of the parts is also a concern in the EBM process. On the other hand, the BJG process can use powder particles of any size (theoretically including 20 µm or less) and hence may lead to better surface quality of the parts. This shows that the surface quality requirements also play an important role in deciding the right fabrication process.
The parts produced by BJG need significant tolerance levels. This is primarily because of the extensive thermal treatments involved in the BJG fabrication process. For instance, the prolonged sintering process may lead to distortion or significant dimensional changes [
78
,
79
,
80
]. Hence, in order to overcome the distortion or dimensional changes during the thermal treatments, additional material allowances should be given to the parts during the production stage, which can later be machined off to exact dimensions. Such thermal treatments involve additional post-processing and materials usage in order to have parts with exact dimensions. On the other hand, the SLM/EBM processes produce parts with accuracy (theoretically), or only minimum tolerances are required. When there are strict requirements for the dimensions of the parts, the SLM/EBM processes are preferred over the BJG process. Lead-time is another criterion, which has to be considered because processes like EBM take considerable time for the chamber to cool down after the fabrication process, and with BJG the process chain itself is too time consuming, unlike the SLM process. Since the different AM processes have different process chains and times required for fabrication, the lead-time becomes another very important factor to be considered. There are also other factors that may play a role in the selection process, such as (1) the availability of powder according to size requirements; (2) the number of parts to be produced and the available parameter sets; (3) the design complexities; and (4) the resources available. However, these criteria are not as important as the above-discussed criteria including the type of material to be processed, the available technology, and the property requirements of the part in service.
According to the focus of the manuscript (AM process selection among BJG, SLM, and EBM), we have devised some selection criteria that are to be considered in order to select the best AM manufacturing process (BJG/SLM/EBM) for fabricating a particular component with a defined set of material properties. They are: (1) the type of material to be processed; (2) the technology availability; (3) the properties and service requirement of the parts; (4) the application of the parts; (5) the post-processing requirements; (6) the surface quality of the parts; and (7) the accuracy of the parts. Several other parameters are involved that can also be considered for the selection of a suitable AM process. However, these seven criteria we considered to be the most important, hence, they are discussed in detail with examples.
P.K.G. and J.E. formulated the idea; S.K. helped with the literature survey and P.K.G. wrote the paper.
The authors declare no conflict of interest.

File: Domain Papers/MDPI/materials-v02-i02_20240418_texts/ma10080884.txt (part 1 of 2)
Metallic biomaterials are engineered systems designed to provide internal support to biological tissues and they are being used largely in joint replacements, dental implants, orthopaedic fixations and stents. Higher biomaterial usage is associated with an increased incidence of implant-related complications due to poor implant integration, inflammation, mechanical instability, necrosis and infections, and associated prolonged patient care, pain and loss of function. In this review, we will briefly explore major representatives of metallic biomaterials along with the key existing and emerging strategies for surface and bulk modification used to improve biointegration, mechanical strength and flexibility of biometals, and discuss their compatibility with the concept of 3D printing.
The use of implants has grown dramatically over the past years, driven by ageing of populations in developed countries, and the desire of the patients to maintain the same level of activity and quality of life. Consequently, the demand for high-performance implantable biomaterials that can address unique challenges in cardiology, vascular therapy, orthopaedics, trauma, spine, dental and wound care has also been increasing steadily. Indeed, the biomaterial market was valued at 
$
94.1 billion USD in 2012 and is currently worth 
$
134.3 billion USD in 2017 [
1
]. The diversity and functionality of available biomaterials, as well as the methods for their processing and assembly into an implantable device, have also experienced substantial growth, with a wide variety of synthetic, natural and hybrid materials currently on the market [
2
,
3
,
4
,
5
]. Such diversity allows for better selection of the material to meet the specific objectives of the treatment, such as using metals with have high electro conductivity as electrodes in artificial organs, chemically inert materials for permanent replacement of lost function, or biodegradable materials as a temporary framework for cases where regeneration of lost tissue or function is possible [
6
,
7
].
Importantly, recently there has been a significant emphasis on multi-functionality of chosen biomaterials. For instance, a temporary scaffold material may not only provide physical support for tissue regeneration, but may also be loaded with biological factors, such as bone morphogenetic protein-2 (BMP-2), transforming growth factor-
β
 (TGF-
β
), fibroblast, platelet-derived and vascular endothelial growth factors (FGF, PDGF, VEGF) and others, to stimulate cell attachment and tissue formation and/or chemotherapy agents, to selectively target cancer cells not removed during surgery, or release desirable molecules and ions during scaffold biodegradation. This multi-functionality is well-illustrated by magnesium implants. Magnesium has sufficient tensile strength, resistance to fracture [
8
,
9
], and light weight to support such load-bearing applications as stenting or small fracture repair [
10
], and as it degrades, it releases Mg ions which are essential for human metabolism and are known to provide stimulatory effects on the generation of new bone tissue [
11
]. The biodegradation kinetics of the Mg scaffold can be controlled by the nature of the alloying metals (as shown in 
Figure 1
), as well as certain forms of mechanical processing and coating.
Imparting multi-functionality on bio-inert metals, such as Ti- and Co- based alloys, is generally achieved by surface modification, such as surface structuring or coating with bioactive ceramic and polymer thin films. Bio-inert materials, most commonly based on Ti, Co, and steel, are critical for many load-bearing functions, where their resistance to corrosion provides excellent long-term stability and reliable mechanical strength, with minimal long-term toxicity to the host locally or on systemic level [
16
,
17
]. These materials have excellent tensile strength, fracture toughness and fatigue stress [
18
,
19
], and over the years, they have found applications in orthopaedics as artificial joints, plates and screws, orthodontics as braces and dental implants, cardiovascular and neurosurgical devices such as components of artificial hearts, staples, stents and wires. Among bio-inert materials, titanium is often the material of choice due to a favourable combination of biocompatibility, corrosion resistance, strength and elastic modulus, and relatively low weight and density when compared to conventional steel and Co-Cr alloys [
20
]. 
There are several important challenges associated with the use of implantable metals. For instance, the control over biodegradation kinetics is critical for resorbable metals, such as Mg or Fe, where untimely degradation may lead to premature loss of mechanical strength before the tissue or function has been fully restored. On the other hand, long-term presence of metals such as steel, Co-Cr or Ti alloys in the body is associated with an increased risk of development of cutaneous and systemic hypersensitivity reactions, whereas a relatively high modulus of these metals compared to natural bone tissue leads to stress shielding and consequent osteopenia [
17
]. Characteristic of any implant is the risk of infection and inflammation, which can significantly undermine the performance of an implant [
21
,
22
] and lead to a significant loss of tissue in the proximity of the implant [
23
]. For load-bearing implants, septic or aseptic loosening of the implant may interfere with the transfer of forces, such as the incorrect transfer of the biting force to the dental implant and the surrounding bone, leading to mechanical failure once the fatigue strength of the dental implant is reached [
24
]. Considering that peri-implantitis was reported in 20% of patients 8–10 years after the implant placement [
25
], such complications come at a significant cost to the healthcare and to the health and well-being of the patient [
26
,
27
].
Not surprisingly, considerable effort has gone into addressing these issues, with a wealth of surface and bulk modification techniques developed for a wide range of materials, including laser ablation, plasma and acid etching, surface functionalisation, coating, ion implantation, grain refinement to name but a few. In addition to the chemical structure of the material, the manner in which it is formed into an implant is undergoing significant development [
28
]. Recently, three-dimensionally printing of biomaterials has emerged as a technique that can enable fabrication of complex structures ideally matched to the needs of the individual patient [
28
,
29
,
30
]. Importantly, in addition to matching the macroscopic size and anatomical shape of the implant to that of the lost tissue, the method of construction used in 3D printing may enable replication of the nano- and micro-scale features within the bulk of the material. As mentioned earlier, bio-inert implants, such as those fabricated from smooth, solid Ti and Co-Cr alloys, are often associated with limited osseointegration and stress shielding-induced osteopenia. Imparting size- and distribution-controlled porosity during computer-aided layered assembly may not only create a structure that better resembles extracellular matrix of healthy tissues and thus is more amenable to osseointgration, but also notably reduce the elastic modulus of biometals and thus minimise stress shielding.
Such an approach to impart multi-functionality on metallic implants is clearly highly attractive, not least because of the fact that unlike other methods, where several parts are individually-processed and then assembled, 3D bioprinting promises to produce the final complex product in a single process, significantly reducing the time and cost of manufacturing. However, 3D printing is ridden with challenges, particularly when it comes to processing of metals where melting or the use of nanoparticle is necessary to enable assembly. Furthermore, it is not clear to which extent the gains made from other methods of pre- or post-processing will be retained in the final structure should it be processed with 3D printing. 
In this review, we will briefly explore major representatives of metallic biomaterials along with the key existing and emerging strategies for surface and bulk modification used to improve biointegration, mechanical strength and flexibility of biometals, and discuss their compatibility with the concept of 3D printing. 
The 3D printing technology has undergone significant development, and is currently used in a wide range of fields, from fashion to architecture and aircraft engineering. In medical and healthcare fields, 3D printing promises to address the needs of personalised medicine, producing solutions that match the individual anatomical needs of patients, and to advance tissue and organ engineering through printing of cells and complex multi-material scaffolds for tissue regeneration [
31
]. The former application has been utilised clinically in the production of personalised orthopaedics and stomatology solutions, whereas the latter at this stage is mostly limited to the printing of 3D tissue scaffolds under laboratory conditions. Clearly, the ability to produce implants that provide a good match to the anatomy of the patient is a valuable attribute of 3D printing, particularly for reconstructive surgery to treat craniofacial breaks or fractures [
32
], for patients suffering from dwarfism, or in cancer patients, where the implant is made to match the excised tissue and thus may reduce the pressure placed onto the existing bone compared with a non-customised implant [
33
]. Yet, it is a combination of these two approaches that hold most promise for the future of the personalised medicine.
Indeed, 3D printing relies on the use of computer-aided design and modelling to process the high-quality 3D image data of the anatomical structure acquired from the patient using computer tomography (CT), and to produce a model that reflects the anatomic surfaces and corrects for any defects. The model is then used to generate data for rapid prototyping of the implant with high dimensional accuracy. In addition to prescribing the macroscopic features of the implant, the model can be used to impart desirable structure to the bulk of the material, such as adding porosity where the shape, size, orientation and pore connectivity can be controlled to facilitate tissue in-growth, vessel formation and supply of nutrition to support the newly developed tissues [
34
]. Importantly, in principle, multiple materials can be printed at the same time, producing complex structures resembling that of tissues and organs in a single process [
35
]. Metals, natural and synthetic polymers, glasses, ceramics, active molecules, such as proteins and factors, and living cells can be integrated into a single structure with precision and accuracy [
34
]. 
Yet, there are a number of technological challenges that hinder the advancement of 3D printing. From the biological standpoint, the most significant challenge in 3D printing is the integration of a vascular network, without which the engineered 3D tissue or organ will not receive sufficient supply of nutrients, and necessary level of gas exchange and waste removal, all of which are essential for maturation during perfusion [
36
] and would directly affect cell viability and artificial organ performance. Yet, design and fabrication of a system which allows for the efficient transport of nutrients, growth factors and oxygen to the cells without interfering with the actual metabolic pathways remains a challenge. Indeed, despite the fact that several researchers have been trying to develop vascular trees using computer models [
37
], only a few attempts have been made towards making branched channels and so useful mechanically integrated bifurcated vessels are yet to be available [
34
,
36
].
A considerable technological challenge is the selection of biomaterials to be printed, since they should present a desirable combination of material and mechanical properties that make them amenable to processing and assembly with the necessary degree of accuracy and fidelity, and, once assembled, suitable for cell infiltration and attachment, and tissue formation [
38
]. The ambition of 3D printing is the formation of stable architectures with controlled nano-, micro-, and macro-scaled features superior to that attainable with such techniques as gas foaming, solvent casting with particle leaching, freeze-drying and electrospinning, and in particular, incorporation of complex internal architectures and curved channels, and gradients of features, where 3D printing is expected to excel over conventional techniques [
39
,
40
]. Yet, in practice, this is not a trivial matter, since pores may collapse or close during assembly, affecting structural organization and functionality. In inkjet printing, this can take place when liquid ink solidifies into a solid structure [
28
]. To maintain accuracy, it may be necessary to slow down the process so to enable complete solidification of the deposit prior to application of the next layer. Another issue is the formation of surface chemical or physical features that may not be compatible with cell attachment and proliferation, affecting the viability and performance of the system [
41
]. Achieving biologically-relevant cell densities with inkjet printing is also challenging, since higher concentrations of cells may impede correct droplet formation, lead to nozzle clogging and increase shear stress [
42
,
43
].
Economic costs of 3D printed parts also need to be considered. At present, the cost of printing of personalized surgical tools and implants is significantly higher than that of mass-produced alternatives, with further costs associated with the additional scans necessary to gather that data. On the other hand, the use of customized surgical items have been shown to notably reduce surgical time, and enhance the medical outcome of the surgery, thus potentially reducing the duration of the hospital stay and minimize the risk of revision surgeries [
44
]. Furthermore, the use of 3D parts is associated with reduced radiation exposure, which may potentially reduce the radiation burden and decrease the likelihood of developing radiation-associated side-effects [
44
].
For printing of metals and their alloys, the most common techniques include drop-on-powder deposition methods, such as selective laser sintering (SLS) of metal powders, direct metal laser sintering (DMLS) of alloy metal powders, electron beam melting (EBM) for titanium alloy powders, and continuous deposition methods, such as fused deposition modelling (FDM) of eutectic metals. Each method offers a unique set of advantages and challenges. For example, SLS uses a CO
2
 laser beam to produce implants with relatively high fidelity (with maximum standard errors of 0.1−0.6 mm), yet takes relatively long time (of ~15 h), and requires post-deposition sandblasting to finish the surface [
45
]. Typically used for layer-by-layer assembly of thermoplastics, such as acrylonitrile butadiene styrene, FDM can be used for deposition of eutectic alloys due to their relatively low melting temperature. Since a period of time is necessary for each subsequent layer to harden and bond to the underlying structure, a foam-based support is typically necessary. Inject printing in combination with powder-bed technology uses a low-viscosity liquid adhesive to bind adjacent powder particles in a 2D pattern for layer-by-layer assembly, however the resolution of such structures is relatively poor due to spreading of the liquid and so is the mechanical strength. The resolution of the printed structure is also affected by the wettability of the metal particles, where excessively low or high wetting of fine powder particles may lead to powder bed rearrangement or reduce the smallest feature size, respectively [
46
]. The mechanical strength of these constructs is dependent on the size of the particles, since the latter affects pore size distribution within the powder bed, and consequently, drop penetration [
46
].
Significantly better resolution can be attained by using advanced inkjet printing, such as the electro-hydrodynamic inkjet printing (e-jetP), where an electric field is used to overcome the effect of surface tension and eject the droplet of the solution containing metallic nanoparticles, e.g., Ag, Cu, Au or Co. The solvent is designed to evaporate quickly so that the layer-by-layer assembly is fast, with good control over the shape, dimension, and resolution of nano- and micro-scale features [
47
]. Thus-fabricated structures may be well suited as implantable electrodes and sensors, yet the utility of this technique for fabrication of macroscopic implants is presently limited. 
Among bio-inert metals, surgical stainless steel (316L), cobalt-chromium (CoCr) alloys and titanium (Ti) alloys are the most commonly used metals for fracture fixation, angioplasty and bone remodelling [
18
]. This is primarily due to their long-term stability under highly-reactive in vivo conditions and excellent mechanical properties [
18
]. It is important to note that while these materials are considered to have low corrosion, wear, friction, and highly-aggressive microenvironment may lead to material degradation, and associated release of unwanted metallic ions, which may induce local tissue damage and inflammatory reactions, such as gradual osteolysis of adjacent tissues, as well as systemic damage, such as metal hypersensitivity. The osteolysis may undermine the fixation and ultimately the loading and force transfer of the implant, leading to implant failure, corrective surgeries or post-surgery complications [
48
]. 
Before the introduction of stainless steel in the biomedical industry, implants were fabricated from pure metals, which often displayed lower corrosion resistance and mechanical strength [
49
]. These limitations were addressed to some extent with the introduction of 18/8 stainless steel in 1920s by W.H. Hatfield [
50
]. The 18/8 stainless steel showed better corrosion resistance, resulting in better long-term medical outcomes and less post-surgery complications. The incidence of implant failure and metal sensitivity was also considerably lower, with the latter being an important issue which may undermine the possibility of future use of other metals in the host. The high corrosion resistance of stainless steel stems from its possession of a high chromium content (>12 wt %) along with nickel and molybdenum, whereas carbon content was minimised to limit the formation of chromium carbides during hot work treatments, and thus maintain high chromium content [
51
].
Stainless steel that is used in the biomedical applications is typically classified as the conventional stainless steels or Ni-free stainless steel. Ni-free stainless steels, as the name implies does not possess any Ni content, as nickel, while increasing corrosion resistance also reduces stress corrosion and biocompatibility [
53
]. 
Figure 2
 shows an example of common allergies associated with implantation of Ni-containing steel implants. Therefore, nitrogen is commonly alloyed with Ni-free stainless steel in order to maintain low Ni content. The nonmagnetic nature of nitrogen does not affect the magnetic resonance imaging (MRI) that is frequently used in biomedical industry. Where conventional stainless steels are primarily used for load bearing applications, both types are routinely used for stents. 
Figure 3
 shows an example of a stent used to maintain the flow of blood in a diseased artery. Even though stainless steel is less corrosion-resistant and biocompatible than titanium, the unique oxygen-rich environment in which the stent is located minimizes the risk of corrosion risk, thus enabling the use of much more affordable stainless steel for this particular application [
54
]. 
Compared to Ti, biocompatibility, osseointegration and corrosion resistance of stainless steel is considered inferior, yet the cost of titanium is relatively high when compared to stainless steel. For example, 316L stainless steel, where denotation L means that the carbon content in the alloy is less than 0.03%, is merely one fifth of other metallic biomaterials [
57
], yet exhibits sufficient mechanical properties and ductility. Hence, for bone fracture treatments where complete tissue regeneration is expected, stainless steel is still widely used in the form of screws, nails, and fracture plates to provide temporary support and subsequently be removed surgically after the facture is healed. 
316L Stainless steel can be used to fabricate durable implant trials, i.e., disposable low-cost copies of actual implants which can be used by surgeons during elective joint replacements to determine the correct dimensions of the implant. Traditionally, those were performed with the actual implants, however that approach required repeated sterilisation and decontamination, which was found to not only be inefficient in removing the biological and chemical residue, but also to significantly undermine the mechanical strength of the implant due to sterilisation-induced corrosion and fatigue [
58
]. While this practice in no longer used in developed countries, the need for correctly identifying the size and dimension of the implant or fixture remains. As discussed, 3D visualisation of the patient and printing of the custom implant is a potentially-effective way to produce correctly-sized implants. A slightly different approach was proposed by Frame [
58
], who used laser sintering to produce high-fidelity copies of as-manufactured, pre-packaged implants using low-cost 316L stainless steel. Thus fabricated models were amenable to repeated sterilisation with gamma irradiation, ethylene oxide gas treatment and autoclaving, and reprocessing. 
Stainless steel has been used to fabricate 3D dental implants using SLS/SLM, specifically liquid phase sintering, where a binding polymer is melted by a laser beam (at ~1 J mm
−3
) and then used to bind the metal particles. Once printing is completed, the resulting scaffold is heat treated to remove the residual polymer, followed by further sintering and infiltration of bronze to produce an implant of sufficient density [
59
].
The performance of medical grade titanium alloys is superior to that of stainless steel due to a 50% greater strength to weight ratio of the former, which makes it a better suited alternative for applications with high loading rates [
18
]. The weight of the alloy is an important factor that determines that degree of distress to which the adjacent bone will be subjected [
60
]. The high dielectric constant of titanium dioxide layer that rapidly forms on the surface of bare Ti promotes cell integration, enabling much stronger contact between Ti-based implants and tissues compared to steel. Annealing, quenching and thermal ageing of Ti alloy may be used to further increase the strength of this material [
61
]. 
Alloying is also commonly used to further enhance mechanical strength of Ti. Among them, Ti-6Al-4V alloy containing 5.5–6.5 wt % and 3.5–4.5 wt % of aluminium and vanadium, respectively [
62
], is commonly used for it offers better strength profile compared to commercial unalloyed titanium. Addition of Al increases the hardness of Ti by 32% without significantly affecting its other properties [
63
]. Addition of niobium to Ti, as in Ti
15
Nb
4
Ta
4
Zr alloy, is known to increase both strength and wear resistance, the latter attributed to the presence of a hard, low-friction Nb
2
O
5
 layer [
64
,
65
]. However, alloying may also reduce ductility of Ti, which may be undesirable for applications where bending may be a part of the implant function, and for which unalloyed Ti may present a more suitable alternative [
63
]. 
3D printed titanium implants hold great promise in restoration of anatomically complex areas with functional demands, such as craniomaxillofacial surgery. One-piece 3D-printed titanium mesh implants have been shown to be excellent candidates for a single-operation repair of bifrontal skull defects [
66
] and maxillary and orbital floor reconstruction [
67
]. Faithfully rendered, these implants required lower operation time and produced superior aesthetic and functional outcomes, with implants showing suitable long-term stability and absence of trigeminal or facial dysfunction in patients. 3D configuration may also provide improved stability after fixation of fracture, e.g., mandibular fracture, compared to the conventional system of plates and screws due to configuration rather than higher plate thickness or screw length [
68
]. This may facilitate better blood supply to the bone tissue. Yet, as was shown in the example of the 3D-printed titanium mesh implants, these were still susceptible to subclinical infections that necessitated the administration of antibiotics. The susceptibility to infection was also shown in the 3D titanium implants used in the reconstruction of traumatic zygomatico-orbital defects, which required implant removal [
69
].
3D printing was also used to produce customized titanium prosthesis in limb salvage surgery to replace bones lost to clavicle Ewing’s sarcoma (ES), scapular ES, and pelvic chondrosarcoma [
70
]. An electron beam melting system was used to manufacture implants from Ti-6Al-4V powder. This technique overcomes challenges that arise from the excessive chemical affinity of liquid Ti to atmospheric gases and associated significantly reduced ductility of the metal [
71
]. These implants provided a good match to anatomic structure of the patients, with favorable patient outcomes. Porosity was introduced into the structure of the implant to bring the excessively-high moduli of commercial pure Ti (112 GPa) and Ti-6Al-4V (115 GPa) alloy closer to that of the cortical bone (7–30 GPa) to minimize stress shielding, rather than to promote tissue regeneration or vascularization. Furthermore, the modulus of the resulting structure was not tested in this study [
70
]. However, previous studies have shown that porous Ti materials fabricated by selective electron beam melting (SEBM) and implanted into the frontal skull of 15 domestic pigs showed abundant bone formation within the implant (at 46% after 60 days) [
71
].
In addition to SEBM, direct metal laser sintering (DMLS) have been employed to produce titanium-based implants, such as those used to support bar-retained maxillary overdentures. After 3 years, the implant-based and patient-based implant survival rates were at 97.4% and 92.9%, respectively, with the patient-based incidence of biological and prosthetic complication at 7.1% and 17.8%, respectively [
72
]. Similar cumulative survival rates were reported for DMLS-produced immediately loaded, unsplinted Ti mini-implants providing support for ball attachment-retained mandibular overdentures [
73
] and 1-piece narrow-diameter SLS implants fixed into the posterior jaws [
74
]. 
The main advantage of selective last sintering technique is that it is possible to integrate gradient porosity into 3D Ti-6Al-4V dental implants, resulting in a structure rich in interconnected grooves 14.6–152.5 μm in width and 21.4–102.4 μm depth, and a Young’s modulus gradient that varies from ~104 GPa at the metal inner core to ~77 GPa for the highly porous outer shell [
75
]. Processed in this manner, the inner core is comprised of columnar beta matrix with alpha and beta laths. Ti scaffolds with anisotropic properties, such as porosity and compression strengths (e.g., ~105 MPa and ~25 MPa in the axial and transverse directions, respectively), can also be produced using sacrificial wax templates [
76
]. However, it must be noted that minimizing discrepancies in architecture between the intended and the produced scaffolds remains a challenge, which may potentially affect both the durability of the implant and the nature of cell-implant interactions [
77
].
Thus-fabricated dental implants are more fatigue resistant that porous titanium structures obtained using conventional spraying and coating techniques, where fatigue resistance can be reduced by up to 30% by the treatment. Furthermore, SLS enables simultaneous control over the nano- and microstructure within the bulk and the overall geometry of the implant, unlike such techniques as solid-state foaming by creep or superelastic expansion of argon-filled pores, powder plasma spraying over a dense inner core, cosintering precursor particles, or titanium fibers sintering [
78
]. It should be noted that many of the aforementioned techniques also produce implants with comparable biocompatible and osseoconductive properties [
79
]. For instance, a study on Beagle dogs implanted with Ti-6Al-4V implants for 1, 3, and 6 weeks showed that significantly improved osseoconductivity and biomechanical response compared to alumina-blasted/acid-etched implants was only observed at certain stages of implantation [
80
]. 
Cobalt (Co) based implants have higher wear resistance compared to Ti alloys, which warrants their extensive use in artificial hip joints, where the direct contact between femoral head and the bone or plate over time may lead to wear. Clinically, Co-Cr-Mo is one of the most commonly used alloy due to a favourable combination of high strength and high ductility [
55
]. When compared to cast Co-Cr alloys, wrought Co-Cr alloys that contain Ni, e.g., Co-Ni-Cr-Mo, have higher strength, however since Ni is potentially toxic, it is only used in those applications where this additional strength is required. The elastic modulus of Co-Cr alloys is also higher than that of commercial pure Ti or Ti alloys [
81
]. The yield strength and tensile strength of Co-Cr alloys are in the range of 448–1606 MPa and 655–1896 MPa, respectively, whereas Ti-6Al-4V has the yield strength of 896–1034 MPa and the tensile strength of 965–1103 MPa [
81
,
82
]. 
Compared to that of bone, the Co-Cr alloys have higher elastic modulus and greater density and stiffness [
83
], which leads to greater stress shielding than in the case of Ti and Ti alloys or Mg [
84
]. The biocompatibility of and osseointegration capacity of Co-Cr is also lower than that of Ti. Thus, in clinical settings, it is common for Ti to be used for elements that will be in direct contact with the bone, e.g., screws, and Co-Cr to be the choice material for those elements that do not interface with the bone, e.g., rods in spinal fixation. Yet, such constructs give rise to metal corrosion, in particular considerable mechanically-assisted crevice corrosion, and shredding at the site of the contact between Co-Cr and Ti, which is under significant frictional load. Indeed, the tissue in the proximity of the interface between these materials in total hip arthroplasty, knee implants and spinal fixation most commonly experiences metallosis. Due to superior wear resistance of Co-Cr alloy, Ti is a major source of metallic debris in such constructs. 
Similar to Ti implants, a major challenge that 3D printing can help overcome is the excessive structural stiffness of Co-Cr alloy. By incorporating nano- and micro-geometry within the bulk of the alloy, it may be possible to reduce the elastic modulus and lessen the stiffness discrepancy between the alloy and the bone. Electron beam melting (EBM) is a suitable technique for 3D printing of Co-Cr alloys, which has been successfully used to create Co-Cr implants with desired macro-geometry and bulk interconnected pore architecture [
85
]. When implanted into adult sheep femora for 26 weeks, these implants showed good total bone-implant contact of ~27%, which was somewhat lower than that observed for Ti-6Al-4V of the same inner and outer geometry. Nevertheless, gradual tissue ingrowth and densification around the implant, as well as mineral crystallinity, apatite-to-collagen ratio, and carbonate-to-phosphate ratio in the formed bone were similar between the two types of implants. The osteocyte density was also higher at the periphery of the Co-Cr porous structure, suggesting a different rate of bone remodelling and a distinct biomechanical environment [
85
]. 
In addition to foam monoliths, solid and mesh implants can be printed using EBM. Structurally, Co-29Cr-6Mo alloy mesh-strut and foam-ligament microstructures both formed columnar directional Cr
23
C
6
 precipitate architectures spaced ~2 μm in the build direction, reflecting melt pool directional solidification of solid cylindrical components in the assembly process [
86
]. Solid Ti-6Al-4V implants prepared by the same method displayed α- phase acicular platelets, whereas mesh and foam Ti-6Al-4V implants displayed mainly 
α
′-martensite phase with some residual 
α
 phase. 
When prepared by selective laser melting (SLM), strong temperature gradients during melting and subsequent rapid cooling of the alloy resulted in the creation of a fine cellular microstructure in CoCrMo implant, with grain boundaries depleted in Co and enriched in Mo. The processing also minimizes carbide precipitation and formation of a martensitic 
ε
 phase at the surface. This provides enhanced corrosion resistance to the 3D printed implant compared to conventional cast alloy [
87
]. These features also limit the release of the metal ions into the peri-implant milieu, decreasing the risk of metallosis. Both corrosion and ion release rates were linked to the number of laser melt pool boundaries.
As a biocompatible metal, tantalum has been studied for many biomaterial applications, where biocompatibility and outstanding corrosion resistance even in acidic media are required [
88
]. The anticorrosion properties of tantalum are due to the stable, native Ta
2
O
5
 protective film formed on the implant surface [
89
,
90
]. Porous tantalum has excellent bone-bonding properties, which makes it an attractive material for artificial joints as bulk material or as a coating on stainless steel and titanium implants to enhance corrosion resistance and osseointegration (
Figure 4
) [
91
,
92
,
93
,
94
].
However, the wide spread use of this metal is limited by its high elastic modulus and difficulty with manufacturing this material with high precision. The elastic modulus and density of tantalum are above 186 GPa and 16.6 g/cm
3
, respectively. When used in orthopaedic implants, these properties are detrimental, mainly due to the significant difference when compared to those of natural cortical (12–18 GPa) and cancellous bone (0.1–0.5 GPa) [
90
,
96
,
97
]. From manufacturing standpoint, the refractory nature of this metal, specifically very high melting temperature of approximately 3017 °C, makes bulk production of this metal a significant challenge [
90
]. High temperature conductivity of Ta may also lead the patients to experience temperature-dependent headaches when Ta was used for cranioplasty [
98
].
Titanium-tantalum alloys containing 50 wt % of Ti and Ta were manufactured into implants using selective laser melting (SLM). Structurally, the alloys were composed of Ti-Ta matrix with randomly-dispersed pure Ta nanoparticles. The matrix was composed of equiaxed grains of β phase Ti and Ta in random orientations, owing to β stabilizing effect and rapid solidification [
99
]. Compared to commercial pure Ti and Ti-6Al-4V alloy, thus-fabricated Ti-Ta alloy demonstrated higher strength to modulus ratio, with ultimate tensile strength of ~925 MPa and elastic modulus of 75 GPa.
By now, we have already demonstrated that 3D printing can provide adequate load bearing function for the fractured musculoskeletal tissue [
100
], showing better match to the anatomic peculiarities of individual patients. We have also discussed the controlled introduction of porosity as the means to match implant Young’s modulus and stiffness to the adjacent cancellous and cortical bone (
Table 1
), and thus limit stress shielding, a serious issue that often results in re-fracturing of the already weakened bone [
100
]. Indeed, bone growth and bone density are directly related to loads exerted on that area of bone tissue. Since titanium alloys could be more than ten times as strong as cortical bone [
100
], its use may lead to drastic reduction in the forces experienced by the bone, which in turn may lead to loss of density and bone weakening [
100
]. These benefits can be attained while still preserving sufficient compressive strengths and high fatigue resistance, and with the additional benefit of improved osseointegration.
On the other hand, unlike biodegradable ceramics and polymers, inert metallic scaffolds cannot be readily impregnated in situ with bioactive molecules or cells, which somewhat limits the use of these kinds of scaffolds for complete tissue regeneration. Post-processing, such as functionalization of the surfaces with pharmaceutically relevant biomolecules, such as paracetamol [
101
], attached onto phosphonic acid-based self-assembled monolayers is therefore required to control surface chemistry.
Furthermore, by significantly increasing the surface to volume ratio through addition of interconnected pores, there is a chance that the leaching of metal ions from stainless steel, Ti, and Co-Cr and Ti alloys into peri-implant milieu will also increase. This may be particularly significant when used in environments poor in dissolved oxygen, since surface oxide films are known to inhibit ion release in vivo. Inorganic ions, proteins, and cells present in the body fluids may further accelerate ion release. Stress-induced wear and fretting may promote the removal of the oxide and release of metal ions. Inorganic salts, oxides, hydroxides, and other compounds that form as a result of the reactions between highly chemically-reactive ions and water molecules and anions may also affect cell-surface interactions. The interactions between ions and host cells may lead to the development of sarcoma.
Using biodegradable metals in lieu of permanent metallic implants may produce far better means of fracture fixation for applications where complete tissue regeneration is expected. Currently, magnesium (Mg), iron (Fe) and zinc (Zn) alloys are best researched biodegradable metals for orthopaedic and cardiovascular uses [
104
], for they offer good in vivo biocompatibility, controlled degradation profile and sufficient mechanical strength to support bone during regeneration process. Indeed, bioresorbable metals have superior mechanical behaviour when compared to bioresorbable polymers, e.g., polylactide (PLA), polyglycolide (PGA) or polylactic-glycolic acid (PLGA) copolymer, since these polymers are brittle and may not be suitable for applications where significant forces are applied to the implant [
100
,
104
]. Furthermore, unlike Mg, Fe and Zi, the products of biodegradation of which are naturally metabolised by the host cells, the by-products of polymer break down may lead to inflammatory tissue response and necrosis [
102
].
Among biodegradable materials, Mg shows very high specific strength [
105
], relatively low elastic modulus of 41 GPa and low density of 1.74 g/cm
3
 [
106
], which are closer in value to those of bone, thus minimising the risk of stress shielding [
105
]. It can be formed into screws, rods and metal plates, which, once implanted, would provide mechanical support and gradually degrade, providing the space for the growing bone tissue [
107
]. Gradual degradation would also lead to gradual increase of the force onto the bone tissue, positively contributing to the density and strength of the bone tissue. Eventually, the biodegradable implant would be fully degraded and eliminated from the body, minimising the incidence of metal-related sensitivity observed in the case of permanent Ti and Co implants [
107
]. 
Although magnesium has promising mechanical and biological properties, it has a rapid corrosion rate in physiological environments, especially in biological fluids [
108
