Repository: ISE-FIZKarlsruhe/Ontology_Evaluation

File: Domain Papers/MDPI/materials-v02-i02_20240418_texts/ma11050840.txt (part 1 of 2)
Additive manufacturing (AM) is the fabrication of real three-dimensional objects from metals, ceramics, or plastics by adding material, usually as layers. There are several variants of AM; among them material extrusion (ME) is one of the most versatile and widely used. In MEAM, molten or viscous materials are pushed through an orifice and are selectively deposited as strands to form stacked layers and subsequently a three-dimensional object. The commonly used materials for MEAM are thermoplastic polymers and particulate composites; however, recently innovative formulations of highly-filled polymers (HP) with metals or ceramics have also been made available. MEAM with HP is an indirect process, which uses sacrificial polymeric binders to shape metallic and ceramic components. After removing the binder, the powder particles are fused together in a conventional sintering step. In this review the different types of MEAM techniques and relevant industrial approaches for the fabrication of metallic and ceramic components are described. The composition of certain HP binder systems and powders are presented; the methods of compounding and filament making HP are explained; the stages of shaping, debinding, and sintering are discussed; and finally a comparison of the parts produced via MEAM-HP with those produced via other manufacturing techniques is presented.
Additive manufacturing (AM) is a technology for fabricating real three-dimensional (3D) objects, using metals, ceramics, or plastics, which may be used in various applications [
1
]. AM is defined by International Organization for Standardization (ISO) and American Society for Testing and Materials (ASTM) as the “process of joining materials to make parts from 3D model data, usually layer upon layer, as opposed to subtractive and formative manufacturing methodologies”. The processes encompassed in AM are the 3D analog of the very common 2D digital printers; therefore, AM is also commonly referred as 3D printing. However, in the last 30 years, AM has also been referred to as direct digital manufacturing, additive layer manufacturing, additive fabrication, additive techniques, additive processes, free-formed fabrication, solid free-formed fabrication, rapid manufacturing, and rapid prototyping [
2
]. The term additive manufacturing has been accepted by the ASTM F42 Technical Committee and the ISO Technical Committee TC261 and this has contributed to the international adoption of this term [
3
]. There are several variants of AM processes available today, but the whole process can be summarized as follows [
1
,
3
]:

Design concepts are generated from scratch or using 3D scanners, computed tomography (CT) scans, or magnetic resonance imaging (MRI) in the case of medical implants.
A 3D computer aided design (CAD) model is prepared.
The CAD model is analyzed and optimized with the aid of computer optimization techniques such as finite element analysis (FEA).
The CAD model is commonly transformed into a Standard Triangulation or Tessellation Language (STL) file and imported into an AM setup. Nevertheless, the STL format lacks many features such as color or materials in the parts. For these reasons a new format was implemented by ASTM ISO, the Additive Manufacturing File Format (AMF) [
4
]. Besides AMF, more than 30 other alternatives to the STL file exist, three important examples of which are OBJ, PLY, and 3MF [
5
]. This last one (3MF) is supported among others by Microsoft, Autodesk, Dessault Systemes, 3D Systems, Materialise, Ultimaker, Mcor, PTC, FIT, GE, EOS, HP, Siemens PLM, nTopology, SLM solutions, Stratasys, and Shapeways [
6
]. Only time will tell which file format becomes the standard file in the future.
The geometric shape in the STL or other format files is sliced into thin layers and the movement of the depositing or fusing unit (“printing head”), and substrate (“printing platform”), as well as other parameters are programmed by specialized software that prepares the G-code, which is a numerical control programming language.
The AM machine builds the tridimensional object layer by layer with the specified parameters.
The built part is removed from the building platform and the removal of support structures used to build complex geometries is conducted. The excess unbound building material needs to be removed in a cleaning step depending on the type of AM technique used.
After the object is removed and cleaned, it might require further post-processing such as polishing, coating, or thermal treatment to obtain a functional part.
Design concepts are generated from scratch or using 3D scanners, computed tomography (CT) scans, or magnetic resonance imaging (MRI) in the case of medical implants.
A 3D computer aided design (CAD) model is prepared.
The CAD model is analyzed and optimized with the aid of computer optimization techniques such as finite element analysis (FEA).
The CAD model is commonly transformed into a Standard Triangulation or Tessellation Language (STL) file and imported into an AM setup. Nevertheless, the STL format lacks many features such as color or materials in the parts. For these reasons a new format was implemented by ASTM ISO, the Additive Manufacturing File Format (AMF) [
4
]. Besides AMF, more than 30 other alternatives to the STL file exist, three important examples of which are OBJ, PLY, and 3MF [
5
]. This last one (3MF) is supported among others by Microsoft, Autodesk, Dessault Systemes, 3D Systems, Materialise, Ultimaker, Mcor, PTC, FIT, GE, EOS, HP, Siemens PLM, nTopology, SLM solutions, Stratasys, and Shapeways [
6
]. Only time will tell which file format becomes the standard file in the future.
The geometric shape in the STL or other format files is sliced into thin layers and the movement of the depositing or fusing unit (“printing head”), and substrate (“printing platform”), as well as other parameters are programmed by specialized software that prepares the G-code, which is a numerical control programming language.
The AM machine builds the tridimensional object layer by layer with the specified parameters.
The built part is removed from the building platform and the removal of support structures used to build complex geometries is conducted. The excess unbound building material needs to be removed in a cleaning step depending on the type of AM technique used.
After the object is removed and cleaned, it might require further post-processing such as polishing, coating, or thermal treatment to obtain a functional part.
The main advantage of AM over conventional manufacturing processes is dealing with geometric and material complexities that cannot be created, technically and/or economically, using subtractive and formative manufacturing processes [
7
]. AM has the possibility to create structures that can be very light, stable, and at the same time contain features with a high degree of functionality [
2
]. The cost of producing a part using AM techniques is almost independent of the number of parts that are needed to be produced since there are no tooling costs associated with the process [
3
]; thus, AM is ideal for unique parts that are manufactured in low production volumes. For this reason, AM has strong usage in medical and dental applications [
8
,
9
,
10
]. AM allows the simulation of implant designs prior to their manufacturing and allows for customization for each individual patient. Thus, AM helps to reduce the costs and time required to manufacture fitting implants [
1
]. However, the medical field is not the only one that benefits from the use of AM; AM has many significant applications in the automotive, aerospace, and energy fields [
7
]. This is reflected in a drastic increase of AM fabricators, the number of parts produced, and materials used in AM between 2010 and 2015, with an annual growth rate of approximately 30% [
3
]. The constant evolution of production and design techniques using AM will make the technology even more cost-effective and efficient in the future. As such, the use of AM with industrial metals and ceramics will continue to grow.
Over the last three decades, many AM technologies have been developed. The standard EN ISO/ASTM 52921:2017 [
11
] defines the different AM technologies as shown in 
Table 1
. This table also gives alternative names, the materials that are processable, and the strengths and weaknesses of each technique. Alternative names for the different types of additive manufacturing include: 3D printing (3DP) [
1
], selective laser sintering (SLS) [
12
], laser engineered net shaping (LENS) [
12
], selective laser melting (SLM) [
13
], direct laser metal fabrication (DLMF) [
14
], electron beam melting (EBM) [
15
], stereolithography (SLA) [
16
], high speed sintering (HSS) [
17
,
18
], laminated object manufacturing (LOM) [
19
], and fused deposition modeling (FDM) [
20
], also known as fused filament fabrication (FFF) [
21
]. Details of each of these processes have been described in the cited references [
1
,
2
,
3
,
7
,
8
,
9
,
10
,
11
,
12
,
13
,
14
,
15
,
16
,
19
,
20
,
21
,
22
,
23
]. As it can be seen, the different techniques can be used for different applications and with different materials. Thus, it can be said that one technique complements another.
The focus of this review is on material extrusion additive manufacturing with highly-filled polymers (MEAM-HP) with a particular emphasis on its application for the fabrication of metallic and ceramic components. MEAM-HP, in this case, is a multi-step/indirect process, which makes use of a sacrificial polymeric binder material to shape metallic and ceramic powder particles. The polymeric binder is usually removed in subsequent (catalytic, solvent, and/or thermal debinding) treatments and the powder particles are bonded together in a conventional sintering step.
This review paper is organized in six subsequent sections following this introduction. 
Section 2
 explains the different types of MEAM currently available. 
Section 3
 introduces the process of MEAM-HP and the materials used for the production of metal, ceramics, or metal-ceramic components. 
Section 4
 describes the procedure of building parts with MEAM. 
Section 5
 describes the post-shaping operations needed to obtain metal, ceramics, or metal-ceramic components. 
Section 6
 offers a comparison between MEAM-HP and other processing technologies used to produce similar parts. Finally, 
Section 7
 offers a summary of the review paper and perspectives for further improving MEAM-HP.
Material extrusion additive manufacturing (MEAM) consists of softening a material and pushing it through an orifice in order to deposit that material in layers to build a 3D structure [
23
]. Extrusion-based additive manufacturing processes are among the most widely used AM processes, particularly when working with polymers and thermoplastic composites [
24
]. Compared to other AM processes, the equipment used for MEAM can be inexpensive and very easy to operate [
2
,
25
,
26
]. Therefore, the main advantage of MEAM is the rapid or cheap reproduction of standard components or prototypes with a variety of polymeric materials, even with low melting temperature metallic alloys [
2
,
27
].
Unlike other AM techniques, extrusion-based additive manufacturing techniques are well suited for multi-material deposition and can be used for a wide range of thermoplastic materials [
2
,
3
,
22
,
23
,
26
]. In general, most of the MEAM machines are equipped with a single extrusion head, but there is the possibility of adding two or more extrusion units to allow for multi-material fabrication [
2
,
24
]. Meanwhile, the growing interest in additive manufacturing is focusing currently to create high value of the technology by developing and validating new materials and novel applications of fabricated parts.
The basic principle of material extrusion additive technology involves the loading and liquefaction of the material, moving the material through a nozzle or orifice by applying force or pressure, plotting liquefied material according to a pre-defined path in a controlled manner, and layer-by-layer bonding of the material to itself or a secondary build material to form a coherent solid structure [
2
]. After a layer is completed, the build platform moves down or the extrusion head moves up, and a new layer of material is deposited and adhered onto the previous layer. Whenever necessary, support structures are included in the process to enable the fabrication of complex geometrical features. This basic principle enables the production of complex parts without a shaping tool other than a die with a simple geometry, generally round. Depending on the type of extruder used, one can classify material extrusion additive manufacturing into different types [
28
], which will be described in the following section and schematically shown in 
Figure 1
.
Two companies based in the USA, Desktop Metal Inc. and Markforged Inc. [
29
,
30
], currently offer MEAM machines that use special profiles (rods) made up of metal or ceramic powder with a thermoplastic binder system. Desktop Metal calls their process bound metal deposition
TM
 and Markforged calls theirs atomic diffusion additive manufacturing (ADAM). The profiles are fit into cartridges and are then fed into a plasticizing unit where the highly-filled thermoplastic composite is soft enough for extrusion. The soft material accumulates in a reservoir and finally a mechanical drive system (e.g., plunger) pushes the soft material and deposits it onto the building platform in a layer-by-layer manner [
29
,
30
,
31
]. It can be seen that these machines are very similar to the machines used in robocasting [
32
,
33
], with the exception that the building materials have a thermoplastic material as a binder, while in robocasting water is used as a binder. Another particular difference is that the machine patented by Desktop Metal Inc. has an ultrasonic vibrator with sufficient energy to ultrasonically bond an extruded building material onto the previously deposited layers [
29
]. Alternatively, the machine by Markforged Inc. has a laser scanning displacement sensor on the printed head that acts as an in-process inspection tool to ensure that the correct dimensions are being printed [
30
,
31
].
In general, ram extrusion machines with cartridges are meant to be used for shaping parts that eventually will be made out of only metal or ceramic, thus the rods have a large amount of powder and the printed parts are sintered to obtain a dense part. The rods use similar materials as used in the well-established process of powder injection molding (PIM) [
34
]. On their website, Markforged Inc. offers their proprietary binder system with powder of stainless steel (316L and 17-4PH), and advertises in-development face feedstocks with Inconel (625), titanium alloy (Ti-6Al-4V), tool steel (A-2 and D-2), and aluminum (6061 and 7075) [
30
]. The Markforged Inc. binder is thermally debound before sintering [
35
]. Desktop Metal Inc. advertises the development of feedstock materials with powders of stainless steel, high-performance steel, copper, tool steel, carbide, aluminum, heavy alloys, titanium, magnetics, low expansion metals, and superalloys [
36
]. The binder used by Desktop Metal Inc. is solvent debound before thermal debinding and sintering is done [
36
].
Material extrusion of filaments was first patented by the company Stratasys [
2
,
37
] and commercialized as fused deposition modeling or FDM
TM
. However, such a name could be applied to other AM techniques that melt materials and deposit them onto a platform or onto previously deposited layers of material, such as pneumatic extrusion, microinjection molding of droplets (e.g., Freeformer [
38
]), screw extrusion of pellets, and ram extrusion with rods. Therefore, an alternative terminology was introduced as fused filament fabrication or FFF [
39
]. Fused filament fabrication (FFF) is the most widely used MEAM technique. The main reasons for its popularity are its safe and simple fabrication process (i.e., no powders, lasers, solvents, nor volatile compounds are needed), the low cost of the equipment, and the availability of a great variety of filaments for printing. In the FFF process, the filament is extruded through a nozzle and deposited on a building platform one layer at a time, where it solidifies. When a heated chamber and/or heated building platform are available, the printing chamber and platform are kept at temperatures below the material’s melting point, but higher than room temperature to promote adhesion to the printed bed and to reduce thermally induced stresses [
2
,
40
,
41
]. Please note that even if a heated building platform and/or chamber are not available, it is still possible to perform MEAM with certain materials at room temperature [
42
].
FFF machines are ram extruders, with the filament being the ram that pushes the softened material out of the printing head. In conventional FFF machines the filament is first pulled by the driving wheels and then it is pushed by the same wheels into a liquefier and later into a nozzle. Therefore, sufficient mechanical strength is required for the filament to retain its shape after being forced through the drive wheels [
43
] to transfer the force into the liquefier. This transfer of force can be altered by a number of factors. First, the motors must generate sufficient torque. Next, the wheels must have enough friction with the filament to transfer the force from the wheels to the filament. At the same time, the filament must be strong enough to avoid shearing due to the pinching from the wheels. Finally, the filament must not buckle between the drive wheels and the entrance to the liquefier. That is, the force transferred from the drive wheels to the filament should be efficiently transferred into the center of the liquefier in the direction of the melt flow, with minimal loss due to filament buckling and compression [
2
,
22
,
43
]. In addition to these requirements, the filament should also be flexible enough to be spooled, so that the filament can be easily stored in a compact place and fed in a continuous manner into the liquefier [
15
,
43
]. As it can be expected, not all materials can fulfill all of these conditions, yet numerous thermoplastics-based materials are available as filaments for FFF.
The most common non-filled thermoplastic materials used in FFF are acrylonitrile butadiene styrene (ABS) and polylactic acid (PLA). However, other examples of non-filled thermoplastics filaments commercially available include: acrylonitrile styrene acrylate (ASA), polyamide (PA), polycarbonate (PC), polyphenylsulfone (PPSF, PPS, or PPSU), polyetherimide (PEI), thermoplastic polyurethane (TPU), polyethylene terephthalate (PET), thermoplastic elastomer (TPE), high impact polystyrene (HIPS), polyvinyl alcohol (PVA), polyether ether ketone (PEEK), polyvinylidene fluoride (PVDF), polyoxymethylene (POM), polyhydroxyalkanoate (PHA) blended with PLA, and some other blends of the previously mentioned polymers [
1
,
24
,
26
,
44
]. Examples of composite materials commercially available for FFF include: ABS reinforced with carbon fibers; PLA with carbon fiber, graphite, stainless steel, bronze, brass, copper, bamboo fibers, wood fibers, and iron particles; and PET with carbon fibers. The filler content of these composites is between 5 and 40 vol % [
1
,
24
,
26
,
44
]. Highly-filled polymeric materials for FFF will be discussed in 
Section 3
 of this review.
The process of ram extrusion of filaments was pioneered by Stratasys and in 1991 they introduced the first AM system of this kind. Their FDM system had two extrusion heads and used two spools of material; one material was used to build the part and the second was used for the support material. Based on the FDM system, a novel system for the manufacturing of multi-material parts was presented by the Rutgers research group, the fused deposition of multiple ceramics (FDMC) [
45
]. Four extrusion nozzles were included in the system, i.e., four materials could be deposited at the same layer. Different demonstrators, such as piezoelectric components with layers of soft and hard piezoelectric ceramics, were produced. Expiration of the Stratasys patents on the FDM process and growing demand for customized products has driven other companies, such as Beijing Tiertime Technology Co., Ltd., to become emerging competitors in this market [
24
]. In addition, personal fabrication markets are being encouraged with open source RepRap projects and several small and medium companies are producing FFF machines, such as German RepRap, Aleph Objects, MakerBot Systems, 3D System Inc., Delta Micro Factory Corp., Hage Sondermaschinenbau GmbH & Co KG, EVO-tech, BigRep GmbH, Printbot, Indmatec GmbH, Rokit Inc., Ultimaker, Sharebot srl, MarkForged Inc., 3D Platform, Titan Robotics Ltd., Vixel8, Xery 3D, Prusa Printers, Robox, Zortrax, and Felix printers [
24
].
The production of rods or filaments represents an additional task that requires special extrusion lines and know-how to obtain filaments or rods with constant cross-sectional area and minimum ovality, which are prerequisites to deposit the adequate amount of material and therefore for a reliable process in fused filament fabrication (FFF) machines. However, not all materials can be made into filaments that can be spooled, but at the same time are rigid enough that they can be pushed by the feeding mechanisms of FFF machines (see 
Section 2.1.2
). Therefore, several research groups and companies are looking into screw-extrusion AM machines that can utilize pellets.
A screw extruder is divided into several zones. In the solid conveying zone pellets are transported to the melting zone, where pellets are softened under heat and friction, and the metering zone in which the molten material is submitted to high pressure before its eviction through the nozzle. The rotating screw has a pumping effect and thus it moves the material from the feeding zone to the nozzle [
28
]. Controlling the flow of the extruder to deposit the material in a precise manner could be a more challenging task and requires other tools as compared to ram extrusion. Also, the size of the pellets should be controlled in order to obtain a uniform flow of the extruded material [
46
]. Nevertheless, solutions have been found and below some examples of screw extruder AM machines are described.
Bellini et al. [
46
,
47
] developed a system called mini extruder deposition (MED), which consists of a mini screw extruder mounted on three high precision linear motor tables. The three tables were connected to three digital servo drives to monitor the torque, velocity, and rotational speed. The servo drives were also equipped with digital notch filters to eliminate mechanical resonance. The driver’s position, speed, and acceleration of the three axes can simultaneously be controlled. A separate controller was used to regulate the heaters and the motor of the extruding screw. Material temperature was checked at the entrance of the liquefier and closer to the nozzle. Even though the developed preliminary configuration shows opportunities for the use of a wider range of materials, it can only be considered as a starting point for further development, due to the limited information provided by the researchers and the lack of follow-up publications.
Cruz et al. [
48
] developed their own screw-based extrusion system. The equipment consisted of a vertical single screw extruder with a screw length of 90 mm, a screw diameter of 15 mm, and a die with a diameter of 2 mm. Two band heaters were placed around the barrel to ensure a constant temperature (up to 250 °C) during the plasticization process. The building platform was capable of moving in XYZ directions, controlled by step motors to control the trajectory and the material deposition. The printing process was controlled by a logical controller and a computer was used as an interface to enter the processing conditions (barrel temperature, screw rotational speed, and material rate of deposition) and monitor the process. The designed extruder was capable of processing a feedstock with 59 vol % of carbonyl iron; however, no further details in terms of printability and printed parts were shown.
Two companies have developed screw-based MEAM setups for making small parts and both are currently commercializing their machines. One of them is AIM3D GmbH (Rostock, Germany) [
49
,
50
]. The AM machine from AIM3D has two extruders that can take commercially available pellets from thermoplastics or metal injection molding (MIM) feedstock to build a three-dimensional object. The building volume is a cube measuring 255 mm on all sides. As indicated on their website, the only material that is beyond the beta phase of development is a MIM feedstock with stainless steel particles. The second company is Pollen AM Inc. (Paris, France) [
51
,
52
]. The Pollen AM MEAM is capable of printing with up to four different materials, and it is also capable of mixing two materials during the printing process. Materials available include unfilled thermoplastics and filled thermoplastic pellets with natural fibers, carbon fibers, minerals, and metal particles [
52
].
Cincinnati Inc. (Cincinnati, OH, USA) and Oak Ridge National Laboratories (Oak Ridge, TN, USA) have developed a screw extrusion machine for large size additive manufacturing. The setup is called big area additive manufacturing or BAAM. It consists of a single screw extruder mounted vertically on a machine frame, similar to the frames used for laser-based AM machines. The extruder has a feed-rate of 36 kg/h and a unique automatic taping mechanism, which is used to flat the deposited material to increase the contact between deposited layers. The setup is available in two sizes: 7.8 × 3.7 × 3.3 m
3
 and 10.8 × 3.9 × 4.4 m
3
. The motion system is driven by linear motors and the absolute position accuracy is ±0.127 mm. Using BAAM, the manufacturers have been able to print sections of car bodies and sections of buildings. The materials that have been tested include pellets of acrylonitrile-butadiene-styrene (ABS), polyphenylenesulfide (PPS), polyetherketoneketone (PEKK), and polyetherimide (PEI), as well as composites materials containing carbon, glass fibers, and NdFeB particles [
53
,
54
].
Highly-filled polymers are compounds of polymers with added particles at concentrations well above 20 vol % in which the interactions between fillers cannot be neglected [
55
]. In this review we will be talking about compounds with filler contents between 45 and 65 vol %, which can be used for the fabrication of metal or ceramic components. The use of highly-filled polymers for the production of metal or ceramic parts with complex geometries has a long history. Ceramic injection molding (CIM) was the first to be introduced in the 1930s, simultaneously in USA and Germany, for the production of spark plug bodies, but for the next three decades it was of minor interest to the ceramic industry. In the 1960s, CIM was also utilized for the production of ceramic tableware. It was only in the 1970s and 1980s that CIM provided a cost-effective manufacturing method for the mass production of ceramic parts for the automotive industry [
56
,
57
]. Metal injection molding (MIM) reached production in the 1970s. In 1979, MIM drew attention when two parts won awards [
56
]. One part was a screw seal used on a Boeing jetliner. The second part was a niobium alloy thrust chamber and injector for a liquid propellant rocket engine. By the middle 1980s, the MIM sector already had multiple actors [
56
]. When compared to other manufacturing technologies such as casting and forging, powder injection molding (PIM) is a relatively young technology with great potential.
The idea of using highly-filled polymers for the additive manufacturing of metal and ceramic parts was first introduced in the 1990s; it was named fused deposition of metals (FDMet) [
58
,
59
] and fused deposition of ceramics (FDC) [
60
,
61
], respectively. It was based on the Stratasys FDM technology, in which highly-filled polymers with metal or ceramic particles are initially extruded as filaments, and then these filaments are selectively extruded at a temperature higher than the melting point of the binder polymers. Later, as in the case of PIM, the shaping step is followed by the removal of the polymer from the samples using solvents, catalyzers, and/or by thermally decomposition; finally, fully densified metallic or ceramic components are obtained after sintering the parts [
58
,
61
,
62
]. The process is sometimes referred to as shaping, debinding, and sintering (SDS) and a schematic representation of the overall process is shown in 
Figure 2
.
It is important to mention that the SDS process could use other additive manufacturing techniques such as indirect powder bed fusion, binder jetting, vat polymerization, and material jetting. For indirect powder bed fusion, sinterable particles can be coated with a thermoplastic and these coated particles are then fused together with low power lasers, since only the polymer needs to be sintered or melted [
63
,
64
]. For binder jetting, sinterable powders can be bound together with resins or adhesives [
65
,
66
,
67
]. As for vat polymerization and material jetting, slurries containing sinterable particles and photopolymerizing resins or thermoplastics can be used to shape parts [
68
,
69
,
70
,
71
,
72
]. More details about these processes are given in References [
63
,
64
,
65
,
66
,
67
,
68
,
69
,
70
,
71
,
72
]. The emphasis of this review is shaping with MEAM, as shown in 
Figure 2
.
MEAM-HP has shown great promise as a cost-effective alternative for the fabrication of metal, ceramic, and metal-ceramic parts [
73
], particularly for companies currently working with PIM, which already have the equipment and know-how to carry out the subsequent steps of binder removal and sintering to obtain solid parts with complex geometries [
73
,
74
]. The production of small metal or ceramic parts by PIM and MEAM-HP are not mutually exclusive; on the contrary, they are complementary. PIM is a technology that becomes economically feasible when large quantities of parts are to be produced (>1000 parts per year), due to the costs associated with the design and manufacture of the mold used in the injection molding machine [
57
,
75
]. MEAM-HP is meant to be used for the production of small quantities (i.e., prototypes or custom-made parts) or parts with geometries that cannot be achieved by filling the cavity of a mold. Therefore, we believe that an industrial niche for MEAM-HP will emerge in the near future and thus it is worth investigating and improving the feedstock materials and equipment used in this AM process.
As mentioned before, PIM and MEAM-HP rely on the use of highly-filled polymers; the similarities and differences between their feedstocks will be described in the following section.
Feedstocks for MEAM-HP and PIM are multicomponent systems consisting of a polymeric blend, sinterable powder, and additives. All of these components are needed to fulfil the requirements at different steps of the overall SDS process. Details about these different feedstock components will be described in the following sections.
The polymeric component of the feedstock is referred to as the binder system. The binder system greatly influences the production process and the quality of the sintered parts, even though it is completely removed during the debinding step. Usually a binder system consists of different types of polymers, waxes, and additives [
55
]. Generally, three main groups in the binder system can be identified [
34
,
56
]:

The main binder component is the component present in the largest amount and it is removed first during the debinding step. The main binder component represents between 50 and 90 vol % of the total binder system
The backbone is the component used to hold together the shape of the part while the main binder component is removed during the first debinding stage. The backbone is thermally decomposed prior to sintering. The backbone represents 0 to 50 vol% of the total binder system.
Additives like dispersant agents, compatibilizers, and stabilizers help to disperse the filler particles in the polymeric binder, preventing agglomeration and phase separation. Additives represent between 0 to 10 vol % of the binder system.
The main binder component is the component present in the largest amount and it is removed first during the debinding step. The main binder component represents between 50 and 90 vol % of the total binder system
The backbone is the component used to hold together the shape of the part while the main binder component is removed during the first debinding stage. The backbone is thermally decomposed prior to sintering. The backbone represents 0 to 50 vol% of the total binder system.
Additives like dispersant agents, compatibilizers, and stabilizers help to disperse the filler particles in the polymeric binder, preventing agglomeration and phase separation. Additives represent between 0 to 10 vol % of the binder system.
In fact, it is possible to use a binder system with only one polymeric material, but then the debinding step is limited only to thermal degradation, which is a very slow process compared to solvent or catalytic debinding [
34
,
76
,
77
]. For this reason, most binders have at least two components. 
Table 2
, 
Table 3
 and 
Table 4
 show some examples of binder systems components reported in the literature for PIM, MEAM-HP with filaments, and MEAM-HP with pellets or powders, respectively.
As can be seen in 
Table 2
, the main components in the binder system for PIM are polymeric materials with low viscosity (e.g., waxes), materials that dissolve in water (e.g., polyethylene glycol, agar, etc.), or those that undergo catalytic degradation (e.g., polyoxymethylene) [
78
,
79
,
80
]. The majority of backbones are polyolefins (e.g., polyethylene, polypropylene). This is because polyolefins are resistant to many solvents used during debinding, add strength to the debound part, and degrade into hydrocarbons only before sintering. Finally, the most commonly used additive is stearic acid, which facilitates the dispersion of the filler particles. For PIM, low viscosity of the feedstock is required to fill the cavity at lower pressures in the injection molding machine and this is reflected in the binder composition [
34
].
On the other hand, binder systems for MEAM-HP, which are used as filaments, have components that lead to flexible feedstocks that can be spooled. One way to make feedstocks flexible is to add elastomers [
60
,
61
,
62
,
100
] or amorphous polyolefins [
45
]. Another way is to add a stiffer polymer-like polyamide or a polyolefin and add other components that plasticize these polymers to increase their flexibility and at the same time can be dissolved to speed up debinding [
101
,
102
]. Other components in the MEAM-HP binders include tackifiers, waxes, and plasticizers. One example of a tackifier used is a hydrocarbon resin, which can improve the adhesion with the previous layers and the flexibility of the filament [
45
]. Waxes, such as partially crystalline polyolefin wax, can be used to reduce the viscosity and improve the stiffness of filaments [
103
]. Finally, a low molecular weight polyolefin can be used as a plasticizer to reduce the viscosity of the feedstock [
104
]. Since finding a formulation that works is a complex task, many times the formulation is not clearly specified in published papers and patents to prevent competitors from using the exact binder systems [
58
,
59
,
105
]. Some formulations available in the literature are shown in 
Table 3
. The binder systems used in MEAM-HP for pellets or powders (
Table 4
) are a lot more similar to the feedstocks used in PIM; in fact, the goal is to develop machines that can use the readily available PIM feedstocks to 3D print objects. These feedstocks go back to the idea of decreasing the viscosity of the feedstock, thus their main binder components are again waxes or PEG [
48
,
106
]. Most of the MEAM-HP methods that do not use filaments are still in the development phase and as such, the feedstock formulations might not be the final formulations that really can be shaped, debound, and sintered.
The effect of binder formulation on the properties of filaments have been investigated and linked to the ability of those filaments to be printed to build a 3D object. For example, Kukla et al. [
110
] studied the variation in the amount of three different polyolefins as a backbone in the feedstock containing thermoplastic elastomer (TPE, main binder component) and 316L steel powders. It was found that the modulus of the feedstock filaments could be increased with an increase in backbone content. The resulting feedstock properties with medium viscosity (~1000 Pa·s) and medium to high secant modulus (400 to 2700 MPa) were found to be printable in conventional FFF printers in a continuous manner.
Agarwala et al. [
118
] initially developed a binder system to be used for the production of parts of silicon nitride (Si
3
N
4
) via filaments. The filaments produced with the feedstocks were too brittle to be spooled. However, the high material stiffness enabled the production of parts by hand-feeding the equipment. For this reason, Agarwala et al. [
61
] later implemented a design of an experiment for optimizing the binder. Four polymers were employed: a backbone polymer, an elastomer for improving the flexibility, a wax for reducing the viscosity, and a tackifier for promoting the adhesion. A tradeoff had to be attained, since the wax reduced the flexibility, and the elastomer increased the viscosity. After the optimization of the system and the pre-treating of the powder with a dispersant for reducing the viscosity, flexible filaments with a diameter of 1.78 ± 0.05 mm could be spooled.
Bhat et al. [
121
] studied the use of polyethylene systems for the FFF of alumina feedstocks. The designed binders were composed of a polyethylene wax as a plasticizer and a linear low density polyethylene. The plasticizer content varied from 0 to 100 vol % in the binders and in the feedstocks containing 50 vol % of alumina powder. A higher plasticizer content resulted in a lower viscosity, but also in a lower compressive strength of the component. The best properties were attained with feedstocks containing 40 vol % of plasticizer, from which straight filaments could be used for MEAM.
These examples demonstrate that finding the right combination of polymers and their proportions in the binder is not a simple task and for this reason, most of the actual binder formulations that work are not described in detail in the literature. However, it is clear that the selection of the optimal binder systems can be directly based on the compatibility with the powder, resulting viscosity, and mechanical properties (modulus and flexibility) required for MEAM with filaments.
Many additive manufacturing technologies rely on the use of powder as their building material; MEAM-HP is not an exception. The powder material used in MEAM-HP is in principle the same metal or ceramic powder as that used in PIM; this represents an advantage compared to AM techniques that rely on powder bed technology, which require a very specific particle size distribution for the process to work properly. In general, MIM utilizes particles with an average size between 5 to 15 μm [
34
]. Typical mean particle sizes in ceramic CIM are 1 to 2 µm, but also submicron or nano sizes are used in advanced CIM [
122
]. Therefore, the typical particle sizes used in PIM are fine enough to prevent the plugging of the nozzle (diameter range 0.3 to 0.8 mm) of the MEAM machine.
