Repository: ISE-FIZKarlsruhe/Ontology_Evaluation

File: Domain Papers/MDPI/materials-v02-i02_20240418_texts/ma12030407.txt (part 1 of 6)
Metallic biomaterials are used in medical devices in humans more than any other family of materials. The corrosion resistance of an implant material affects its functionality and durability and is a prime factor governing biocompatibility. The fundamental paradigm of metallic biomaterials, except biodegradable metals, has been “the more corrosion resistant, the more biocompatible.” The body environment is harsh and raises several challenges with respect to corrosion control. In this invited review paper, the body environment is analysed in detail and the possible effects of the corrosion of different biomaterials on biocompatibility are discussed. Then, the kinetics of corrosion, passivity, its breakdown and regeneration in vivo are conferred. Next, the mostly used metallic biomaterials and their corrosion performance are reviewed. These biomaterials include stainless steels, cobalt-chromium alloys, titanium and its alloys, Nitinol shape memory alloy, dental amalgams, gold, metallic glasses and biodegradable metals. Then, the principles of implant failure, retrieval and failure analysis are highlighted, followed by description of the most common corrosion processes in vivo. Finally, approaches to control the corrosion of metallic biomaterials are highlighted.
Biomaterials are commonly defined as nonviable materials intended to interface with biological systems to evaluate, treat, augment or replace any tissue, organ or function of the body [
1
]. Before a new biomaterial is introduced to the market, various issues are considered, including its designated anatomic location, functional tissue structure and pathobiology, mechanical and other property requirements, toxicology, biocompatibility, the healing process, ethics, standardization and regulation [
2
]. Material, device and procedure standards are issued by international organizations, mainly the International Standards Organization (ISO) and The American Society for Testing and Materials (ASTM). To preclude ineffectually tested devices and materials from coming on market and to filter entities clearly unqualified to produce biomaterials, regulatory systems have been established by both the USA and the European Union. While the assessment in the USA is by a government agency (i.e., the U.S. Food & Drug Administration, FDA), in Europe it is by Notified Bodies (NBs). While the focus of the latter is primarily on proof of safety, the former puts significant emphasis also on effectiveness of a device. An essential European requirement for marketing is first obtaining a CE Marking. It should be noted that the FDA does not regulate the materials used in medical devices but rather the devices themselves.
Biocompatibility is an essential requirement of a biomaterial. A biocompatible material performs with an appropriate host response (i.e., minimum disruption of normal body function) in a specific application [
3
]. Thus, the material causes no thrombogenic, toxic or allergic inflammatory response when it is placed in vivo. There are two key factors determining the biocompatibility of a material: the host reactions induced by the material, and the degradation of the material in the body environment. Often, both factors should be considered.
Since about 4000 years ago, humans have been using artificial materials to repair fractured and diseased tissues and organs. In the early ages, the Greeks and Egyptians implanted wood and bones from animals in humans. The development of advanced biomaterials is related to the development of modern medicine and advanced materials. Only in 1546 was a synthetic material (gold plate) used to repair a cleft palate. Vanadium steel was developed in the early 1900s specifically for implants [
4
]. Its first application was bone fracture fixation plates introduced by Sherman and aimed at stabilizing bone fractures and accelerating their healing. Quickly, however, implant dysfunctionality due to corrosion, mechanical failure and poor biocompatibility was reported. In 1924, Zierold [
5
] reported the effect of various metals on the surrounding tissues. When inserted to bone, copper and nickel caused significant discoloration of the surrounding tissue, while iron and steel dissolved rapidly and aggravated tissue erosion. Although certain pure metals such as gold, silver and aluminium did not cause tissue discoloration, there were too soft for most medical devices. In 1926, the 18Cr–8Ni (wt%) stainless steel was first used in implants. This steel was both more corrosion resistant in vivo and stronger than the vanadium steel. Later that year, molybdenum was added to the steel to improve its corrosion resistance in chloride-containing water. This alloy is known as 316 stainless steel. In 1940, titanium and its alloys were first considered for orthopedic practice. These materials had been used in aircraft applications and showed excellent corrosion resistance in seawater. Therefore, good corrosion resistance in vivo could be anticipated. This was indeed observed after implant retrieval. In 1947, Maurice Down introduced a variety of orthopedic devices such as plates and screws made of titanium. In the 1950s, the 316L stainless steel was introduced. The carbon content in this alloy was reduced from 0.08 wt% to 0.03 wt% in order to improve the corrosion (sensitization) resistance and weldability compared to 316 stainless steel. In the 1960s, Sir John Charnley, the British orthopedic surgeon, introduced the first successful total hip replacement (THR) in patients suffering from osteoarthritis (OA). The damaged femoral head was removed and the hip replaced with a stainless steel ball and a high-density polyethylene (HDPE) socket. Methacrylate bone cement was used for implant fixation. This may be regarded as the beginning of modern orthopedics, in which the development of novel materials plays a central role. THR is one of the most successful and cost-effective operations in the whole of medicine. Charnley’s operation has improved the quality of life of millions of humans by relieving pain of hips with arthritis and avascular necrosis, restoring mobility and correcting deformity. 
Nowadays, biomaterials are made of metals and alloys, ceramics, polymers and composites. 
Figure 1
 illustrates some applications of metallic biomaterials. One example is the vascular stents made of stainless steel or shape memory alloy (SMA), sometimes coated with a polymer for drug eluting [
6
]. The global coronary stents market size was estimated at USD 9.3 billion (milliard) in 2016 and is expected to reach USD 15.2 billion by 2024. Another example is the use of calcium phosphate (CaP) bioceramics in the field of bone regeneration, both in orthopedics and in dentistry [
7
,
8
,
9
,
10
,
11
,
12
,
13
,
14
,
15
,
16
,
17
,
18
,
19
,
20
,
21
,
22
,
23
,
24
,
25
,
26
,
27
,
28
,
29
,
30
,
31
,
32
]. CaPs are common in the form of coatings on titanium implants, but they are also used as scaffolds, bone fillers and cements.
Corrosion is an important factor in the design and selection of metals and alloys for service in vivo. Allergenic, toxic/cytotoxic or carcinogenic (e.g., Ni, Co, Cr, V, Al) species may be released to the body during corrosion processes. In addition, various corrosion mechanisms can lead to implant loosening and failure [
33
,
34
,
35
,
36
,
37
,
38
,
39
]. Therefore, biomaterials are often required to be tested for corrosion and/or solubility before they are approved by regulatory organizations. Hence, the corrosion behaviour of metallic implant materials has been widely studied, in the framework of quality assurance, implant retrieval analysis and failure analysis.
The objective of this review paper is to introduce the reader with the fundamentals of biomaterials corrosion. First, the body environment is described in 
Section 2
. As shown, this environment is harsh and puts several challenges with respect to corrosion control. Subsequently, the principles of biocompatibility are presented in 
Section 3
, because this term is often used in corrosion-related reports. Next, 
Section 4
 discusses the kinetics of corrosion, including passivity, its breakdown and regeneration. 
Section 5
 presents the major metals and alloys currently used in biomedical applications. A brief discussion of implant failure, retrieval and failure analysis is given in 
Section 6
. 
Section 7
 then reviews the most important corrosion mechanisms in vivo. Finally, 
Section 8
 focuses on strategies for corrosion control in vivo.
The body environment and its effects on corrosion have been reviewed in many manuscripts (see, for example, [
32
,
38
,
39
,
40
,
41
,
42
,
43
,
44
,
45
]). The water content of the human body ranges from 40% to 60% of its total mass. Functionally, the total body water can be subdivided into two major fluid compartments, namely the extracellular and the intracellular fluids. Extracellular fluids (ECFs) consist of the plasma found in the blood vessels, the interstitial fluid that surrounds the cells, the lymph and transcellular fluids (e.g., cerebrospinal fluid and joint fluids). Intracellular fluid (ICF) refers to the water inside the cells. Both the amount and the distribution of body fluids and electrolytes are kept normal and constant, a mechanism known as homeostasis.
Electrolytes play a major role in body functionality. Among various functions, they take part in metabolism, determine the cell membrane potentials and osmolarity of body fluids and so forth. Major cations include hydrogen, sodium, potassium, calcium and magnesium ions. Major anions include hydroxide, bicarbonate, chloride, phosphate and sulphate ions. Dissolved salts are probably the most influential components for implant corrosion in vivo. Chloride ions (and other halides) enhance the corrosion of almost all metals and interfere with many methods of corrosion protection. 
Temperature and pH are two important factors affecting the corrosion behaviour of materials. Under normal conditions, body fluids have a temperature of 37 °C. This can be regarded as a constant temperature throughout the lifespan of an implant with respect to corrosion. Reference [
46
] provides thorough definition and discussion of different terms, reactions and procedures in electrochemistry. Hence, these will not be discussed in this article, except when very important for the understanding of the following sections.
The hydrogen evolution reaction (HER) and oxygen evolution reaction (OER) are two important reduction reactions in corrosion in general, and also in vivo. The HER in acid solutions is









2




H


+




+


2




e


−




→




H


2




,










(1)





whereas in alkaline solutions it is written as









2




H


2




O


+


2




e


−




→




H


2




+


2






(


O


H


)




−




.










(2)




The Nernst equation for the HER is











E




rev






=






2




.


3




R


T






2


F






log












[






H


+






]






2










[






H


2






]








=


−






2




.


3




R


T






2


F






log




[






H


2






]




−






2




.


3




R


T




F




pH


.










(3)




The OER in neutral or acidic solutions can be written as











O


2




+


4




H


+




+


4




e


−




→


2




H


2




O


,










(4)





whereas in alkaline solutions it is









4






(


O


H


)




−




→




O


2




+


4




e


−




+


2




H


2




O


.










(5)





The corresponding Nernst equation is











E




rev






=


+


1.229


+






2




.


3




R


T






4


F






log




[






O


2






]




−






2




.


3




R


T




F




pH


,










(6)





where [H
2
] and [O
2
] represent the partial pressures of hydrogen and oxygen, respectively.
In addition to the above HER and OER reduction reactions, the following reactions, Equations (7) through (10), are some other possible reduction reactions occurring at implant surfaces. Hydrogen peroxide (H
2
O
2
) and hydroxide radicals (




H




O


2


•






 and 




O




H


•






) participate in these reactions. It is thus evident that certain intermediate species, which are known to considerably affect the biological system and prompt oxidative stress in cells, might result from reduction processes [
40
]. There are many other possible reduction reactions in vivo, including reduction of disulfide bonds and other protein-like molecules. The local redox environment around a metallic implant can influence the redox state of cells [
40
].











O


2




+


2




H


2




O


+


2




e


−




→




H


2






O


2




+


2






(


O


H


)




−




,










(7)














H


2






O


2




+


2




e


−




→


2






(


O


H


)




−




,










(8)














O


2




+




H


2




O


+




e


−




→


H




O


2


•




+






(


O


H


)




−




,










(9)












H




O


2


•




+




H


2




O


→




H


2






O


2




+


O




H


•




.










(10)




Neutrality is defined when [H
+
] = [OH
–
]. Thus, pH = 7 for neutrality at 25 °C. However, because the equilibrium constant (ionic product) is a function of temperature, the pH at neutrality depends on temperature too. For example, 
K
w
 = 2.4 × 10
–14
 (mol L
–1
)
2
 at 37 °C, thus the corresponding pH value at neutrality in the human body will be 6.81. The acid-base balance is an important part of homeostasis: metabolism depends on enzymes and enzymes are sensitive to pH. The normal pH range for blood plasma is 7.35 to 7.45. A decrease in blood pH below normal is known as acidosis, whereas an increase in blood pH above normal is known as alkalosis. Buffers resist changes in pH. There are two major types of mechanisms that control the body pH: chemical and physiological. The rapid-acting chemical buffers (e.g., bicarbonate, phosphate and protein systems) immediately (i.e., in fractions of a second) combine with any added acid or alkali that enters the body fluids, thus preventing drastic changes in hydrogen ion concentration and pH. If the immediate action of chemical buffers cannot stabilize the pH, the physiological buffers (i.e., respiratory and urinary response systems) serve as a secondary defence against harmful shifts in pH. The physiological buffer system controls the output of acids, bases or CO
2
. The respiratory response system buffers within minutes, whereas the urinary response system requires several hours, but it buffers the greatest quantity [
47
].
When an implant is placed in vivo, the disruption of blood supply to the bone is often accompanied by severe pathological infections that might affect the healing and cause electrochemical variations in the equilibrium state [
48
]. In addition, the pH of the body fluid can drop from 7.4 to 5.5 and it could take 10 to 15 days to recover its normal value. Bacterial infection could result in even a wider range of pH in vicinity of the implant surface, from acidic to alkaline (4.0 to 9.0, respectively). Laing [
49
] reported that the pH around a newly inserted implant can drop to as low as 4.0 due to the build-up of hematomas, a condition that could last for several weeks. The local decrease in pH could result in severe localized corrosion of the metal implant. In addition, H
2
O
2
 may form during the initial stages of the inflammatory response to the placement of an implant in vivo [
50
,
51
]. The level of the aforementioned pathological changes depends on the biological activity of any corrosion products released from the implant as well as on the implant size and shape; it could vary across the surface of the implant, possibly leading to the development of electrochemical cells [
52
]. The risk of localized corrosion due to local variations in pH in vicinity of titanium alloys has also been reported based on in vitro studies [
53
].
The most important characteristics of body fluids that influence the corrosion of metal implants are the chloride, dissolved oxygen and pH levels. Body fluids may seem to be slightly less aggressive than seawater, based on the lower pitting resistance equivalent number (PREN) of 26 and greater recommended to prevent pitting corrosion of stainless steels in vivo, in comparison to the value of 40 usually required for stagnant seawater [
54
]. However, the dissolved oxygen levels in blood are lower than in artificial solutions exposed to air atmosphere due to combination with haemoglobin, which is the main component of red blood cells. The partial pressure of oxygen in blood varies between 100 to 40 mmHg for arterial and venous blood, respectively. The corresponding value in air is 160 mmHg. Because most biomaterials rely on oxygen to repassivate, repassivation of metal surfaces is more difficult under conditions of low dissolved oxygen concentration. Indeed, deaeration of the solution with high-purity nitrogen gas to maintain low O
2
 concentration was found to better predict the in vivo performance of metal implants [
55
]. Since the partial pressure of oxygen varies widely within the body, from about 2.67 × 10
2
 to 1.33 × 10
4
 Pa, an implant surface can be in contact with anatomical environments of widely different oxygen partial pressures, thus possibly establishing aeration cells. Another gas, carbon dioxide (CO
2
), influences the corrosion in vivo by affecting the pH [
41
]. Bicarbonate levels are about twenty times higher in blood than in seawater [
56
].
A very useful method of describing the stability of metals in aqueous solutions is the potential-pH (Pourbaix) diagrams introduced by Marcel Pourbaix [
57
,
58
]. Black [
44
] was probably the first one to draw the Pourbaix diagram for body fluids. This diagram illustrates the range and complexity of conditions that may be experienced by biomaterials in vivo. The OER line is the upper limit of water stability; it represents oxygen-rich solutions or electrolytes near oxidizing materials. In the human body–saliva, intracellular fluid and interstitial fluid are saturated with oxygen and their stability domains are therefore near the oxygen evolution line. The HER line is the lower limit of water stability. In the human body–urine, bile, the lower gastrointestinal tract and the secretions of ductless glands have stability domains somewhat above the hydrogen evolution line. Aqueous corrosion can occur in the region between these two lines (i.e., in the water stability domain). It is evident from the Pourbaix diagram of body fluids that different pH values and oxygen concentrations prevail in different parts of the body. Consequently, a metal that performs well in one part of the body, namely it is either immune or passive, might undergo an unacceptable extent of corrosion in another part. 
The Pourbaix diagrams have some limitations [
46
]. Since these are equilibrium diagrams, we can only learn from them what cannot happen. We cannot deduce which reaction will happen at a measurable rate, because these diagrams do not reflect the kinetics. The fact that at a certain pH and potential a metal can corrode according to its Pourbaix diagram is no proof that it actually will do so. Whether passivation will or will not form depends on the nature of the oxide and on the environment in contact with it. Furthermore, potential-pH diagrams are usually given for the pure elements, while many metallic biomaterials are alloys. The corrosion behaviour of an alloy is rarely, if ever, a linear combination of the corrosion behaviour of its components. Even for a given composition, the corrosion of an alloy usually depends on metallurgical factors such as the grain size and heat treatment of the material. An extreme example is the high corrosion resistance of some of the so-called glassy metals or amorphous alloys, compared to crystalline alloys of the same composition. Other limitations of the Pourbaix diagrams: (1) they typically refer to pure water, but in body fluids there are other ions that may affect equilibria. (2) Their shape is affected by the species that are taken into account, thus previous knowledge of the specific system is required. (3) The pH is that in vicinity of the metal surface, which could differ significantly from the pH of the bulk solution.
Dissolved oxygen, dissolved bicarbonate and some other constituents of body fluids (e.g., phosphates, cholesterols and phospholipids) are usually thought to either play no role in the corrosion process or exist at insignificant levels. Therefore, most in vitro experiments have been conducted in either saline or standard isotonic solutions such as Ringer’s or Hank’s, in which the presence of bicarbonate and calcium chloride is the main difference compared to saline. Blood has been used in some corrosion studies, often adding sodium citrate to the blood as an anticoagulant. Nevertheless, sodium citrate has been shown to affect the passivation behaviour of Co-Cr-Mo alloys and stainless steels, among others [
45
]. Some studies have avoided the use of anticoagulants by performing the tests in blood serum [
45
]. Compositions of selected body fluids and simulated body fluids (SBFs) are provided in 
Table 1
 and 
Table 2
, respectively. Phosphate buffered saline (PBS) is mostly recommended because it maintains the pH almost constant throughout in vitro experiments [
59
]. A review by Solar [
60
] concluded that inorganic solutions based on diluted NaCl were indeed satisfactory substitutes for human body fluids when studying the behaviour of passive metals. Thus, many researchers use the simple saline solution (0.9 wt% NaCl in DI water) for in vitro experiments. However, some differences between in vivo and in vitro corrosion evaluation have been reported, which have been attributed, among others, to the higher concentration of dissolved oxygen in isotonic solutions compared to venous blood [
56
,
61
]. In addition, accelerated in vivo corrosion may be associated with some minor constituents in blood. For example, sulphur contained in amino acids may enhance crevice corrosion of stainless steels [
62
]. Another cause of difference between corrosion data acquired in vivo versus in the laboratory stems from different hydrodynamic conditions affecting the implant surface. For example, blood flow can cause mass transport-limited reactions to take place at noticeably different rates than assessed in the lab.
With respect to dental implants, the environment in the oral cavity is not well-defined [
36
,
42
]. Several recipes exist for artificial saliva, the most popular one is that of Fusayama [
63
], that is, 0.400 g·dm
–3
 NaCl, 0.400 g·dm
–3
 KCl, 0.795 g·dm
–3
 CaCl
2
·H
2
O, 0.690 g·dm
–3
 NaH
2
PO
4
·H
2
O and 0.005 g·dm
–3
 Na
2
S·9H
2
O, at pH 5.5. However, the composition of human saliva actually varies considerably between individuals, especially in the sulfide content, which can cause tarnishing of both silver- and gold-based amalgams. Many foodstuffs are acidic and have high chloride content; thus, they are significantly more corrosive than saliva. In addition, oral hygiene has a strong effect on the corrosiveness of the oral environment. Finally, many dental products and solutions contain fluoride, which is harmful to the passive layer. Some of the special varnishes used by dentists, for example, contain more than 2 wt% fluoride [
64
]. Thus, although dental implants are relatively accessible for repair or replacement, there has been a concern that the toxicity of metals leaching out from amalgams, Nitinol and other dental materials, might cause oral cancer [
65
,
66
].
Biological macromolecules can change the corrosion rate by interfering in different ways with the anodic or cathodic reactions. Proteins and lipids from the ECF adsorb onto the implant surface and may changes its chemical properties through oxidation and/or hydrolytic reactions. 
Many articles report the effects of 
proteins
 on the corrosion behaviour of different biomaterials, yet the conclusions are ambiguous. This is probably due to varying experimental procedures (e.g., which proteins were used) but also because the effect of a specific protein varies on different metals and alloys [
38
,
41
]. Proteins may have several effects on the corrosion behaviour: (1) Proteins can bind to metal ions and transport them away from the implant surface. This will destabilize the equilibrium across the electrical double layer (EDL) and trigger further dissolution of the metal. (2) Proteins can affect the electrode potential due to their electron-carrying capability, whereas bacteria can change the pH of the local environment by generation of acidic metabolic products. (3) The adsorption of proteins onto the surface of biomaterials could limit the diffusion of oxygen to certain regions of the surface, thus causing preferential corrosion of oxygen-deficient regions and breakdown of the passive layer [
2
]. (4) An adsorbed protein layer could act as a barrier between the metal surface and the environment, thus inhibiting corrosion. (5) In the case of wear or wear-assisted corrosion reactions, proteins can act as lubricants on the surface. The procedures used to study protein effects on metals vary greatly, in that either serum (containing many proteins) or single proteins (most frequently–albumin, being the most abundant protein in the blood) are added [
41
].
Cells
 can significantly influence the nature of the passive films and the corrosion behaviour of metallic biomaterials [
67
]. However, the effects observed depend on the type of metal/alloy studied. As typically the cell-material interactions are cell-specific, it is not possible to draw a general conclusion on the effect of cells on the corrosion behaviour [
38
,
41
]. Similar to the discussion in the last paragraph, different effects of cells on the corrosion behaviour could be expected when they adhere on surfaces: (1) the cell layer could act as a physical barrier, blocking the surface and thus increasing its corrosion resistance. (2) Cells may release strong oxidizing agents and enzymes that are targeted at decomposing the implant material. Cell metabolism products could influence the surface reactions. For instance, macrophages can generate active oxygen species (O
2
−
, for example), which can lead to increased metal release from titanium in the absence of wear and fretting [
41
].
Bacteria
 near an implant could consume hydrogen that is released in cathodic reactions, thus accelerating the corrosion process [
2
].
The relative motion between the surfaces of an implant and a tissue might accelerate wear of both surfaces, thus stimulating chronic inflammation and creating an even severer chemical environment [
8
,
68
,
69
]. Some implants inherently introduce crevices with local solution chemistry that is significantly different than the physiological environment of 0.154 M saline at pH 7.4. Examples include modular tapers and metal-on-metal (MoM) hip replacements. Analysis of retrieved implants has indicated that the pH within taper crevices could be lower than 1 and that cation concentrations within tapers could be orders of magnitude higher than in the peri-implant tissues [
40
].
Corrosion of metals in vivo may be regarded as an electrochemical process. While the electromotive force (EMF) series lists metals according to their thermodynamic driving force to undergo oxidation, the practical nobility of metals in vivo may be different either because: (1) the biomaterial is an alloy rather than a pure metal, (2) the pressure-concentration-temperature conditions are not standard, or (3) the implant is surrounded by serum ions, proteins and cells, which may all affect local corrosion processes. Hence, significantly different corrosion behaviours have been documented in non-physiological in vitro tests, physiological in vitro tests, and in vivo studies. Since all metals corrode to some extent in vivo, one should refer to corrosion control rather than to corrosion prevention, and international standards of metallic implants and medical devices typically include a requirement for corrosion tests. After implantation, raised metal concentrations are often measured even in remote organs. This may be related to ionization but also to phagocytosing cells that circulate small metal and metal oxide particles [
40
].
Kuhn et al. [
70
] reviewed the literature for comparisons between in vitro and in vivo corrosion data. It was concluded that:
(1)
Certain organic species, notably serum, accelerate the corrosion rate in vivo of some metals and alloys under non-fretting (static) conditions. Such species should be included in artificial test environments for a better correlation with the in vivo corrosion rates of these metals.
(2)
The use of electrochemical test methods for corrosion testing, especially in the presence of complex organic species, simple sulfides and other possibly electrochemically active compounds, should be avoided if such compounds, by their anodic oxidation, were shown to interfere with the measurement. The importance of this is probably greatest with noble metals and less with passivating metals.
(3)
Given the slowness of the passivation process for certain metals and alloys, the value of short-term (i.e., less than 1,000 h) experiments is questionable for these materials.
(4)
The use of electrochemical techniques conducted in simple electrolytes, such as PBS, afford a valid means of ranking or screening biomaterials, subject to comments 1 to 3 above.
(5)
The importance of correct specimen mounting to avoid undesired crevice formation and the role of solution agitation effects should be borne in mind.
(6)
The formation in vivo of a soft or hard tissue capsule around an implant may retard corrosion. It should be possible to simulate this in laboratory corrosion tests by application of some sort of sheath around the test specimen.
Certain organic species, notably serum, accelerate the corrosion rate in vivo of some metals and alloys under non-fretting (static) conditions. Such species should be included in artificial test environments for a better correlation with the in vivo corrosion rates of these metals.
The use of electrochemical test methods for corrosion testing, especially in the presence of complex organic species, simple sulfides and other possibly electrochemically active compounds, should be avoided if such compounds, by their anodic oxidation, were shown to interfere with the measurement. The importance of this is probably greatest with noble metals and less with passivating metals.
Given the slowness of the passivation process for certain metals and alloys, the value of short-term (i.e., less than 1,000 h) experiments is questionable for these materials.
The use of electrochemical techniques conducted in simple electrolytes, such as PBS, afford a valid means of ranking or screening biomaterials, subject to comments 1 to 3 above.
The importance of correct specimen mounting to avoid undesired crevice formation and the role of solution agitation effects should be borne in mind.
The formation in vivo of a soft or hard tissue capsule around an implant may retard corrosion. It should be possible to simulate this in laboratory corrosion tests by application of some sort of sheath around the test specimen.
A biocompatible material disrupts the normal body function as little as possible. There are many factors which influence implant biocompatibility; for example, implant size, shape, material composition, surface wettability, surface roughness and charge. The biomaterial must not: (1) change plasma proteins (including enzymes) so as to activate adverse reactions; (2) cause thrombus formation, adverse immune response or cancer; (3) destroy or sensitize the cellular elements of blood; (4) produce toxic or allergic responses; (5) deplete electrolytes; (6) be affected by sterilization. In turn, the environment should not cause degradation (e.g., biological or mechanical) or corrosion of the biomaterial that would result in loss of physical and mechanical properties. In practice, no synthetic material is completely harmonious with the living environment; however, materials do have different levels of inertness.
Following implantation of biomaterials and medical devices, the following sequence of local events takes place: injury, blood-material interactions, provisional matrix formation, acute inflammation, chronic inflammation, granulation tissue development, foreign-body reaction (FBR) and fibrosis (fibrous capsule development) [
71
]. The initial inflammatory response is activated by injury to vascularized connective tissue. Since blood and its components are involved in the initial inflammatory responses, blood clot formation and/or thrombosis also occur. Acute inflammation is of relatively short duration, lasting from minutes to days, depending on the extent of injury. Its main characteristics are the exudation of fluid and plasma proteins and the emigration of leukocytes. Chronic inflammation is less uniform histologically than the acute inflammation. In general, it is characterized by the presence of mononuclear cells (i.e., monocytes and lymphocytes) at the implant site, with the proliferation of blood vessels and connective tissue. Chronic inflammation is typically of short duration and is confined to the implant site. The persistence of the acute and/or inflammatory responses beyond a three-week period usually indicates an infection. After the acute and chronic inflammatory responses are resolved, granulation tissue can be identified by the presence of macrophages, the infiltration of fibroblasts and neovascularization in the new healing tissue. Depending on the degree of injury, granulation tissue may be seen as early as 3–5 days post-implantation. The essence of FBR (a special form of nonimmune inflammation) is that the presence of an implant changes the healing process. FBR involves protein adsorption, macrophages, multinucleated foreign body giant cells (i.e., fused macrophages), fibroblasts and angiogenesis. FBR can result in fibrosis, scar or even biomaterial rejection. The FBR with the development of granulation tissue is considered the normal wound healing response to implanted biomaterials. For most inert biomaterials, the late tissue reaction is encapsulation by a relatively thin fibrous tissue, composed of collagen and fibroblasts. The cellular components of the FBR separate this fibrous capsule from the granulation tissue.
Obviously, a major factor influencing the host reaction to a biomaterial is the surface of the latter, because it is the one that the body “senses” first. The specific reactions at the surface determine the FBR, the path and speed of the healing process and the long-term development of the biomaterial/body interface. The chemical composition, structure and morphology of a surface are all important in this regard. Hence, the nature of the initial interface that is established between an artificial material and the adjacent tissue determines the ultimate success or failure of the implant.
Osteolysis
 (i.e., active resorption of bone matrix) and the formation of a thick fibrous layer between the implant and bone are indicative of poor biocompatibility. Furthermore, normally non-toxic materials (e.g., polyethylene) might trigger an inflammatory response when they are in the form of microparticles of certain size. These particles cause an irritation of phagocytic cells and activate them to produce and release cytokines, proteinases, growth factors and other proinflammatory factors, eventually leading to chronic inflammation, fibrosis, osteolysis and porosis in bone. In the case of 
aseptic loosening
 of the prosthesis, the presence of wear particles could lead to the formation of a poorly vascularized, synovial-like interface membrane between the prosthesis and bone. The formation of necrotic focuses, granulomas and osteolysis may finally result in loosening of the prosthesis. The increase of metallic wear also increases the total surface are of the metallic biomaterial, and consequently the concentration of metal ions. The porous surface increases the surface area but also particular wear.
The corrosion of metallic implants can affect the surrounding tissues in three ways: (i) electrical current may affect the behaviour of cells, (ii) the corrosion process may change the chemical environment, and (iii) metal ions may affect cellular metabolism [
72
,
73
]. One of the issues that arise from the release of corrosion products into the body is systemic and remote effects [
8
,
40
,
69
,
72
,
73
,
74
,
75
]. Mild corrosion in many cases can also produce symptoms, which range from a local tenderness at the site of the corroded area to acute pain, reddening and swelling over the whole general area around the device. Systemic reaction to metallic implants stem from this flux of metal ions released by corrosion. Organ specific accumulations of certain metal ions together with the simultaneous ion specific excretion rates from the body could lead to the establishment of elevated concentrations of specific alloying elements of implants. This could upset the overall balance established by physiological tolerance to toxicity [
73
,
74
]. In animals and patients with either stainless steel or cobalt-base orthopedic total joint replacement (TJR) components, corrosion and wear produce longer-term changes in blood composition, primarily in its metal content. These include elevations of metallic content in tissue (at both local and remote sites, e.g., kidney and liver) and of metal-bearing ion concentrations in serum and urine. Although histology has not provided a clear proof of the slow release of metal ions, the discoloration of the surrounding tissue and the FBRs evidently point on implant corrosion as the origin of these metal ions [
76
]. 
Metallosis
 is a local destruction of soft and hard tissues due to metal implants [
8
,
43
,
69
,
75
]. It is often associated with significant osteolysis and is sometimes reflected by an infiltration of periprosthetic soft tissues and bone by metallic debris resulting from wear of joint arthroplasties [
43
]. By themselves, metal ions lack the structural complexity required to challenge the immune system. However, when combined with proteins, such as those available in the skin, connective tissues and blood, a wide variety of metals induce immune responses and thus should be considered harmful. Cobalt, chromium and nickel are the most common examples, nickel having the strongest effect. Delayed type IV hypersensitivity is the most typical response of a metal-sensitized individual to such metal ions [
69
,
75
]. 
Table 3
 lists the adverse effects of some metals. 
Metal ions released into the human body do not always harm it; the partner for combination with them is very important (
Figure 2
