Repository: ISE-FIZKarlsruhe/Ontology_Evaluation

File: Domain Papers/MDPI/materials-v02-i02_20240418_texts/ma12203323.txt (part 1 of 3)
The field of regenerative medicine has tremendous potential for improved treatment outcomes and has been stimulated by advances made in bioengineering over the last few decades. The strategies of engineering tissues and assembling functional constructs that are capable of restoring, retaining, and revitalizing lost tissues and organs have impacted the whole spectrum of medicine and health care. Techniques to combine biomimetic materials, cells, and bioactive molecules play a decisive role in promoting the regeneration of damaged tissues or as therapeutic systems. Hydrogels have been used as one of the most common tissue engineering scaffolds over the past two decades due to their ability to maintain a distinct 3D structure, to provide mechanical support for the cells in the engineered tissues, and to simulate the native extracellular matrix. The high water content of hydrogels can provide an ideal environment for cell survival, and structure which mimics the native tissues. Hydrogel systems have been serving as a supportive matrix for cell immobilization and growth factor delivery. This review outlines a brief description of the properties, structure, synthesis and fabrication methods, applications, and future perspectives of smart hydrogels in tissue engineering.
The lack of potential donors for organ transplantation has instigated researchers across the globe to find alternatives to combat the ever-increasing demand for organs. The past two decades have addressed this widespread issue by developing and integrating highly biocompatible yet sensitive materials for tissue regeneration. Hydrogels are a unique group of biocompatible 3D polymeric substances which can act as a scaffold and mimic the properties of various tissues in the body. The mechanism is by incorporating cells in their structure while eventually degrading themselves to leave behind only healthy tissue. They have gained widespread popularity in recent years based on their ability to retain high water content, maintain porous structure, and adapt by interchangeable sol-gel conditions. These structural qualities allow hydrogels to be used as tissue scaffolds in the body by promoting the influx of cell metabolites and the disposal of cell wastes through their pores.
With consistent efforts, researchers have strived to engineer these hydrogels by modifying their physical and chemical properties, referring to them as ‘smart’ or ‘intelligent’ hydrogels since they respond to external stimuli like temperature, pH, light, magnetic and electric fields, ionic strength, or enzymatic environment [
1
]. Smart hydrogels have shown great potential in non-invasive, remote-controlled therapies, including targeted drug delivery [
2
,
3
,
4
,
5
], regenerative medicine [
6
,
7
], tissue engineering [
8
,
9
,
10
,
11
], and implanting artificial organs [
12
,
13
]. However, these stimuli-based responses of hydrogels have shown limited applications and focus primarily on tissue specificity for success [
14
].
Constant research and advancement for improving the properties of these smart hydrogels by modifying their structural components and synthesizing methods have resulted in more innovative materials like supramolecular [
15
], micro-engineered [
16
], and nanofiber infused hydrogels [
17
]. This short review will summarize the evolution of hydrogels as scaffold materials in tissue engineering, their classification, properties, biomedical applications, and their current status in synthesis and fabrication techniques. We also aim to discuss the recent advances in smart hydrogels applications as well as their future perspectives in regenerative medicine.
Scaffolds are three-dimensional porous solid biomaterials which provide a physical surface for adsorption of biomolecules, and immobilization of proteins, growth factors and other biologically active biomaterials. These scaffolds/bioactive systems show great potential in tissue engineering and regenerative medicine in rendering bioactivity and specificity to the scaffold structure. According to Khandan et al., 2017, the polymer scaffolds function as space-filling agents, delivery vehicles for carrying bioactive peptides, and as three-dimensional structures. They aid in organizing cells and render the stimuli to direct the formation of the desired tissue. It is very crucial to find an acceptable material to deal with the crucial biological blueprint inherent to each application [
18
]. Scaffolds mainly serve as cellular matrices or as delivery vehicles for cellular contents, growth factors, and drugs in regenerative medicine; thus, the cellular material should be capable of colonizing the host cells to meet the requirements of repair and regeneration.
Tissue engineering and regenerative medicine is a multidisciplinary field that aims at regenerating new biological tissues to replace and regenerate previously damaged structures. Most tissue engineering techniques combine the study of biology, biochemistry, clinical medicine, and materials science to achieve clinical applications.
Scaffold matrices play a very crucial role in the development of new tissue morphogenesis by guiding the growth of cells seeded within them or to help cells migrate from surrounding tissues by communicating with them. Most of the human cell types require adequate anchorage to support tissue regeneration, and thus the lack thereof may result in cell necrosis and defective tissues. “It is essential for the scaffolds to act as a substrate and have essential physical and chemical properties necessary to promote cell attachment, proliferation, differentiation, and migration” [
19
]. They deliver cells to the desired size in the patient’s body, provide a space for new tissue formation, and potentially control structural and functional integrity of the newly engineered tissue [
20
,
21
].
Over the years, various polymeric biomaterials have been developed by adding multiple functional groups in their molecular structure to control the physical, chemical, and biological characteristics of these scaffolds [
22
,
23
,
24
,
25
]. They are processed using materials both natural and synthetic in origin, derived from sources like algae, animals, micro-organisms [
19
] and synthetic biomaterials derived either from lactic acid, caprolactone, or glycoside monomers [
26
,
27
]. Though several scaffold matrices were introduced, which had sufficient qualities to provide necessary support and properties required for tissue growth, they had inadequate cell mimicking property and limited interaction with stromal cells which were crucial in promoting tissue regeneration.
An alternative, yet minimally invasive, approach developed to overcome the limitations of these polymeric scaffolds was the designing of hydrogel-based scaffolds for tissue engineering. Hydrogels are three-dimensional natural or synthetic polymeric networks in which the liquid component is water. Many elements of our body contain hydrogels in the form of the extracellular matrix, collagen, mucous, gelatin, cartilage, meniscus, epidermis, vitreous humour, and tendons. The hydrophilic and 3D structure of the hydrogels renders them the capability of holding substantial amounts of water or biological fluids [
28
]. The hydrogels are composed of dynamic crosslinking structure, which allows them to maintain the integrity of the hydrogel network and, therefore, they do not dissolve in high concentrations of water. The presence of high-water content in the hydrogel scaffold helps in the diffusion of nutrients. They also possess a significant degree of elasticity or flexibility similar to the native extracellular matrix (ECM) that provides structural and biochemical support to the surrounding cells, and it largely determines how a tissue appears and functions, making hydrogels a novel material for tissue engineering.
Hydrogels have been considered as the mainstay material of choice for tissue engineering applications since the past decade, according to Fan and Wang (2017), owing to their singular characteristics and gelatinous structure [
29
].
Thus, to make the use of hydrogels in clinical applications more relevant, it is essential to incorporate specific biological, clinical, and mechanical aspects, which are not only theoretical but also have a practical use. An appropriate scaffold must be capable of repairing body tissues with minimum requirements for cell growth, vascularization, proliferation, host-integration, and finally, the scaffold should be degraded naturally during or shortly after the healing process [
30
].
However, there are still several challenges in integrating these hydrogel systems to behave sequentially and rhythmically as per various physiological and pathological changes that occur continuously within the human body. Thus, a need to develop novel hydrogel scaffold systems to promote successful tissue regeneration for biomedical applications remains.
The existence of hydrogels can be dated back to the 19th century, where they were colloidal gels made of inorganic salts. They were also one of the earliest biomaterials to be used inside the patient [
18
]; research on hydrogels as tissue engineering materials first began in the 20th century. First-generation hydrogel systems incorporated an extensive and diverse range of crosslinking procedures that involved chemical modification of monomer or polymer with an initiator. Initiators are chemical substances added to react with hydrogel polymers to create continuous cross-linking within their structure [
21
]. The method aimed to develop a biomaterial with a high affinity for water, excellent mechanical properties, and a simple mechanism of action [
22
]. The second generation of materials could respond to specific stimuli like variations in temperature, pH, or concentration of molecules in the solution; these targeted stimuli were targeted for specific events [
22
].
When scientists began trying to regenerate tissues and organs for transplantation, hydrogels—with their superior hydration properties—were considered as pioneers for the task. The initial focus was on improving the hydrophilic character of these gels to mimic the ECM structure and functions. Modifying the cross-linking combination of the chemical bonds and improving their physical interactions played a critical role in achieving this goal.
Despite advancements, some properties of hydrogels were short of expectations for tissue engineering—such as their biocompatibility, stiffness, and strength—thus, they required some modifications [
31
,
32
]. Several improvements were studied since then to address these drawbacks. For example, for higher biocompatibility, functional groups (e.g., Arg-Gly-Asp peptide) were introduced onto the surface of nanostructured scaffolds using chemical modification methods (e.g., plasma exposure) [
33
]. In another study, to reduce the toxicity caused by classical chemical cross-linking processes, argon micro-plasma was introduced as a neutral energy source for cross-linking in the fabrication of desired gelatin-graphene oxide (gel-GO) nanocomposite hydrogel scaffolds [
34
].
The progress and advancements in the science and applications of hydrogel systems have led researchers to develop ‘smart hydrogels,’ which are polymeric scaffolds with tunable properties and can be triggered by certain stimuli. Therefore, remarkable progress in hydrogel science has catapulted these classes of materials into a technological advancement, which opens up opportunities for further research in the coming decades.
Stimuli-responsive hydrogels (smart hydrogels)
Physical responsive hydrogels
❖ Temperature responsive hydrogels
❖ Photo/Light responsive hydrogels
❖ Electro- and magnetic responsive hydrogels
Chemical responsive hydrogels
❖ pH-responsive hydrogels
❖ Glucose responsive hydrogels
❖ Biological/biochemical-responsive hydrogels
Recently, considerable interest has been drawn to the so-called ‘smart hydrogels’, which are known to have the ability to respond to changes in their external environment. These polymers can exhibit dramatic changes in their swelling behavior, sol-gel transition, network structure, permeability, or mechanical strength in response to changes in the pH, ionic strength, or temperature, as an example. In comparison, the conventional hydrogels undergo only the swelling–deswelling process depending on the surrounding environment and availability of water.
Physical stimuli can include temperature, electric and magnetic fields, and light, while chemical stimuli include pH, ions, and specific molecular recognition events such as glucose. Some hydrogels can also respond to particular molecules like enzymes and antigens, which may elicit a biological or biochemical response. It is noted that pH and temperature-responsive hydrogels have been the most widely investigated among all the stimuli-sensitive hydrogels because these two factors have physiological significance inside the human body and can be easily controlled and applicable in vivo and in vitro conditions. Also, temperature-sensitive hydrogels are of particular interest for in situ forming ability.
Smart hydrogels have been used in many applications, divided into four broad areas, namely (i) controlled drug delivery (e.g., loading and release of bioactive molecules); (ii) biomedical applications (e.g., shape memory implantable devices, smart valves, coating in microfluidics and bio separation); (iii) biosensors (e.g., glucose sensors); and (iv) tissue engineering and regenerative medicine (e.g., injectable systems for the delivery of cells and growth factors, stimuli-responsive surfaces to control cell adhesion, or hydrogels that enable cell infiltration).
These are the most extensively studied class of hydrogel systems. Hydrogels are formed by polymer solutions having a lower critical solution temperature (LCST), which shrinks as the temperature increases above the LCST, thus displaying a nonlinear relationship with temperature, which is known as inverse temperature dependence. Thermo-responsive polymer hydrogels are characterized by the presence of hydrophobic groups in the monomers (e.g., methyl, ethyl, and propyl groups) and hydrophilic segments (e.g., amide and carboxyl). A large number of polysaccharides have been considered to be combined with these temperature-sensitive polymer hydrogels, including poly (ethylene glycol), chitosan, hyaluronic acid, chondroitin sulphate, alginate, cellulose, and dextran. This combination offers new possibilities to develop novel hydrogels [
35
,
36
,
37
].
Hydrogels that respond to light are called light-responsive hydrogels, and they are very attractive for biomedical applications, primarily if visible light is employed. They are composed of a polymeric network and a photoreceptive moiety as the functional part. Stimulation by light induces changes in their physical and chemical properties. The optical signal is first captured by the photochromic molecules that convert the photoirradiation to a chemical signal through a photoreaction involving isomerization (cis-trans, open-close), cleavage, and dimerization. The latter signal is transferred to the functional part of the hydrogel and controls its properties. Since most of the studied light-responsive systems involve groups that react to UV light, it can limit the applicability in biomedical applications.
According to Qiu and Park (2012), photo-responsive hydrogels are of particular interest as carriers in drug delivery. The photoresponsive hydrogels have advantages since the light stimulus can be imposed instantly with accuracy. A photoresponsive hydrogel composed of cyclodextrin or azobenzene modified dextran was studied as a controlled delivery system of proteins and concluded that hydrogels that are responsive to specific molecules are of particular interest to be used as drug delivery systems. However, the response time of these hydrogel systems is too slow. Thus, fast-acting hydrogels are necessary and require significant improvements in the hydrogel properties [
38
].
Electric and magnetic field responsive hydrogels change their properties in response to small changes in electric current stimuli or external fields, respectively. These systems have been investigated as a type of hydrogel that swells, shrinks, or bends. Typically, these hydrogels have been studied in the form of polyelectrolyte hydrogels (systems that contain a high concentration of ionizable).
Synthetic polymers that have been used to develop electroactive hydrogels include polyvinyl alcohol, acrylic acid/vinyl sulfonic acid, or sulfonated polystyrene, for example. Naturally-occurring polymers are also commonly employed to prepare electro- and magnetic-responsive materials. For example, alginate, hyaluronic acid, and chitosan have been blended with synthetic polymers to make such hydrogels [
39
,
40
].
Classical pH-sensitive polymers used in hydrogel preparation are poly(acrylic acid) (PAA), polyacrylamide (PAAm), poly(methacrylic acid) (PMAA), poly(diethylaminoethyl methacrylate) (PDEAEMA), and poly(dimethylaminoethyl methacrylate) (PDMAEMA), and their copolymers.
These polymers contain hydrophobic moieties and swell in water, depending upon the pH of the external environment. On the other side, various natural polymers—such as chitosan (anionic), alginate (cationic), albumin, and gelatin—also show pH-responsive swelling behaviour. Due to the pH-sensitive character of these polysaccharides, a combination of these polymers with a thermo-responsive material can produce dual-stimuli responsive polymeric gels to be used as delivery vehicles that respond to localized conditions of pH and temperature in the human body. pH-responsive gels show great promise in tissue engineering applications, especially in the delivery and incorporation of bioactive agents. These classes of hydrogels have been most often used to develop for controlled drug release for oral administration and have also been designed for the delivery of insulin in clinical practice. A study establishing the application of pH-responsive hydrogels for protein drug delivery was conducted using a chitosan-based derivative, N, O-carboxymethyl chitosan(NOCC) along with alginate hydrocolloid which was blended to genipin, a fruit extract, to form a polymeric carrier which exhibited favourable results in achieving site-specific protein-based drug delivery [
41
].
Glucose-sensitive hydrogels have been investigated since they are exceptional candidates for developing insulin delivery systems that can act as an artificial pancreas to administer an exact amount of insulin in response to blood glucose concentration. The need for better control of blood glucose levels in diabetic patients has led to increased research in this field. The most general approach to the development of self-regulated insulin release systems that respond to blood glucose concentration involves the immobilization of the enzymes glucose oxidase (GOD) and catalase into a pH-responsive hydrogel enclosing a saturated solution of insulin. This change in concentration gradient promotes the swelling of the hydrogel and increase of network mesh size, resulting in a facilitated diffusion of the previously entrapped insulin out of the matrix. Upon the release of insulin, the sugar levels drop, resulting in a pH increase that stops the release of further insulin [
42
,
43
,
44
,
45
,
46
].
Bio-responsive hydrogels are systems that contain biological instructive functionalities/moieties and have been designed to interact with the biological environment. The in vivo applicability of bioresponsive hydrogels makes them particularly compelling. Concepts of interest include the use of biomolecules—typically peptides sequences cleavable under the action of specific enzymes that act as the crosslinking of the hydrogel system [
47
]. The catalytic activity of the enzyme on the substrate can lead to changes in swelling properties of the gel. Some examples are the families of enzyme matrix metalloproteinases (MMPs), which have the property to breakdown ECM molecules and are extensively involved in tissue development and remodelling [
48
,
49
,
50
]. Since enzymes are highly selective in their reactivity and are vital components in various biological pathways, materials can be programmed to respond to a specific enzyme by incorporation of the specific substrate. (Overview of the types of hydrogels and their applications are highlighted in 
Table 1
).
The primary structural component of a hydrogel is largely based on these two parameters: the amount of water the hydrogel is expected to absorb, and the method of binding the polymer chains within the gel network. Hydrophilic polymers can absorb different amounts of water depending upon the density of the hydrophilic groups present on the polymer. Water absorption for these polymers can range from a fraction to several thousand times their weight. The swelling characteristics of a hydrogel are critical parameters in their use in diverse applications because the equilibrium swelling ratio to weight ratio of swollen hydrogel over the dry hydrogel influences the solute diffusion coefficient, surface wettability and mobility, and the optical and mechanical properties of the hydrogel. The physical properties of swollen hydrogels are regulated by the molecular weight (MW) of the polymer, charges on the polymers, density of the cross-linking (covalently bonded networks), and physical associations. Each of these conditions helps define the relative amount of bonding between polymer chains. These properties are essential in the protection of encapsulated biomolecules from mechanical deformation at the transplantation site.
Conventional free radical polymerization is the most preferred and versatile technique for the preparation of hydrogels based on some monomers such as acrylates and amides [
51
]. This method is used for the development of polymer-based hydrogels. It is a type of chain-growth polymerization and aids in the synthesis of nanocomposite hydrogels. In this method, the polymer is formed by the sequential addition of free radical groups, which act as templates for structural build-up (
Figure 1
a). This method follows the typical free radical polymerization steps in the sequence of initiation, propagation, chain transfer, and termination [
52
]. There are four methods of radical polymerization: bulk polymerization, solution polymerization, suspension polymerization, and emulsion polymerization. When large quantities of hydrogel preparation are desired, this method is employed.
This method involves the crosslinking of polymers through physical interactions. Physical cross-linking induces physical cross-links between polymer chains through intermolecular force. They are synthesized by ionic interaction, crystallization, protein interaction, and hydrogen bonding. Under physiological pH and standard room temperature, ion interaction methods are used to create hydrogel cross-links. This method does not require the presence of ionic groups, unlike other methods. Cross-linking via hydrophobic interactions results in a polymeric structure that stimulates uptake of water and swelling of the hydrogel that is essential for the formation of the hydrogel structure (
Figure 1
b). Hydrophobic interactions are crucial in preparing polysaccharide hydrogels, such as chitosan and dextran hydrogels. Protein interactions are usually made using block copolymers containing aqueous solutions in water, which undergo a transformation from sol to gel under physiological conditions [
28
].
This method has been proposed for the production of hydrogels and for obtaining a biocompatible matrix that can incorporate and release active ingredients in a controlled fashion. Ionizing radiation can be applied for the synthesis and modification of the internal structure and physicochemical properties of the polymers. Ionizing radiation has the property to modify the physical, chemical, and biological properties of the irradiated materials. Ionizing radiation techniques, in combination with the simultaneous sterilization process, are a very effective method for the synthesis of hydrogels [
53
].
High energy electromagnetic radiation, such as X-rays; or high energy particle beams, such as electron beam or gamma rays, are used to ionize simple molecules in air or water medium since they have high energy. Different sources of radiation are applied to the polymerization process. Gamma rays, X-rays, accelerated electrons, and ion beams initiate polymerization reactions by the formation of energetic radicals. During the irradiation of a polymer solution, reactive sites are generated along the polymer strands. The combination of these radicals will then lead to the formation of many cross-links in the polymeric structure [
54
]. This method is simple, and the extent of crosslinking can be controlled by varying the dosage of irradiation (
Figure 1
c). This procedure of fabrication has an advantage over other techniques of fabrication because no catalysts or additives are required to initiate the reaction. Sterilization and modification of polymeric structures can also be achieved simultaneously. The properties of the materials can be tuned and intentionally modified by varying different radiation parameters such as irradiation dose, frequency, temperature, and pressure. A wide range of hydrogels for many biomedical applications is synthesized using this technique due to the advantages it offers.
This method is one of the significant and more commonly employed methods of hydrogel fabrication. Crosslinking hydrogels are chemically synthesized by chain-growth polymerization or addition, by condensation polymerization reaction, or by sequential addition of cross-linking agents. Hydrogel polymers are prepared by adding a bifunctional crosslinking agent to a dilute solution of a hydrophilic polymer having suitable functionality to react with the agent (
Figure 1
d). This method can be used for the preparation of both natural and synthetic polymer hydrogels. For example, albumin- and gelatin-based hydrogels were developed using di-aldehyde or formaldehyde as crosslinking agents [
55
].
A variety of fabrication techniques are available for the production of hydrogel-based scaffold matrices. These methods have been used for several years to help researchers integrate new generation porous scaffolds. However, not all of them are used today due to the evolution of more advanced and precise methods such as 3D printing and additive fabrication. This section will highlight some key hydrogel fabrication technologies in tissue engineering.
This simplified, yet effective, method of gel particle formation is a commonly used technique in constructing Nano- or micro-sized spherical gels used in tissue engineering. The working principle requires the mechanical mixing of a multi-phased solution with a hydrophobic phase like oil to form minute hydrogel droplets. Different sized droplets can be obtained by merely modifying the hydrogel precursor’s viscosity, the intensity of mixing, and regulated use of surface acting agents to limit hydrogel’s surface tension and prevent their agglomeration. A notable advantage of this method is their ability to formulate cell-laden hydrogel scaffolds by simply adding cell types to phase mixture, which in turn gets encapsulated within the gels. Nevertheless, this method only produces spherical gel structures and hence has limited use in various biomedical applications [
56
].
In this method, a polymeric substance and a solvent are added to water to form an emulsion. This solution undergoes rapid cooling to a temperature ranging from −70 °C to −80 °C, which leads to thermal instability within their structure. Furthermore, this solidified matter under partial vacuum is subjected to sublimation allowing the solvent to evaporate and eventually form porous voids in the freeze-dried structure building the scaffolds [
33
,
56
,
57
] (
Figure 2
). Lyophilization aids in controlling the pore size of scaffolds and hence, the permeability of these matrices. Numerous types of research conducted on this fabrication method demonstrated the ability to maintain a porous network. For example, Autissier et al. developed a highly-porous scaffold system, with polysaccharide as the key polymer, and subjected it to rapid cooling and sublimation. He concluded that this method could regulate both pore diameter and porosity within the scaffolds [
58
].
This method is one of the most commonly used, convenient techniques to build hydrogel-based scaffolds. Here, salt particles are selected based on the desired pore size by grounding them adequately. These particles are transferred to and mixed with a solvent, which is synthesized by the use of biocompatible organic polymers. Once the desired shape is formed, the mold is subjected to freeze-drying, causing the solvent to evaporate and subsequent leaching of the trapped salt particles within the network, which creates the porosity necessary for tissue engineering applications [
57
,
59
] (
Figure 3
). However, one concern with this method is the presence of residual salt within the network forming defective pore structures [
56
].
Gas foaming utilizes the gaseous effervescence to devise highly porous interconnected scaffold networks. This technique uses a solvent-free approach and uses salts such as ammonium and sodium bicarbonate as gas-forming agents. In this technique, the moulded biodegradable polymer is condensed with the salts first, and then by either chemical or physical means, gas bubbles are generated within the mold, which leads to decreased solubility when the polymer is saturated. Consequently, pressure builds up, causing gas nucleation and thus the formation of interconnecting pores [
60
]. Studies have shown that this method has been utilized to develop scaffolds with macroporous structures and an ability to form uniformly sized pores ranging from 100 to 200 µm [
61
]. The use of citric acid and other acidic salts to promote gas nucleation has also been studied [
62
].
Electrospinning is one of the oldest and relatively economical methods used in fabricating fibres of submicron sizes with good mesh formation [
63
]. It utilizes a syringe pump, a high voltage direct current supply, and an earthed rotating collector. Firstly, a current is applied to the syringe tube, which is filled with the polymeric material; this leads to electric repulsion within the polymer solution, which jets the polymer out of the nozzle tip as thin filamentous strands. These fibres are collected by the rotating target collector, depending on the requirement of scaffold properties. The size achieved by this technique is usually smaller compared to other methods. This gives the scaffold superior cell interaction with good proliferation, attachment, and differentiation [
64
,
65
].
Conventional techniques for hydrogel fabrication are nowadays replaced by the use of state-of-the-art, sophisticated 3D printing technologies, which not only produces the desired size and shapes but even more precisely structurally and functionally versatile scaffold systems. 3D printing provides unprecedented control for constructing biological structures for transplantation and accurately control the geometrical parameters and cell distribution within the scaffold to mimic the transplanted organ with their 3D design [
66
]. The technique relies on the computer-aided design of the tissue to be transplanted and subjected to rapid prototyping. leading to the formation of layer by layer scaffold network by ink droplets, forming a complex tissue architecture for implantation [
56
]. However, inkjet/3D printing has limitations when it comes to resolution, choice of materials, and their cost of fabrication [
59
]. More extensive studies are required to improve inks designed with biological components for use in tissue engineering.
This top-down engineering method has been used widely in recent years to synthesize polymeric 3D scaffolds based on selective illumination techniques [
57
]. The construction follows a two-step method. Firstly, the photoresponsive polymer is masked with desired shapes and sizes kept over the substrate and subjected to UV light, which allows photopolymerization within the exposed areas. Then, the unreacted, unexposed, polymeric substrate is eliminated with a solvent to create the patterned 3D scaffolds [
67
]. Photolithography due to its highly specific fabrication technique can be utilized to create a 3D pattern in larger surface areas and maintain excellent architecture and alignment of the desired pattern. Several other techniques following this principle are reviewed to increase the ease of developing better hydrogel-based scaffolds. For example, the use of blue light to form a cross-linkable photopolymer has been studied for its use in tissue engineering [
68
]. Research on the use of lasers for improving cross-linking properties is under investigation [
69
].
This a chemical fabrication technique that involves the formation of a sol or a colloid solution, which involves both a liquid and solid phase within them, making them diphasic. The structure of the gel formed is mainly attributed to their morphological variances in the biphasic system (solid and liquid phase) used in hydrogel fabrication. The significant advantage of this method is the superior purity and uniformly laid nanostructure achieved at low temperatures.
The scaffold is usually fabricated by the dissolution of organic or inorganic metal compounds in a solvent and subjected to multiple cycles of hydrolysis and polymerization reactions to form a colloidal suspension or a sol structure. Furthermore, this structure is cast into a mould to achieve the gel structure, which, after subsequent dying and heat application, delivers nanoparticle-based hydrogels. Sol-gel technique has been used frequently nowadays due to its enhanced homogeneity and ability to undergo transitions at relatively low temperatures. They also effectively regulate the particle size and network morphology, which makes it a suitable technique to construct a highly specific type of hydrogels for complicated tissue replacement. The hydrogels formed using the sol-gel transition allows the addition of doping substances within the polymer network without causing chemical imbalance and physical deformities to the added agents. These advantages allow their use of different types of sensors used in biomedical tissue engineering and also in delayed drug delivery [
70
].
Hydrogels are made of polymeric networks that might have strong chemical crosslinks or weaker physical associations. A gel is an intermediate state between liquid and solid. Due to the inhomogeneity in the structure with dangling chains and loops, mechanical properties are weak. Modulus of elasticity can range from kilopascals (kPa) to megapascals (MPa) [
71
]. Depending on the type of tissue to be regenerated, the requirement of the strength of the gel can vary. The mechanical properties of these gels have been evaluated by shear or compression- not by stretching because of poor deformability [
72
,
73
]. Thus, there have been many efforts to prepare new types of gels capable of large deformation. The first gel was the slide-ring (SR) gel discovered in 2001 by Okumura and Ito [
74
]. This gel was made by crosslinking polyrotaxane; the polyrotaxane consists of poly(ethylene glycol) (PEG) threaded through a ring molecule of cyclodextrin (CD). As there is no covalent bond between the (CD) molecule and the axis polymer—i.e., PEG—the crosslinks can slide along the axial chain, thus enabling deformation without destruction of bonds. The SR gels have unique mechanical and swelling properties, as extensively discussed by Ito [
75
]. Likewise, there has been the development of nanocomposite gels by Haraguchi and Takehisa [
76
], double network gels by Gong et al., 2003 [
77
], tetra-PEG gel by Sakai et al., 2008 [
78
]; Shibayama et al., 2012 [
79
] have extensively reviewed these.
Out of all mechanical properties, Young’s modulus has been most widely assessed, according to Peppas et al., 2000, [
71
]. Standard conventional methods analyze dynamic mechanical behaviour under tension or test viscoelastic properties under shear strain. For example, for uniaxial tensile tests, dumbbell-shaped hydrogel samples are prepared and subjected to varying loads under constant extension rates. Young’s modulus can be obtained by the slope of the graph by plotting the stress applied versus the strain produced [
80
]. Another method is of Atomic force microscopy. In this, an indentation is created by an atomic force microscopy (AFM) tip. The Young’s modulus is calculated by plotting a curve between force and indentation. Here the force is calculated by deflection and spring constant of the cantilever [
81
].
The tunability of these mechanical properties is crucial in directing the development of cells in their migration, proliferation, as well as differentiation [
82
]. Mathew and Denis have shown effect of stiffness of the gel on orientation and thus migration of cells during wound healing [
83
]. As a result, there has been a lot of work in mechanoresponsive hydrogels whose properties can be tuned just like natural tissues. Xiao et al. developed a cross-polymerized gel which released drug in response to an applied force [
84
].
Rheology has to do with the flowability of the gel. The viscosity is temperature dependent, following scaling laws at low temperatures and flowing more freely at higher ones. The rheological property assessed, corresponding to material stiffness qualitatively, is called shear storage modulus (G’). Likewise, loss modulus (G”) is assessed, which corresponds to material liquid flow properties. Measurement of these properties gives an insight into the changes in mechanical properties under shear. Improvement in this assessment has been suggested by many authors using other aids such as confocal rheometric assembly and particle tracking velocimetry [
85
]. This is because the conventional methods were based on three common assumptions that are: (1) no-slippage on the boundary; (2) homogeneous velocity profile of the bulk during shear; (3) relaxation upon shear cessation occurring without the emergence of macroscopic motion due to shear history [
86
]. Guilia Fanesi et al. (2018) demonstrated the potentiality of using rheology and low-frequency magnetic resonance imaging for the characterization of hydrogels [
87
].
The thixotropic behaviour of hydrogels, which is due to shear dependent fracturing, makes them indispensable to be used as injectables. Injectable hydrogels are gaining a lot of importance as they give a comfortable environment to the cells as they experience less shear and have more nutrients around them during the injection. Also, the gels can be moulded and take up the shape of the cavity or space where the tissue is expected to regenerate [
88
]. They can also be used for prolonging drug delivery over a period of time to enable the sustained presence of a drug [
89
].
All hydrogels eventually have to undergo degradation as they act as a supporting media for the tissues to grow. Degradation of hydrogels has to be precisely synchronized with the proliferation of cells in tissue regeneration, as the cells need space to grow. An early degradation can lead to cell death and the ultimate failure of regenerative tissue due to a lack of cushioning as well as nutrients. On the other hand, if it is delayed then it increases the chances of an immunogenic reaction and also suffocation of the growing cells. Additionally, for controlled release of drugs too, their degradation has to be closely monitored [
90
]. A lot of studies have been done to visualizing this phenomenon as done by Mohammad et al. (2018) using MRI [
91
