Repository: ISE-FIZKarlsruhe/Ontology_Evaluation

File: Domain Papers/MDPI/materials-v02-i02_20240418_texts/ma2020307.txt (part 1 of 2)
Biodegradable materials are used in packaging, agriculture, medicine and other areas. In recent years there has been an increase in interest in biodegradable polymers. Two classes of biodegradable polymers can be distinguished: synthetic or natural polymers. There are polymers produced from feedstocks derived either from petroleum resources (non renewable resources) or from biological resources (renewable resources). In general natural polymers offer fewer advantages than synthetic polymers. The following review presents an overview of the different biodegradable polymers that are currently being used and their properties, as well as new developments in their synthesis and applications.
The same durability properties which make plastics ideal for many applications such as in packaging, building materials and commodities, as well as in hygiene products, can lead to waste-disposal problems in the case of traditional petroleum-derived plastics, as these materials are not readily biodegradable and because of their resistance to microbial degradation, they accumulate in the environment. In addition in recent times oil prices have increased markedly. These facts have helped to stimulate interest in biodegradable polymers and in particular biodegradable biopolymers. Biodegradable plastics and polymers were first introduced in 1980s. There are many sources of biodegradable plastics, from synthetic to natural polymers. Natural polymers are available in large quantities from renewable sources, while synthetic polymers are produced from non renewable petroleum resources.
Biodegradation takes place through the action of enzymes and/or chemical deterioration associated with living organisms. This event occurs in two steps. The first one is the fragmentation of the polymers into lower molecular mass species by means of either abiotic reactions, i.e. oxidation, photodegradation or hydrolysis, or biotic reactions, i.e. degradations by microorganisms. This is followed by bioassimilation of the polymer fragments by microorganisms and their mineralisation. Biodegradability depends not only on the origin of the polymer but also on its chemical structure and the environmental degrading conditions. Mechanisms and estimation techniques of polymer biodegradation have been reviewed [
1
]. The mechanical behaviour of biodegradable materials depends on their chemical composition [
2
,
3
], the production, the storage and processing characteristics [
4
,
5
], the ageing and the application conditions [
6
].
These are synthetic polymers with hydrolysable functions, such as ester, amide and urethane, or polymers with carbon backbones, in which additives like antioxidants are added. Recent developments in this area have been reported [
7
]. Synthesis, properties and biodegradability of the main classes and new families of synthetic polymers are discussed below.
Most conventional polymers derived from petroleum resources are resistant to degradation. To facilitate their biodegradation, additives are added. One method to degrade polyolefins consists in the introduction of antioxidants into the polymer chains. Antioxidants will react under UV, inducing degradation by photo-oxidation. Nevertheless the biodegradability of such systems is still controversial. We prefer to consider them as oxo-degradable polymers.
Polyolefins are resistant to hydrolysis, to oxidation and to biodegradation due to photoinitiators and stabilizers [
8
]. They can be made oxo-degradable by use of pro-oxidant additives. These additives are based on metal combinations, such as Mn
2+
/Mn
3+
. The polyolefin will then degrade by a free radical chain reaction. Hydroperoxides are first produced and then thermolysed or pyrolysed to give chain scission, yielding low molecular mass oxidation products with hydrophilic properties favourable to microorganisms.
Polymers with hydrolysable backbones are susceptible to biodegradation under particular conditions. Polymers that have been developed with these properties include polyesters, polyamides, polyurethanes and polyureas, poly(amide-enamine)s, polyanhydrides [
9
,
10
].
This class is the most extensively studied class of biodegradable polymers, because of their important diversity and its synthetic versatility. A large variety of monomers can be used. Various routes leading to the development of synthetic polyesters exist and have been recently reviewed [
11
]. Polycondensation of difunctional monomers preferentially yields low molecular weight polymers. Ring opening polymerization is preferred when high molecular polymers are desired. Most biodegradable polyesters are prepared via ring opening polymerization of six or seven membered lactones [
12
].
The aliphatic polyesters are almost the only high molecular weight biodegradable compounds [
9
] and thus have been extensively investigated. Their hydrolysable ester bonds make them biodegradable. Aliphatic polyesters can be classified into two types according to the bonding of the constituent monomers. The first class consists of the polyhydroxyalkanoates. These are polymers synthesized from hydroxyacids, HO-R-COOH. Examples are poly(glycolic acid) or poly(lactic acid). Poly(alkene dicarboxylate)s represent the second class. They are prepared by polycondensation of diols and dicarboxylic acids. Examples are poly(butylene succinate) and poly(ethylene succinate).
Polyglycolide (PGA):
 PGA is the simplest linear aliphatic polyester. It is prepared by ring opening polymerization of a cyclic lactone, glycolide. It is highly crystalline, with a crystallinity of 45-55% and thus is not soluble in most organic solvents. It has a high melting point (220-225 °C) and a glass transition temperature of 35-40 °C [
10
]. PGA has excellent mechanical properties. Nevertheless its biomedical applications are limited by its low solubility and its high rate of degradation yielding acidic products. Consequently, copolymers of glycolide with caprolactone, lactide or trimethylene carbonate have been prepared for medical devices [
10
,
13
].
Polylactide (PLA):
 PLA is usually obtained from polycondensation of D- or L-lactic acid or from ring opening polymerization of lactide, a cyclic dimer of lactic acid. Two optical forms exist: D-lactide and L-lactide. The natural isomer is L-lactide and the synthetic blend is DL-lactide. Other different synthetic methods have been studied too. They have been reported in detail in [
14
].
PLA is a hydrophobic polymer due to the presence of –CH
3
 side groups. It is more resistant to hydrolysis than PGA because of the steric shielding effect of the methyl side groups. The typical glass transition temperature for representative commercial PLA is 63.8 °C, the elongation at break is 30.7% and the tensile strength is 32.22 MPa [
15
]. Regulation of the physical properties and biodegradability of PLA can be achieved by employing a hydroxy acids comonomer component or by racemization of D- and L- isomers [
16
]. A semi-crystalline polymer (PLLA) (crystallinity about 37%) is obtained from L-lactide whereas poly(DL-lactide) (PDLLA) is an amorphous polymer [
17
]. Their mechanical properties are different as are their degradation times [
18
]. PLLA is a hard, transparent polymer with an elongation at break of 85%-105% and a tensile strength of 45-70 MPa. It has a melting point of 170-180 °C and a glass transition temperature of 53 °C [
19
]. PDLLA has no melting point and a Tg around 55 °C. It shows much lower tensile strength [
20
]. PLA has disadvantages of brittleness and poor thermal stability.
PLA can be plasticized to improve the chain mobility and to favor its crystallization. Plasticization is realized with oligomeric acid, citrate ester or low molecular polyethylene glycol [
21
].
High molecular weight PLAs are obtained through ring opening polymerization. This route allows also the control of the final properties of PLA by adjusting the proportions of the two enantiomers [
11
]. Other routes are melt/solid state polymerization [
14
], solution polymerization or chain extension reaction [
22
]. High molecular weight PLA has better mechanical properties [
23
]. Different companies commercialize PLA with various ratios of D/L lactide and trade names and suppliers of different grades of PLA are listed in 
Table 1
.
The rate of degradation of PLA depends on the degree of crystallinity. The degradation rate of PLLA is very low compared to PGA, therefore, some copolymers of lactide and glycolide have been investigated as bioresorbable implant materials [
24
]. The biodegradability of PLA can also be enhanced by grafting. The graft copolymerization of L-lactide onto chitosan was carried out by ring opening polymerization using a tin catalyst. The melting transition temperature and thermal stability of graft polymers increase with increasing grafting percentages. As the lactide content increases, the degradation of the graft polymer decreases [
25
].
Poly(lactide-co-glycolide) (PLGA):
 L-lactide and DL-lactide (L) have been used for copolymerization with glycolic acid monomers (G). Different ratios of poly(lactide-co-glycolide) have been commercially developed. Amorphous polymers are obtained for a 25L:75G monomer ratio. A copolymer with a monomer ratio of 80L:20G is semi-crystalline. When the ratio of monomer L/G increases, the degradation rate of the copolymer decreases.
Polycaprolactone (PCL):
 ε-caprolactone is a relatively cheap cyclic monomer. A semi-crystalline linear polymer is obtained from ring-opening polymerization of ε-caprolactone in presence of tin octoate catalyst [
19
]. PCL is soluble in a wide range of solvents. Its glass transition temperature is low, around -60 °C, and its melting point is 60 – 65 °C. PCL is a semi-rigid material at room temperature, has a modulus in the range of low-density polyethylene and high-density polyethylene, a low tensile strength of 23 MPa and a high elongation to break (more than 700%). Thanks to its low Tg, PCL is often used as a compatibilizer or as a soft block in polyurethane formulations.
Enzymes and fungi easily biodegrade PCL [
9
,
26
]. To improve the degradation rate, several copolymers with lactide or glycolide have been prepared [
10
]. PCL is commercially available under the trade names CAPA
®
 (from Solvay, Belgium), Tone
®
 (from Union Carbide, USA) or Celgreen
®
 (from Daicel, Japan). Possible applications in the medical field have been investigated.
Poly(butylene succinate) (PBS) and its copolymers:
 They belong to the poly(alkenedicarboxylate) family. They are obtained by polycondensation reactions of glycols, such as ethylene glycol and 1,4-butanediol, with aliphatic dicarboxylic acids, such as succinic and adipic acid [
27
]. They were invented in 1990 and developed by Showa High Polymer (Japan) under the trade name Bionolle
®
. EnPol
®
 is the trade name of the same class of polymers commercialized by Ire Chemical (Korea). Different poly(alkenedicarboxylate)s have been prepared: PBS, poly(ethylene succinate) (PES) and a copolymer i.e. poly(butylene succinate-co-adipate) (PBSA). PBSA is obtained by addition of adipic acid. Their molecular weights range from several tens to several hundreds of thousands. The use of a small amount of coupling agents as chain extenders allows the molecular weight to be increased [
28
]. Another copolymer was prepared by condensation of 1,2-ethylenediol, 1,4-butanediol with succinic and adipic acids by SK Chemicals (Korea) and commercialized under the trade name Skygreen
®
. Lunare SE
®
 trademark is another aliphatic copolyester commercialized by Nippon Shokubai (Japan). The structure of those copolymers, i.e. the nature of diacids and diols used, influences their properties [
29
] as well as their biodegradation rates [
27
].
PBS is a white crystalline thermoplastic, having a melting point of around 90 – 120 °C. Its glass transition temperature of about -45 °C to -10 °C is between the Tgs of PE and PP. The crystallization and the melting behavior of PBS have been reported in the literature [
30
,
31
]. Its mechanical properties resemble to those of polyethylene or polypropylene. Elongation at break is about 330% and tensile strength is 330 kg/cm
2
. In addition PBS has good processability, better than that of PLA and PGA [
32
]. Another polymer with a long chain branch has been prepared for specific applications (stretched blown bottles as well as foams) [
33
]. The biodegradation of the three grades are different according to the physical environment [
34
,
35
]. Because PBS suffers from insufficient biocompatibility and bioactivity for medical applications, surface modification was used to modify the PBS surface by means of plasma treatment [
36
].
In the case of copolyester (PBSA), polyester tensile strength decreases with the introduction of the secondary component (adipate), exhibiting a tendency similar to that of the other physical properties. PBS is the polyester with the highest tensile strength, while the copolymers PBSA (80/20) and PBSA (60/40) shows improved elongation [
37
].
Poly(p-dioxanone) (PPDO):
 It is a well-known aliphatic polyester having good physical properties. It is prepared by ring opening polymerisation of 
p
-dioxanone. PPDO is semi-crystalline, with a low glass transition temperature in the range -10 °C to 0 °C. The properties of PPDO with different molecular weights have been investigated [
38
]. The increase of molecular weight can improve the thermal stability of PPDO. According to the results of rheological tests PPDO exhibits a shear-thinning behaviour. The tensile strength and modulus increase with molecular weights. PPDO has ultimate biodegradation because of the esters bonds in the polymer chains.
Many microorganisms in nature can degrade PPDO; it is then a good material for general uses. Nevertheless PPDO is more expensive than PBS. Novel biodegradable polyester was prepared by chain extension of PPDO with PBS [
39
]. Toluene diisocyanate was used as chain extender. Both polymers have good compatibility.
Polycarbonate:
 Poly(trimethylene carbonate) (PTMC) is obtained by ring opening polymerization of trimethylene carbonate, catalysed with diethylzinc. A high molecular weight flexible polymer was prepared, but displays poor mechanical performance [
40
]. Due to this property, its applications are limited and copolymers are more often used. Copolymers with glycolide and dioxanone have been prepared [
10
]. Poly(propylene carbonate) (PPC) is synthesized via copolymerization of propylene oxide and carbon dioxide. It has good properties such as compatibility, impact resistance. Its thermal stability and biodegradation need to be improved. A classical way is to blend it with other polymers [
41
]. Mitsubishi Gas Chemical Co. (Japan) commercializes a copolyester carbonate (PEC) namely poly[oligo(tetramethylene succinate)-co(tetramethylene carbonate)]. The content of carbonate inside the copolymer is changeable. The melting point of PEC is about 100-110 °C. Introducing carbonate into PTMS probably caused disorder in the crystal structure, thus lowering its melting point and increasing its susceptibility to enzymatic and microbial attacks, compared to polyolefins. The microbial degradability of PEC was confirmed to be higher than those of both of its constituents [
42
].
A large range of polyesters or copolyesters with aliphatic monomeric units of different sizes has been developed. Nevertheless mechanical properties of such polyesters are lower than those of non biodegradable polymers. Besides, aromatic polyesters are insensitive to hydrolytic degradation and to enzymatic or microbial attack. To improve them, aliphatic-aromatic copolyesters were made. Aliphatic-aromatic copolyesters consist in mixture of aliphatic and aromatic monomers. They are often based on terephatalic acid. Shaik [
43
] has presented a large range of aliphatic-aromatic copolyesters of different sizes.
The most frequently studied copolyester is poly(butylene adipate-co-terephtalate) (PBAT). Its commercial names are Ecoflex
®
, prepared by BASF (Germany), Easter Bio
®
 from Eastman Chemical (USA), Origo-Bi
®
 from Novamont (Italy). It is obtained by polycondensation between 1,4-butanediol and a mixture of adipic acid and terephtalic acid. It shows good mechanical and thermal properties at a concentration in terephtalic acid higher than 35% mol. The biodegradation rate decreases rapidly when the concentration became higher than 55% [
44
,
45
].
In 1997 Dupont (USA) launched a biodegradable copolyester resin, called Biomax
®
. It is a modified form of poly(ethylene terephtalate), with a high terephtalic acid content. It has a relatively high melting point of around 200 °C. Biodegradation of Biomax
®
 first begins with hydrolysis. Moisture fragments the polymers into small molecules which are bioassimilated and mineralized by naturally occurring microorganisms [
46
].
More recently, some studies have been published on various copolyesters including terephtalic acid and aliphatic acid used in biodegradable aliphatic polyesters. Lactic acid [
47
], glycolic acid [
48
] or succinic acid [
49
] were used to prepare novel biodegradable polymers by melt reaction. Synthesis and hydrolytic degradation of those new polymers are described.
Polyamides contain the same amide bound as in polypeptides. Nevertheless polyamides have a high crystallinity and strong chains interactions so that the rate of biodegradation is lower than that of polypeptides. Enzymes and microorganisms can degrade low molecular weight oligomers [
9
,
50
]. Biodegradation could be increased by the introduction of various side groups as benzyl, hydroxyl and methyl groups, through copolymerization for instance.
Copolymers with amide and ester groups are found to be readily degraded. The rate of degradation increases with increasing ester content. Aliphatic poly(ester-amide)s have been synthesized from 1.6-hexanediol, glycine and diacids with a various number of methylene groups varying from 2 to 8 [
51
]. All these polymers are highly crystalline.
Another series was prepared from 1,2-ethanediol, adipic acid and aminoacids, including glycine and phenylalanine [
52
]. In all cases, the polymers showed a high susceptibility to enzymatic degradation. The degradation rate could be controlled by modifying the phenylalanine:glycine ratio. Cameo is a poly(ester-amide) blend based on leucine or phenylalanine.
Bayer (Germany) presented in 1995 its first commercial polyester amide called Bak 1095
®
 but they stopped production in 2001. Bak 1095
®
 is based on caprolactam, butanediol and adipic acid. It has mechanical and thermal properties close to those of polyethylene [
53
]. High toughness and tensile strain at break are its characteristics. The crystallisation temperature of Bak 1095
®
 is 66 °C and the melting point is 125 °C. Because of its low crystallisation rate, Bak 1095
®
 is not suitable for injection moulding, so another grade, Bak 2195
®
, was launched in 1997. It was specially developed for injection moulding. Its crystallisation temperature is 130 °C and the melting point is 175 °C [
46
].
Polyurethane, a unique polymeric material with a wide range of physical and chemical properties, has been extensively tailored to meet the highly diversified demands of modern technologies such as coatings, adhesives, fiber, foams, and thermoplastic elastomers [
54
].
Polyurethanes are prepared from three constituents: a diisocyanate, a chain extender and a polyol. They react to form a segmented polymer with alternating hard segment and soft segment. Soft segment is derived from polyols such as polyester polyols and polyether polyols. Hard segment is formed from the diisocyanate and the chain extender. The biodegradation of polyurethanes depends on the chemical nature of the segments.
The degradation can be tailored through an appropriate choice of the soft segment. Polyether-based polyurethanes are resistant to biodegradation. If the polyol is a polyester, then polyurethanes are readily biodegradable [
55
]. Biodegradable polyesters used are PCL, PLA and PGA [
56
,
57
]. It is assumed that the degradation rate is governed by soft segments, where esters bounds are located. The urethane bounds, which are located in hard segment, are not easily hydrolysed.
Novel biodegradable poly(ester urethane)s have thus been synthesized. The first consists of poly(L-lactic acid) and poly(butylene succinate) blocks [
22
]. It has been prepared via a chain extension reaction of dihydroxyl terminated PLLA and PBS prepolymers. Toluene-2,4-diisocyanate was used as chain extender. The crystallisation of the copolymer was caused by PBS segment. The extensibility of PLLA was largely improved by incorporating PBS segment.
The second is based on chitin /1,4-butane diol blends. The first step is the synthesis of a prepolymer of poly(ε-caprolactone) and 4,4-diphenylmethane diisocyanate. The prepolymer was extended with chitin and 1,4-butane diol. Different mass ratio of the two extenders has been used. When the content in chitin increased, the mechanical properties of prepolymers were improved [
58
,
59
]. Materials made of chitin have attractive advantages as the presence of chitin increases biodegradability, which offers applications in medicine.
The influence of the nature of the chain extender on biodegradability was studied only recently [
60
]. Introducing a chain extender with hydrolysable ester linkage allowed to the polyurethane hard segment to be degradable.
Most common isocyanates, however, are toxic, so aliphatic biocompatible diisocyanates have been used. Poly(ester urethane)s were prepared by reaction of lysine diisocyanate with polyester diols based on lactide or ε-caprolactone [
61
,
62
]. 1,4-diisocyanatobutane is another biocompatible diisocyanate.
In addition, driven by the continuous reduction in costs and the control of volatile organic compound emissions, the development of waterborne polyurethane or poly(urethane-urea) formulations has dramatically increased [
63
,
64
]. The resulting water-borne polyurethane materials present many of features related to conventional organic solvent-borne ones with the advantage of low viscosity at high molecular weight, non-toxicity, and good applicability [
65
]. They are more environmentally-friendly and their biodegradation is easier than that of conventional polyurethanes. Environmental protection can be better realized when the polyol is replaced with renewable sources, such as some vegetable oils, to synthesize the water-borne urethane materials. A novel waterborne polyurethane using rapeseed oil based polyol as soft segment was synthesized. The utilization of the rapeseed oil has recently become very widespread, including end products that range from margarine to a refined biodiesel fuel, and from environmentally friendly lubricants to meal for livestock. Castor oil is another vegetal oil that can also be used. Good mechanical properties of both tensile strength [9.3G (±1.5 MPa)] and elongation at break [520 (±20%)] were obtained. These waterborne polyurethanes were used to modify plasticized starch to prepare novel biodegradable materials with high performances [
66
,
67
]. PCL was also used as soft segment material to synthesize a waterborne polyurethane, which was used to plasticize starch [
68
].
An overview of polyanhydrides has been recently published [
69
]. Polyanhydrides are interesting biodegradable materials because they have two hydrolysable sites in the repeating unit. The degradation rate depends on the polymer backbone. Aromatic polyanhydrides will degrade slowly over a long period, while aliphatic polyanhydrides can degrade in a few days. Various routes have been investigated to their preparation: melt condensation of diacids (or diacid esters); ring opening polymerization of anhydrides; interfacial condensation; reaction of diacyl chloride with coupling agents [
70
].
Aliphatic homo-polyanhydrides have limited applications because of their high crystallinity and fast degradation. This is the case of poly(sebacic anhydride). The degradation rate of polyanhydride can be managed by adjusting the hydrophobic and hydrophilic components in the copolymer. Increase in the hydrophobicity of the diacid building blocks of the polymers resulted in slower degradation. Copolymers with a hydrophobic aromatic comonomer such as carboxyphenoxypropane have been extensively investigated as biomaterials [
71
]. Their degradation products are non-toxic and biocompatible.
As a large range of diacid monomers is available, polyanhydrides with different linkages have been developed. These include ether, ester and urethane linkages. To improve mechanical properties of polyanhydrides for specific medical applications, copolymers of anhydride with imide were also developed [
72
]. Their good mechanical performance has been demonstrated. Another approach is the incorporation of acrylic functional groups in the monomeric unit. This leads to photocrosslinkable polyanhydrides. The mechanical strength and degradation rate of these crosslinked polyanhydrides depend on the nature of the monomeric species.
Polymers with carbon backbones, such as vinyl polymers, require an oxidation process for biodegradation. Hydrolysis cannot occur.
Vinyl polymers are generally not susceptible to hydrolysis. An oxidation process is required for their biodegradation. Most of biodegradable vinyl polymers contain an easily oxidizable functional group and catalyst is added to promote their oxidation or photooxidation [
9
].
Polyvinyl alcohol is widely used because of its solubility in water. It can be easily biodegraded by microorganisms as well as enzymes [
73
]. It has been developed by Environmental Polymers (UK) under the trade name Depart
®
. The incorporation of photosensitive group into the polymers as ketones yields to poly(enol-ketone). They are easier hydrolysed and biodegraded than polyvinyl alcohol.
 Polyacrylates are generally resistant to biodegradation [
9
]. Biodegradable segments, as peptides, have been incorporated into the polymer chains yielding to biodegradable polymers. In the field of biomedical applications poly(alkylcyanoacrylate)s are extensively used. They are prepared by an anionic polymerization of alkyl cyanoacrylic monomers. A little amount of moisture is used as initiator. Those polymers are the fastest degrading polymers. Degradation time ranges from few hours to few days. It depends on the length of the alkyl side substituent. When the alkyl side group is short, very fast degradation is noticed, however degradation products are toxic. Polymers with a longer alkyl substituent are thus preferred [
10
].
Other biodegradable polymers have been studied especially for biomedical applications, because each of these applications requires materials with specific properties. This includes poly(ortho ester)s, poly(propylene fumarate), poly(amino acid)s, polyphosphazenes and polyphosphoesters. They are covered in another review [
10
].
Biodegradable polymers obtained from renewable resources have attracted much attention in recent years. This new interest results from global environmental respect awareness and the fossil depletion problem. Biopolymers research and development as well as their production have been the fastest for several years.
Natural polymers are formed in nature during the growth cycles of all organisms. Natural biodegradable polymers are called biopolymers. Polysaccharides, as starch and cellulose, represent the most characteristic family of these natural polymers. Other natural polymers as proteins can be used to produce biodegradable materials. These are the two main renewable sources of biopolymers. Another resource is lipids. To improve the mechanical properties of such polymers or to modify their degradation rate, natural polymers are often chemically modified.
Proteins are thermoplastic heteropolymers. They are constituted by both different polar and non polar α-aminoacids. Aminoacids are able to form a lot of intermolecular linkages resulting in different interactions. These offer a wide possibility of chemical functionalities and functional properties. Most of the proteins are neither soluble nor fusible, especially fibrous proteins as silk, wool and collagen [
9
]. So they are used in their natural form. Casting of film-forming solutions allows the preparation of films. To process protein based bioplastics, classical way is the thermoplastic processing, which consists of mixing proteins and plasticizers. Flexibility and extensibility of films are improved by the use of plasticizers [
74
,
75
]. The biodegradation of proteins is achieved by enzymes, as protease, and is an amine hydrolysis reaction. Grafting of protein is a mean to control the rate of biodegradation [
9
].
Collagen is the primary protein component of animal connective tissues. Twenty two types of collagen exist. Collagen is composed of different polypeptides, which contain mostly glycine, proline, hydroxyproline and lysine. The flexibility of the collagen chain depends on the glycine content. More flexibility is obtained with an increase content of glycine [
76
]. Collagen is enzymatically degradable and has unique biological properties. It has been extensively investigated for biomedical applications [
10
].
Collagen molecules were linked onto the surface of cellulose and poly(vinyl alcohol) films via covalent bonding [
77
]. Activation methods using cyanogen bromide or 
p
-toluenesulphonyl chloride were used. The amount of bound protein was lower for PVA than for cellulose. The cellulose film was found to become brittle and weak after activation, but the PVA films was not. Changes in degree of swelling and solubility of both activated films have been reported.
By denaturation and/or physical – chemical degradation of collagen, a high molecular weight polypeptide is produced, called gelatine [
78
]. Gelatine is also a protein. It consists of 19 aminoacids. It is water soluble. Gelatine has good film forming abilities. The mechanical and barrier properties of these films depend on the physical and chemical characteristics of the gelatine, especially the aminoacid composition and the molecular weight distribution. Combining gelatine with other biopolymers as soy protein, oils and fatty acids or certain polysaccharides may improve the physical properties of gelatine films [
79
]. Mechanical and water vapour barrier properties of gelatine films also depend on the plasticizers used [
80
]. Grafting was also used for the modification of gelatine [
81
]. Methyl methacrylate and poly(ethyl acrylate) were grafted onto gelatines by radical initiators. The composition of the graft copolymer depended on the temperature used in the process. Generally the number of branches is small whereas the molecular weight of the branches is high. It was noticed that the extent of degradation seems to decrease with increasing grafting efficiency. Proteases degrade gelatine by hydrolysing the amide function [
9
]. Elastin, albumine and fibrin are other proteins from animal sources. They have been investigated especially for various biomedical applications [
10
].
Proteins derived from plants are produced at a kilo tonne per annum scale. Wheat gluten is a protein by-product of the starch fabrication. It is readily available in high quantity and at low cost. Wheat gluten contains two main groups of proteins, gliadin and glutenin. Gliadins are proteins molecules with disulphide bonds. They have low molecular weight and a low level of aminoacids with charged side groups. Glutenins are more sophisticated proteins, with a three dimensional structure. Their molecular weight is at least ten times higher than that of gliadins. Wheat gluten materials have the fastest degradation rates. Gluten is fully biodegradable and the products obtained are non-toxic.
Wheat gluten has been proven to be an excellent film forming agent. Without plasticizer, wheat gluten films are brittle [
82
]. The effects of water, glycerol and sorbitol on the glass transition temperature of wheat gluten were studied [
83
]. Compared to water, glycerol and sorbitol have higher molecular weights and lower evaporation rates, so their accessibility to various zones is limited. Thus the plasticizing effect of glycerol and sorbitol is less important than that of water. It was shown that by plasticizing gluten with glycerol, a malleable phase can be obtained [
84
,
85
]. This phase resembles a structured viscoelastic solid with pseudo-plastic behaviour. As crosslinking reactions occur at temperature higher than 60 °C, the temperature range of the use of wheat gluten is limited [
82
].
Soy protein: It has been used since 1959 as an ingredient in a variety of foods for its functional properties, which include emulsification and texturizing. Recently the popularity of soy protein has been increasing, mainly because of its health benefits. It has been proven that soy protein can help to prevent heart problems. According to the production method different categories of soy proteins exist: soy protein isolate, soy protein concentrate and textured soy protein. Soy protein isolate is the most refined form of soy protein and contains about 90 percent protein. Soy protein concentrate is basically soybean without the water soluble carbohydrates. It contains about 70 percent of protein. Textured soy protein, often called TSP, is made from soy protein concentrate by giving it some texture. As for soy protein concentrate, it contains about 70 percent protein [
86
]. Soy protein films do not have good mechanical and barrier properties as most of protein films, due to their hydrophilic nature. They are used to produce flexible and edible films.
The principal polysaccharides used in materials applications are cellulose and starch, but other are also exploited on a lesser scale.
Chitin: It is the second most abundant natural biopolymer. It is a linear copolymer of 
N
-acetyl-glucosamine and 
N
-glucosamine with β-1,4 linkage. These units are randomly or block distributed throughout the biopolymer chain depending on the processing method used to obtain the biopolymer. Chitin is usually found in the shells of crabs, shrimp, crawfish and insects. It could be considered as amino cellulose. Recent advances in fermentation technology suggest that the cultivation of fungi can provide an alternative source of chitin [
87
]. The study reports the exploitation of both sources to produce chitin. The protein content in chitin obtained form these two methods is different. It is less than 5% for the chitin extracted from shells and reaches 10 – 15% for the chitin produced by fungi. The molecular weights for all chitin samples were in the same range. A review of chitin and chitosan has been recently published [
88
]. It details the distribution of chitin and chitosan in nature and the biosynthesis of chitin and chitosan by applying microorganisms. Chitinase, an enzyme, degrades chitin. As chitin has a poor solubility, it is often substituted for many applications [
89
].
Chitosan: Chitin is processed to chitosan by partial alkaline 
N
-deacetylation. In chitosan glucosamine units are predominant. The ratio of glucosamine to acetyl glucosamine is reported as the degree of deacetylation. This degree may range from 30% to 100% depending on the preparation method and it affects the crystallinity, surface energy and degradation rate of chitosan.
Chitosan is insoluble in water and alkaline media. This is due to its rigid and compact crystalline structure and strong intra- and intermolecular hydrogen bonding. Chitosan can only soluble in few dilute acid solutions. Then chitosan is dissolved in acidic solutions before its incorporation into biodegradable films [
90
]. Enzymes such as chitosanase or lysozymes are known to degrade chitosan.
The applications of chitin and chitosan are limited because of their insolubility in most solvents. As chitosan has amino and hydroxyl reactive groups, chemical modifications can be proceeded. Modified chitosan have been prepared as 
N
-carboxymethylchitosan or 
N
-carboxyethylchitosan. They have been prepared for use in cosmetics and in wound treatment [
91
].
Chemical modifications of both polymers are of interest. These modifications do not change the fundamental skeleton of polymers and keep their physicochemical and biochemical properties. New properties could be introduced depending on the chemical nature of the group introduced. A lot of different derivatives have been prepared [
92
,
93
,
94
].
Starch: it is a well–known hydrocolloid biopolymer. It is a low cost polysaccharide, abundantly available and one of the cheapest biodegradable polymers. Trade names and suppliers of starch are reported in 
Table 2
. Starch is produced by agricultural plants in the form of granules, which are hydrophilic. Starch is mainly extracted from potatoes, corn, wheat and rice. It is composed of amylose (poly-α-1,4-D-glucopyranoside), a linear and crystalline polymer and amylopectine (poly-α-1,4-D-glucopyranoside and α-1,6-D-glucopyranoside), a branched and amorphous polymer. The relative amounts and molar masses of amylose and amylopectine vary with the starch source, yielding to materials of different mechanical properties and biodegradability [
95
,
96
]. As the amylose content of starch increases, the elongation and strength increase too.
The stability of starch under stress is not high. The glucoside links start to break at 150 °C and above 250 °C the granules collapse. Retrogradation, i.e. reorganization of hydrogen bonds, is observed at low temperatures, during cooling.
In its applications starch can be either mixed, kept intact, in used in various resins as a filler or melt for blending compounds. In the former form, fillers are starch whiskers used with polymer resins. Starch nanocrystals can be obtained by partial acid hydrolysis of the amorphous regions of granules. It is then incorporated into natural polymers as PHA natural rubber or starch itself [
97
,
98
,
99
].
In the latter form, the molecular order inside the granules must be destroyed to improve starch processability. Granules are gelatinized in water at 130 °C. Starch is usually used as a thermoplastic. It is plasticized through destructuration in presence of specific amounts of water or plasticizers and heat and then it is extruded [
100
]. The most common plasticizers are polyols as glycerol [
101
]. When used, polyols may induce a recrystallisation reaction called retrogradation. The properties of the extruded starch depend on the water content and relative humidity [
102
]. Thermoplastic starch (TPS) has a high sensitivity to humidity. Thermal properties of TPS have been shown to be more influenced by the content water than the starch molecular weight [
103
]. TPS thus obtained is almost amorphous. A new crystalline form induced by the process can remain in the thermoplasticized product.
The plasticizer content is another important parameter. The interactions between the plasticizer and starch are weak for a plasticizer amount below 10% wt. The material is then fragile and it is difficult to work with it. When the plasticizer content becomes higher than 20% wt, flexibility and elongation properties improved [
104
].
Biodegradation of starch is achieved via hydrolysis at the acetal link by enzymes [
9
,
105
]. The α-1,4 link is attacked by amylases while glucosidases attack the α-1,6 link. The degradation products are not toxic.
Thermoplastic starch or plasticized starch offers an interesting alternative for synthetic polymers in specific applications. It is used for example in starch-based composites. Significant research is done in developing a new class of fully biodegradable “green” composites called biocomposites [
106
