Repository: ISE-FIZKarlsruhe/Ontology_Evaluation

File: Domain Papers/MDPI/materials-v02-i02_20240418_texts/ma2020399.txt (part 1 of 4)
The present overview is intended to point the readers’ attention to the important subject of calcium orthophosphates. These materials are of the special significance because they represent the inorganic part of major normal (bones, teeth and dear antlers) and pathological (
i.e.
 those appearing due to various diseases) calcified tissues of mammals. Due to a great chemical similarity with the biological calcified tissues, many calcium orthophosphates possess remarkable biocompatibility and bioactivity. Materials scientists use this property extensively to construct artificial bone grafts that are either entirely made of or only surface-coated with the biologically relevant calcium ortho-phosphates. For example, self-setting hydraulic cements made of calcium orthophosphates are helpful in bone repair, while titanium substitutes covered by a surface layer of calcium orthophosphates are used for hip joint endoprostheses and as tooth substitutes. Porous scaffolds made of calcium orthophosphates are very promising tools for tissue engineering applications. In addition, technical grade calcium orthophosphates are very popular mineral fertilizers. Thus ere calcium orthophosphates are of great significance for humankind and, in this paper, an overview on the current knowledge on this subject is provided.
Calcium orthophosphates are chemical compounds of special interest in many interdisciplinary fields of science, including geology, chemistry, biology and medicine. According to the literature, the initial attempts to establish their chemical composition were performed by J. Berzelius in the middle of the 19
th
 century [
1
]. However, the first systematic studies were performed by F. K. Cameron and co-workers [
2
,
3
,
4
,
5
] and H. Bassett [
6
,
7
,
8
,
9
] at the beginning of the 20
th
 century. Both researchers already worked with individual chemical compounds of various calcium orthophosphates, which had been called apatites [
10
] until then [
11
].
By definition, all calcium orthophosphates consist of three major chemical elements: calcium (oxidation state +2), phosphorus (oxidation state +5) and oxygen (reduction state – 2), as a part of orthophosphate anions. These three chemical elements are present in abundance on the surface of our planet: oxygen is the most widespread chemical element of the Earth's surface (~ 47 mass %), calcium occupies the fifth place (~ 3.3 – 3.4 mass %) and phosphorus (~ 0.08 – 0.12 mass %) is among the first twenty chemical elements most widespread on our planet [
12
]. In addition, the chemical composition of many calcium orthophosphates includes hydrogen, either as part of an acidic orthophosphate anion (for example, HPO
4
2-
 or H
2
PO
4
-
), hydroxide (for example, Ca
10
(PO
4
)
6
(OH)
2
) and/or incorporated water (for example, CaHPO
4
·2H
2
O). Diverse combinations of CaO and P
2
O
5
 (both in the presence of water and without it) provide a large variety of calcium phosphates, which are distinguished by the type of the phosphate anion: ortho- (PO
4
3-
), meta- (PO
3
-
), pyro- (P
2
O
7
4-
) and poly- ((PO
3
)
n
n-
). In the case of multi-charged anions (orthophosphates and pyrophosphates), calcium phosphates are also differentiated by the number of hydrogen ions attached to the anion. Examples include mono- (Ca(H
2
PO
4
)
2
), di- (CaHPO
4
), tri- (Ca
3
(PO
4
)
2
) and tetra- (Ca
2
P
2
O
7
) calcium phosphates [
13
,
14
,
15
]. However, only the various calcium orthophosphates will be reviewed in this paper.
The atomic arrangement of calcium orthophosphates is built up around a network of orthophosphate (PO
4
) groups, which provides stability to the entire structure. The majority of calcium orthophosphates are sparingly soluble in water and insoluble in alkaline solutions, but all of them are easily soluble in acids. All chemically pure calcium orthophosphates are white colored crystals of moderate hardness, whereas natural calcium orthophosphates minerals are always colored due to the presence of different impurities, the most widespread of which are ions of Fe, Mn and rare earth elements [
16
,
17
]. Biologically formed calcium orthophosphates are the major component of all mammalian calcified tissues [
8
], while the natural ones are the major raw materials used to produce phosphorus-containing fertilizers [
19
,
20
,
21
,
22
].
Calcium orthophosphates are abundant in both nature and living organisms. Geologically, natural calcium orthophosphates are found in different regions, mostly as deposits of apatites (whch belong to the igneous rocks), mainly as natural fluorapatite (FA, chemical formula Ca
10
(PO
4
)
6
F
2
) or phosphorites (a sedimentary rock) [
20
,
23
]. Some types of sedimentary rocks can be formed by weathering of igneous rocks into smaller particles. Other types of sedimentary rocks can be composed of minerals precipitated from the dissolution products of igneous rocks or minerals produced by biomineralization. Thus, due to a sedimentary origin, both a general appearance and a chemical composition of natural phosphorites vary a lot. It is a common practice to consider francolite (or carbonate-hydroxyfluorapatite regarded as its synonym) as the basic phosphorite mineral [
23
,
24
,
25
,
26
,
27
,
28
]. A cryptocrystalline (almost amorphous) variety of francolite (partly of a biological origin) is called collophane (synonyms: collophanit, collophanita, collophanite, grodnolite, kollophan) [
29
,
30
]. It occurs in natural phosphorites predominantly as fossil bones and phosphatized microbial pseudomorphs: phosphatic crusts of chasmolithic biofilms (or microstromatolites) and globular clusters with intra-particular porosities [
31
,
32
]. Natural phosphorites (therefore, francolite and collophane as well) occur in various forms, such as nodules, crystals, or masses. Occasionally, other types of natural calcium orthophosphates are found as minerals, for example clinohydroxylapatite [
33
] and staffelite (synonyms: staffelit, staffelita) belonging to carbonate-rich fluorapatites (chemical formula: Ca
5
[(F,O)(PO
4
,CO
3
)
3
]) [
34
], as well as CaHPO
4
·2H
2
O [
35
]. Furthermore, calcium orthophosphates have been found in meteorite stones [
36
]. The world deposits of natural calcium orthophosphates are estimated to exceed 150 billion tons, of which approximately 85 % are phosphorites and the remaining ~ 15 % are apatites [
23
].
Natural calcium orthophosphates occur in most geological environments, usually as accessory minerals (< 5 %). Concentrations sufficient for economic use (> 15 %) are also available. The largest world deposits of natural apatites are located in Russia (the Khibiny and Kovdor massifs, Kola peninsula [
37
]), Brazil and Zambia, while the largest world deposits of natural phosphorites are located in Morocco, Russia, Kazakhstan, USA (Florida, Tennessee), China and Australia, as well as in the oceans [
19
,
20
,
21
,
22
,
23
]. Most of natural calcium orthophosphates occur as small polycrystalline structures (spherulitic clusters). Larger crystals are rare [
24
]. They usually have the crystal structure of apatites (hexagonal system, space group 
P
6
3
/m). Giant crystals including “a solid but irregular mass of green crystalline apatite, 15 feet long and 9 feet wide” and a single euhedral crystal from the Aetna mine measuring 2.1 × 1.2 m with an estimated weight of six tons have been found [
25
,
26
]. None of them is a pure compound; they always contain admixtures of other elements. For example, ions of calcium might be partially replaced by Sr, Ba, Mg, Mn, K, Na, Fe; ions of orthophosphate may be partly replaced by AsO
4
3-
, CO
3
2-
 and VO
4
3-
 [
38
]; ions of hydroxide, chloride, bromide, carbonate and oxide may to a certain extent substitute fluoride in the crystal lattice of natural apatites [
27
]. In principle, the crystal structure of apatites can incorporate half the periodic table in its atomic arrangement. Ease of atomic substitution for apatite leaves this mineral open to a wide array of compositions. This might be related to the fact that the apatite structure type displays porous properties [
39
]. The substitutions in apatites are usually in trace concentrations but large concentrations and even complete solid solutions exist for certain substituents (
e.g.
, F
-
 and OH
-
). To make things even more complicated, some ions in the crystal structure may be missing, leaving the crystallographic defects, which leads to formation of non-stoichiometric compounds. 
Figure 1
 shows examples of polycrystalline and single-crystalline samples of natural FA.
The manufacture of elementary phosphorus (white and red) [
40
], phosphoric acids, various phosphorus-containing chemicals and, especially, agricultural fertilizers (namely, superphosphate [
41
,
42
] and ammonium orthophosphates [
43
]) are the major industrial applications of natural calcium orthophosphates. This consumes up to 85% of the world production. The total capacity of industrial plants in the world exceeds 25 million tons (as P
2
O
5
) of phosphate fertilizers per year with an annual increase of 2 – 3 % [
20
].
In biological systems, many organisms, ranging from bacteria and isolated cells to invertebrates and vertebrates, synthesize calcium orthophosphates [
44
]. Formation of calcium orthophosphates in primitive organisms is believed to enable the storage and regulation of essential elements such as calcium, phosphorus and, possibly, magnesium. The morphology of precipitates in these organisms (small intracellular nodules of amorphous calcium phosphates often located in mitochondria) complies with the necessities for rapid mobilization and intracellular control of the concentration of these elements [
45
]. In vertebrates calcium orthophosphates occur as the principal inorganic constituent of normal (bones, teeth, fish enameloid, deer antlers and some species of shells) and pathological (dental and urinary calculus and stones, atherosclerotic lesions, 
etc
.) calcifications [
13
,
46
,
47
,
48
,
49
,
50
,
51
]. Except for small portions of the inner ear, all hard tissue of the human body is formed of calcium orthophosphates. Structurally, they occur mainly in the form of poorly crystallized non-stoichiometric Na-, Mg- and carbonate-containing hydroxyapatite (often called biological apatite [
52
] or dahllite [
56
]). The main constituents of human bones are calcium orthophosphates (~ 60 – 70 wt%), collagen [
60
] (~ 20 – 30 wt%) and water (up to 10 wt%) [
50
,
53
,
54
,
55
,
61
,
62
,
63
]. Detailed information on the chemical composition of the most important human normal calcified tissues is compiled in 
Table 1
. One should note that the values mentioned in 
Table 1
 are approximate; the main constituents can vary by a percent or more [
64
].
In the ternary system Ca(OH)
2
 – H
3
PO
4
 – H
2
O (or CaO – P
2
O
5
 – H
2
O) [
65
,
66
,
67
] there are eleven [
68
] known non-ion-substituted calcium orthophosphates with the Ca/P molar ratio within 0.5 and 2.0 (
Table 2
). 
Table 3
 lists their crystallographic data [
14
,
73
,
74
,
75
]. The most important parameters are the molar Ca/P ratio, basicity/acidity and solubility. These parameters strongly correlate with the solution pH. The lower the Ca/P molar ratio is, the more acidic and water-soluble the calcium orthophosphate is [
13
,
14
,
15
]. One can see that the solubility ranges from high values for acidic compounds, such as MCPM, to very low values for basic compounds, such as apatites, which allow calcium orthophosphates to be dissolved, transported from one place to another and precipitated, when necessary. Crystallization, dissolution and phase transformation processes of different calcium orthophosphates under various experimental conditions have been reviewed recently [
76
].
[a]
 Ashed samples. 
[b]
 Unashed samples.
[c]
 Numerical values were not found in the literature but they should be similar to those for dentin.
[a]
 Ashed samples. 
[b]
 Unashed samples.
[c]
 Numerical values were not found in the literature but they should be similar to those for dentin.
Due to the triprotic equilibrium that exists within orthophosphate-containing solutions, variations in pH alter the relative concentrations of the four polymorphs of orthophosphoric acid (
Figure 2
) and thus both the chemical composition and the amount of the calcium orthophosphates that forms by direct precipitation [
77
]. The solubility isotherms of different calcium orthophosphates are available in literature [
66
,
67
,
78
,
79
]. However, very recently, the classic solubility data of calcium orthophosphates [
66
,
67
,
78
,
79
] were mentioned to be inappropriate [
80
]. According to the authors, all previous solubility calculations were based on simplifications, which are only crudely approximate. The problem lies in incongruent dissolution, leading to phase transformations and lack of the detailed solution equilibria. Using an absolute solid-titration approach, the true solubility isotherm of HA was found to lie substantially lower than previously reported. In addition, contrary to a wide belief, DCPD appeared not to be the most stable phase below pH ~ 4.2, where CDHA was less soluble [
80
]. A brief description of all calcium orthophosphates is given below.
[a]
 These compounds cannot be precipitated from aqueous solutions.
[b]
 Cannot be measured precisely. However, the following values were found: 25.7 ± 0.1 (pH = 7.40), 29.9 ± 0.1 (pH = 6.00), 32.7 ± 0.1 (pH = 5.28). 
[c]
 Stable at temperatures above 100°C.
[d]
 Always metastable.
[e]
 Occasionally, CDHA is named as precipitated HA.
[f]
 In the case 
x
 = 1 (the boundary condition with Ca/P = 1.5), the chemical formula of CDHA looks as follows: Ca
9
(HPO
4
)(PO
4
)
5
(OH).
[a]
 These compounds cannot be precipitated from aqueous solutions.
[b]
 Cannot be measured precisely. However, the following values were found: 25.7 ± 0.1 (pH = 7.40), 29.9 ± 0.1 (pH = 6.00), 32.7 ± 0.1 (pH = 5.28). 
[c]
 Stable at temperatures above 100°C.
[d]
 Always metastable.
[e]
 Occasionally, CDHA is named as precipitated HA.
[f]
 In the case 
x
 = 1 (the boundary condition with Ca/P = 1.5), the chemical formula of CDHA looks as follows: Ca
9
(HPO
4
)(PO
4
)
5
(OH).
[a]
 Number of formula units per unit cell.
[b]
 Per the hexagonal unit cell.
[a]
 Number of formula units per unit cell.
[b]
 Per the hexagonal unit cell.
MCPM (monocalcium phosphate monohydrate, Ca(H
2
PO
4
)
2
·H
2
O; the chemically correct name is calcium dihydrogen phosphate monohydrate) is both the most acidic and water-soluble compound. It precipitates from highly acidic solutions that are normally used in industry of phosphorus-containing fertilizer production (“triple superphosphate”) [
20
]. At temperatures above 100 ºC, it releases a molecule of water and transforms into MCPA. Due to high acidity and solubility, MCPM is never found in biological calcifications. Moreover, pure MCPM is not biocompatible [
81
] with bone [
83
]. However, MCPM is used in medicine as a component of several self-hardening calcium orthophosphate cements [
84
,
85
,
86
,
87
]. In addition, MCPM is used as a nutrient, acidulant and mineral supplement for dry baking powders, food, feed and some beverages [
88
,
89
]. Coupled with NaHCO
3
, MCPM is used as a leavening agent for both dry baking powders and bakery dough. MCPM might be added to salt-curing preserves, pickled and marinated foods. According to the European Classification of Food Additives, MCPM is marked as additive E341 . Occasionally, MCPM is added to toothpastes. In addition, MCPM might be added to ceramics and glasses, while agriculture is the main consumer of a technical grade MCPM, where it is used as a fertilizer [
20
,
88
].
MCPA (monocalcium phosphate anhydrous, Ca(H
2
PO
4
)
2
; the chemically correct name is calcium dihydrogen phosphate anhydrous) is the anhydrous form of MCPM. It crystallizes under the same conditions as MCPM, but at temperatures above 100 ºC (
e.g.
, from highly concentrated mother liquors during fertilizer production). Like MCPM, MCPA never appears in calcified tissues and is not biocompartible due to its acidity. There is no current application of MCPA in medicine. Due to the similarity with MCPM, in many cases, MCPA might be used instead of MCPM [
20
,
88
]; however, its hydroscopic properties reduce its commercial applications.
DCPD (dicalcium phosphate dihydrate, CaHPO
4
·2H
2
O; the chemically correct name is calcium hydrogen phosphate dihydrate; the mineral brushite [
90
]) can be easily crystallized from aqueous solutions at pH < 6.5. It transforms into DCPA at temperatures above 80 ºC. Briefly, DCPD crystals consist of CaPO
4
 chains arranged parallel to each other, while lattice water molecules are interlayered between them. Using surface X-ray diffraction, Arsic 
et al
. determined the atomic structure of the {010} interface of DCPD with water [
91
]. Since DCPD contains water layers as part of its crystal structure, special ordering properties at the interface are expected. This interface consists of two water bilayers with different ordering properties. The first is highly ordered and can be considered as part of the DCPD crystal structure. Surprisingly, the second water bilayer exhibits no in-plane order but shows only layering in the perpendicular direction. It has been proposed that the low level of water ordering at the interface is correlated with the low solubility of DCPD in water [
91
]. Many additional data on DCPD, as well as a good picture of DCPD atomic structure are available in literature [
92
].
DCPD is of biological importance because it is often found in pathological calcifications (dental calculi, crystalluria, chondrocalcinosis and urinary stones) and some carious lesions [
13
,
46
,
47
,
48
]. It has been proposed as an intermediate in both bone mineralization and dissolution of enamel in acids (dental erosion) [
13
,
46
,
47
]. In medicine, DCPD is used in calcium orthophosphate cements [
85
,
93
,
94
,
95
,
96
] and as an intermediate for tooth remineralization. DCPD is added to toothpaste both for caries protection (in this case, it is coupled with F-containing compounds such as NaF and/or Na
2
PO
3
F) and as a gentle polishing agent [
97
,
98
,
99
,
100
,
101
]. Other applications include a flame retardant [
102
], a slow release fertilizer, glass production, as well as calcium supplement in food, feed and cereals [
88
]. The importance of DCPD as a constituent of infant’s food was discovered as early as in 1917 [
103
]. In food industry, it serves as a texturizer, bakery improver and water retention additive. In the diary industry, DCPD is used as a mineral supplement. If added to food products, DCPD should be identified as E341 according to the European Classification of Food Additives. In addition, plate-like crystals of DCPD might be used as a non-toxic, anticorrosive and passivating pigment for some basecoat paints.
DCPA (dicalcium phosphate anhydrous, CaHPO
4
; the chemically correct name is calcium hydrogen phosphate anhydrous; the mineral monetite [
104
]) is the anhydrous form of DCPD. It is less soluble than DCPD due to the absence of water inclusions. Like DCPD, DCPA can be crystallized from aqueous solutions, but at 100 ºC. A calcium-deficient DCPA was prepared recently. It might be sintered at 300 ºC [
105
]. Unlike DCPD, DCPA occurs in neither normal nor pathological calcifications. It is used in calcium phosphate cements [
95
,
106
,
107
,
108
,
109
,
110
]. Other applcations include uses as a polishing agent, a source of calcium and phosphate in nutritional supplements (
e.g.,
 in prepared breakfast cereals, enriched flour and noodle products), a tabletting aid and a toothpaste component [
88
]. In addition, it is used as a dough conditioner in the food industry.
OCP (octacalcium phosphate, Ca
8
(HPO
4
)
2
(PO
4
)
4
·5H
2
O; the chemically correct name is octacalcium bis(hydrogenphosphate) tetrakis(phosphate) pentahydrate [
74
]) is often found as an unstable transient intermediate during the precipitation of the thermodynamically more stable calcium orthophosphates (
e.g.
, CDHA) in aqueous solutions. Techniques for its preparation may be found elsewhere [
111
,
112
,
113
,
114
]. A partially hydrolyzed form of OCP with a Ca/P molar ratio of 1.37 can be prepared as well [
115
]. The full hydrolysis of OCP into CDHA occurs within 6 hours [
116
]. The triclinic structure of OCP displays apatitic layers (with atomic arrangements of calcium and orthophosphate ions similar to those of HA) separated by hydrated layers (with atomic arrangements of calcium and orthophosphate ions similar to those in DCPD) [
13
,
14
,
15
,
117
]. A similarity in crystal structure between OCP and HA is one reason that the epitaxial growth of these phases is observed. Morphologically, OCP crystallizes as {100} blades of triclinic pinacoidal symmetry, elongated along the 
a
-axis and bordered by the forms {010}, {001} and {011}. It is generally assumed that, in solutions, the hydrated layer of the (100) face is the layer most likely exposed to solution. The water content of OCP crystals is about 1/5 that of DCPD and this is partly responsible for its lower solubility. 
OCP is of a great biological importance because it is one of the stable components of human dental and urinary calculi [
118
,
119
,
120
]. OCP was first proposed to participate as the initial phase in enamel mineral formation and bone formation through subsequent precipitation and stepwise hydrolysis of OCP by W. E. Brown [
121
,
122
,
123
]. It plays an important role in 
in vivo
 formation of apatitic biominerals. A “central OCP inclusion” (also known as “central dark line”) is seen by transmission electron microscopy in many biological apatites and in some synthetically precipitated HA [
124
,
125
,
126
,
127
]. Although OCP has not been observed in vascular calcifications, it has been strongly suggested as a precursor phase to biological apatite found in natural and prosthetic heart valves [
128
,
129
]. In surgery, OCP is used for implantation into bone defects [
130
,
131
,
132
,
133
,
134
,
135
]. For comprehensive information on OCP, the readers are referred to a monograph [
120
].
β-TCP (β-tricalcium phosphate, β-Ca
3
(PO
4
)
2
; the chemically correct name is calcium phosphate tribasic beta) cannot be precipitated from aqueous solutions. It is a high temperature phase, which can only be prepared at temperatures above 800 ºC by thermal decomposition of CDHA or by solid-state interaction of acidic calcium orthophosphates, 
e.g.
, DCPA, with a base, 
e.g
., CaO. Apart from the chemical preparation routes, ion-substituted β-TCP can be prepared by calcining of bones: such type of β-TCP is occasionally called “bone ash”. In β-TCP, there are three types of crystallographically nonequivalent PO
4
3-
 groups located at general points of the crystal, each type with different intratetrahedral bond lengths and angles. At temperatures above ~ 1125 ºC, β-TCP transforms into a high-temperature phase α-TCP. Being the stable phase at room temperature, β-TCP is less soluble in water than α-TCP (
Table 2
). Furthermore, the ideal β-TCP structure contains calcium ion vacancies that are too small to accommodate calcium ions, but allow for the inclusion of magnesium ions, which thereby stabilize the structures.
Pure β-TCP never occurs in biological calcifications. Only the Mg-substituted form called whitlockite [
136
] (β-TCMP – β-tricalcium magnesium phosphate, β-(Ca,Mg)
3
(PO
4
)
2
) is found in dental calculi and urinary stones, dentinal caries, salivary stones, arthritic cartilage, as well as in some soft-tissue deposits [
13
,
46
,
47
,
48
,
143
]. However, it has not been observed in enamel, dentin or bone. In biomedicine, β-TCP is used in calcium orthophosphate bone cements [
144
,
145
,
146
,
147
]. In combination with HA, β-TCP forms a biphasic calcium phosphate (BCP [
148
]) [
151
,
152
,
153
,
154
,
155
,
156
,
157
,
158
,
159
,
160
]. Both β-TCP [
161
] and BCP [
151
,
152
,
153
,
154
,
155
,
156
,
157
,
158
,
159
,
160
] are widely used as a bone substitution bioceramics. Pure β-TCP is added to some brands of toothpaste as a gentle polishing agent. Multivitamin complexes with calcium orthophosphate are widely available in the market and β-TCP is used as the calcium phosphate there. In addition, it serves as a texturizer, bakery improver and anti-clumping agent for dry powdered food (flour, milk powder, dried cream, cocoa powder). In addition, β-TCP is added as a dietary or mineral supplement to food and feed, where it is marked as E341 according to the European Classification of Food Additives. Occasionally, it might be used as an inert filler in pelleted drugs. Other applications comprise porcelains, pottery, enamel, using as a component for mordants and ackey, as well as a polymer stabilizer [
88
]. β-TCP of a technical grade (as either calcined natural phosphorites or bone dust) is used as a slow release fertilizer for acidic soils [
20
].
α-TCP (α-tricalcium phosphate, α-Ca
3
(PO
4
)
2
; the chemically correct name is calcium phosphate tribasic alpha) is usually prepared from β-TCP by heating above ~ 1125 ºC and it might be considered a high temperature phase of β-TCP. However, at the turn of the millennium, the previously forgotten data that the presence of silicates stabilized α-TCP at lower temperatures of 800 – 1000 ºC [
162
] has been rediscovered again. Such type of α-TCP is called “silicon stabilized α-TCP” [
163
,
164
,
165
,
166
,
167
,
168
].
Although α-TCP and β-TCP have exactly the same chemical composition, they differ by the crystal structure (
Table 3
) and solubility (
Table 2
). In addition, β-TCP is more stable than the α-phase [
169
]. Therefore, of them, α-TCP is more reactive in aqueous systems, has a higher specific energy and it can be hydrolyzed to a mixture of other calcium phosphates. It never occurs in biological calcifications but in medicine chemically pure α-TCP is used in calcium phosphate cements [
85
,
93
,
94
,
95
,
96
,
108
,
109
,
110
,
170
,
171
]. Pure α-TCP has received not much interest in the biomedical field. The disadvantage of using α-TCP is its quick resorption rate, which limits its application in this area. However, the silicon stabilized α-TCP (more precisely as a biphasic composite with HA) has been commercialized as a starting material to produce bioresorbable porous ceramic scaffolds to be used as artificial bone grafts [
161
,
163
,
164
,
165
,
166
,
167
]. Theoretical insights into bone grafting properties of the silicon-stabilized α-TCP may be found in Ref. [
172
]. Surface and adsorption properties of α-TCP are described in Ref. [
173
]. Technical grade α-TCP can be used as a fertilizer [
88
].
ACP (amorphous calcium phosphate, Ca
x
H
y
(PO
4
)
z
·nH
2
O, n = 3 – 4.5; 15 – 20% H
2
O) is often encountered as a transient phase during the formation of calcium orthophosphates in aqueous systems. Usually, ACP is the first phase precipitated from a supersaturated solution prepared by rapid mixing of solutions containing ions of calcium and orthophosphate [
14
,
174
,
175
,
176
,
177
,
178
,
179
]. ACP is thought to be formed at the beginning of the precipitation due to a lower surface energy than that of OCP and apatites [
175
]. The amorphization level of ACP increases with the concentration increasing of Ca- and PO
4
-containing solutions, as well as at a higher solution pH and a lower crystallization temperature. A continuous gentle agitation of as precipitated ACP in the mother solution, especially at elevated temperatures, results in a slow recrystallization and formation of better crystalline compounds, such as CDHA [
13
,
14
]. The lifetime of ACP in aqueous solution was reported to be a function of the presence of additive molecules and ions, pH, ionic strength and temperature. Thus, ACP may persist for appreciable periods and retain the amporphous state under some specific experimental conditions [
180
]. The chemical composition of ACP strongly depends on the solution pH and the concentrations of mixing solutions. For example, ACP with Ca/P ratios in the range of 1.18 (precipitated at solution pH = 6.6) to 1.53 (precipitated at solution pH = 11.7) [
14
,
181
] and even to 2.5 [
13
,
46
,
47
] have been described. The presence of poly(ethylene glycol) [
182
], ions of pyrophosphate, carbonate and/or magnesium in solution during the crystallization promotes formation of ACP and slows down its further transformation into more crystalline calcium orthophosphates, while the presence of fluoride has the opposite effect [
13
,
14
,
15
,
63
,
183
]. The solution-mediated transformation of ACP to CDHA, which can be described by a ”first-order” rate law, is a function only of the solution pH and depends upon the experimental conditions which regulate both the dissolution of ACP and the formation of early HA nuclei [
184
].
As all amorphous compounds are characterized by a lack of the long-range order, it is problematic to discuss the crystal structure of ACP (it is X-ray amorphous). Concerning the short-range order in ACP, it is uncertain either, because it depends on the preparation conditions, storage, admixtures, 
etc
. It is well known that ACP contains 10 – 20% by weight of tightly bound water, which is removed by vacuum drying at elevated temperature [
185
]. Infrared spectra of ACP show broad featureless phosphate absorption bands. Electron microscopy of ACP usually shows featureless nearly spherical particles with diameters in the range of 20 to 200 nm. However, there is a questionable opinion that ACP has an apatitic structure but with a crystal size so small, that it is X-ray amorphous. This is supported by X-ray absorption spectroscopic data (EXAFS) on biogenic and synthetic samples [
186
,
187
,
188
,
189
]. On the other hand, it was proposed that the basic structural unit of ACP is a 9.5 Å diameter, roughly spherical cluster of ions with the composition Ca
9
(PO
4
)
6
 (
Figure 3
) [
14
,
181
,
190
,
191
]. These clusters were found experimentally as first nuclei during the crystallization of HA and a model was developed to describe the crystallization of HA as a step-wise assembly of these units [
192
] (see HA below). Biologically, ACP (often containing ions of Na, Mg, carbonate and pyrophosphate) is found in soft-tissue pathological calcifications (
e.g.
, heart valve calcifications of uremic patients) [
13
,
46
,
47
,
48
]. In medicine, pure ACP is used in calcium orthophosphate cements [
93
,
94
,
95
] and as a filling material in dentistry. Bioactive composites of ACP with polymers have properties suitable for use in dentistry [
193
,
194
,
195
,
196
] and surgery [
197
,
198
,
199
,
200
]. Due to a reasonable solubility and physiological pH of aqueous solutions, ACP appeared to be consumable by some microorganisms and, due to this reason, it might be added as a mineral supplement to culture media. Non-biomedical applications of ACP comprise its using as a component for mordants and ackey. In food industry, ACP is used for syrup clarification. Occasionally, it is used as inert filler in pelleted drugs. In addition, ACP is used in glass and pottery production and as a raw material for production of some organic phosphates. For further details on ACP, interested readers are referred to specialized reviews [
191
,
201
].
CDHA (calcium-deficient hydroxyapatite, Ca
10-
x
(HPO
4
)
x
(PO
4
)
6-
x
(OH)
2-
x
 (0 < 
x
 < 1)) can be easily prepared by simultaneous addition of calcium- and orthophosphate-containing solutions into boiling water, followed by boiling the suspension for several hours. During this time, the initially precipitated ACP is restructured and transformed into CDHA [
202
]. Therefore, there are many similarities in the structure, properties and application between the precipitated in alkaline solutions (pH > 8) ACP and CDHA. Recent data indicated on presence of intermediate phases during further hydrolysis of CDHA to a more stable HA-like phase [
206
]. CDHA crystals are poorly crystalline and of submicron dimensions. It has a very large specific surface area, typically 25 – 100 m
2
/g. On heating above 700 ºC, dry CDHA with Ca/P = 1.5 will convert to β-TCP and that with 1.5 < Ca/P < 1.67 will convert into a mixture of HA and β-TCP (the above-mentioned BCP) [
151
,
152
,
153
,
154
,
155
,
156
,
157
,
158
,
159
]. A reasonable solid-state mechanism of a high-temperature transformation of CDHA into BCP has been proposed [
207
,
208
].
The variability in Ca/P molar ratio of CDHA has been explained through different models: surface adsorption, lattice substitution and intercrystalline mixtures of HA and OCP [
209
]. Due to a lack of stoichiometry, CDHA usually contains other ions [
45
]. The extent depends on the counter-ions of the chemicals used for preparation (
e.g.
, Na
+
, Cl
-
). Direct determinations of the CDHA structures are still missing and the unit cell parameters remain uncertain. However, the long-range order exists and the following lattice parameters have been reported for formate (HCO
2
-
) containing CDHA with Ca/P = 1.596 (ionic): 
a
 = 9.4729(20) and 
c
 = 6.8855(9) Å. Ca
2+
 ions were lost exclusively from Ca2 sites, while the PO
4
 tetrahedron volume and P – O bonds were 4.4% and 1.4% smaller, respectively, than those in HA [
210
].
A systematic study of defect constellations in CDHA is available in the literature [
211
]. As a first approximation, CDHA may be considered as HA with some ions missing [
212
]. The more calcium is deficient, the more disorder and imperfections are in CDHA structure [
213
]. According to the chemical formula of CDHA (
Table 2
), there are vacancies of Ca
2+
 (mainly on Ca2 sites) and OH
-
 ions in crystal structure of this compound [
210
,
211
,
212
,
213
,
214
,
215
,
216
]. However, nothing is known about the vacancies of orthophosphate ions: in CDHA, a portion of PO
4
3-
 ions is either protonated (as HPO
4
2-
) or substituted by other ions (
e.g.
, CO
3
2-
) [
217
]. Theoretical investigations of the defect formation mechanism relevant to non-stoichiometry in CDHA are available elsewhere [
218
].
Unsubstituted CDHA (
i.e.
 containing ions of Ca
2+
, PO
4
3-
, HPO
4
2-
 and OH
-
 only) does not exist in biological systems. The ion substituted CDHA: Na
+
, K
+
, Mg
2+
, Sr
2+
 for Ca
2+
; CO
3
2-
 for PO
4
3-
 or HPO
4
2-
; F
-
, Cl
-
, CO
3
2-
 for OH
-
, plus some water forms biological apatite – the main inorganic part of animal and human normal and pathological calcifications [
13
,
45
,
46
]. Therefore, CDHA is a very promising compound for industrial manufacturing of artificial bone substitutes. Non-biomedical applications of CDHA are similar to those of ACP. Recently, CDHA was found to possess catalytic activity for the production of biogasoline [
219
].
HA (or OHAp) (hydroxyapatite [
220
], Ca
5
(PO
4
)
3
(OH), but usually written as Ca
10
(PO
4
)
6
(OH)
2
 to denote that the crystal unit cell comprises two molecules) is the second most stable and least soluble calcium orthophosphate after FA. Chemically pure HA crystallizes in the monoclinic space group 
P
2
1
/b [
221
]. However, at temperatures above 250 ºC, there is a monoclinic to hexagonal phase transition in HA (space group 
P
6
3
/m) [
14
,
74
,
181
,
222
,
223
]. The detailed description of the HA structure was first reported in 1964 [
224
] and its interpretation in terms of aggregation of Ca
9
(PO
4
)
6
 clusters, the so-called Posner’s clusters, has been widely used since publication of the article by Posner and Betts [
185
]. The Ca
9
(PO
4
)
6
 clusters appeared to be energetically favored in comparison to alternative candidates including Ca
3
(PO
4
)
2
 and Ca
6
(PO
4
)
4
 clusters [
225
]. In hexagonal HA, the hydroxide ions are more disordered within each row, when compared with the monoclinic form, pointing either upward or downward in the structure. This induces strains that are compensated for by substitutions or ion vacancies. Some impurities, like partial substitution of hydroxide by fluoride or chloride, stabilize the hexagonal structure of HA at ambient temperature. Due to this reason, hexagonal HA is seldom the stoichiometric phase and very rare single crystals of natural HA always exhibit the hexagonal space group. The hexagonal structure of HA is a more common one for biomedical applications. The crystal structure of HA is well described elsewhere [
14
,
73
,
74
,
75
], the detailed analysis of the electronic structure, bonding, charge transfer and optical properties are also available [
226
,
227
], while the readers interested in Posner’s clusters are referred to other papers [
225
,
228
,
229
,
230
]. A shell model has been developed to study the lattice dynamics of HA [
231
].
Several techniques may be utilized for HA preparation; they can be divided into solid-state reactions and wet methods [
232
], which include precipitation, hydrothermal and hydrolysis of other calcium orthophosphates. Even under the ideal stoichiometric conditions, the precipitates are generally non-stoichiometric, suggesting intermediate formation of precursor phases. HA can be prepared in aqueous solutions by mixing exactly stoichiometric quantities of Ca- and PO
4
-containing solutions at pH > 9, followed by boiling for several days in CO
2
-free atmosphere (the ageing or maturation stage), filtration, drying and, usually, sintering at about 1000 ºC [
233
]. As the first precipitates are rich in non-apatitic environments (see ACP and CDHA), the ageing stage appears to be very important: the Ca/P molar ratio of 1.67 was found to be attained in as little as 5 hours after the completion of the reaction at 90°C [
234
]. The surface of freshly precipitated HA is composed of a structured hydrated layer containing easily exchangeable mobile ionic species [
235
]. Usually unsintered HA is poorly crystalline and often non-stoichiometric, resembling the aforementioned CDHA. However, highly crystalline HA can be prepared from an aqueous solution [
236
]. Microcrystalline samples of HA can also be prepared by solid-state reaction of other calcium phosphates (
e.g
., MCPM, DCPA, DCPD, OCP) with CaO, Ca(OH)
2
, or CaCO
3
 at temperatures above 1200 ºC in an atmosphere of equal volumes of water and nitrogen. HA can be prepared by hydrothermal synthesis [
14
,
181
,
237
]. A water-free synthesis can be performed in ethanol from Ca(OEt)
2
 (Et = ethyl) and H
3
PO
4
 [
238
,
239
]. In addition, HA can be prepared by mechanochemical synthesis of a dry mixture of CaO and DCPD [
232
,
240
] or from coral skeletal carbonate by hydrothermal exchange [
241
,
242
,
243
]. Relatively large single crystals of HA might be prepared from those of chlorapatite [
244
] or by recently developed controlled homogeneous precipitation method [
245
]. Lower sized particles of HA might be prepared by a pyrosol technique, where an aerosol, containing calcium and orthophosphate ions in the adequate ratio, is transported to a furnace where the pyrolisis takes place [
246
]. Synthesis of nanosized HA has also been described [
247
,
248
], while the chronological development of nanosized HA synthesis can be found in another paper [
249
]. Two-dimensional nanocrystalline HA may be also synthesized [
250
]. Space-grown and terrestrial HA crystals were found to differ in size: the former appeared to be at least 1 – 1.5 orders of magnitude bigger in length [
251
,
252
]. Transparent HA ceramics can be prepared as well [
253
,
254
,
255
,
256
]. Detailed information on HA synthesis is available elsewhere [
257
,
258
,
259
,
260
,
261
,
262
,
263
]. In addition, there are good reviews on HA solubility, crystal growth and intermediate phases of HA crystallization [
264
], as well as on HA dissolution [
265
]. The electronic and crystallographic structures of apatites can be found in another paper [
226
].
