Repository: ISE-FIZKarlsruhe/Ontology_Evaluation

File: Domain Papers/MDPI/nanomaterials-v01-i01_20240418_texts/nano2040445.txt (part 1 of 2)
Hybrid materials with superior structural and functional properties can be obtained by incorporating nanofillers into polymer matrices. Polyhedral oligomeric silsesquioxane (POSS) nanoparticles have attracted much attention recently due to their nanometer size, the ease of which these particles can be incorporated into polymeric materials and the unique capability to reinforce polymers. We review here the state of POSS-containing polymer nanocomposites. We discuss the influence of the incorporation of POSS into polymer matrices via chemical cross-linking or physical blending on the structure of nanocomposites, as affected by surface functional groups, and the POSS concentration.
Polymers are widely used in industry due to their light weight and ductility. However, they have a lower modulus and strength when compared to metals and ceramics [
1
], which may make polymers less attractive as engineering materials. An effective way to improve these mechanical properties is by reinforcing the polymer matrix with fillers, such as fibers, platelets or nanoparticles. However, enhancement of a certain physical property of a polymer by incorporating macro-sized fillers often involves a trade-off [
2
]. For example, the stiffness of a polymer can be increased by incorporating suitable macro-sized fillers, but the resulting composite would lose its toughness. Polymer nanocomposites, a new class of hybrid materials composed of polymers into which nano-sized inorganic particles (1–100 nm [
3
,
4
,
5
,
6
]) are dispersed, can produce desirable structural and functional properties without compromising other valuable properties. Nanoparticles impart functional properties, and polymers provide structure and processability. Nanometer-sized filler materials have a large surface-area-to-volume ratio and are of particular interest, because they can be easily dispersed in a polymer, hence facilitating the enhancement of a desired property, such as modulus, strength, heat resistance, porosity (barrier property) and flammability [
3
,
5
,
7
,
8
].
Polyhedral oligomeric silsesquioxanes (POSS) are nanostructures with the empirical formula RSiO
1.5
, where R may be a hydrogen atom or an organic functional group, e.g., alkyl, alkylene, acrylate, hydroxyl or epoxide unit [
9
,
10
,
11
,
12
]. POSS may be referred to as a silica nanoparticle consisting of a silica cage core, as well as other organic functional groups attached to the corners of the cage (
Figure 1
) [
13
]. POSS consists of both organic and inorganic matter with an inner core of inorganic silicon and oxygen and an outer layer of organic constituents, which could be either polar or nonpolar. POSS can be divided into molecular silica, monofunctional POSS and multifunctional POSS [
9
]. When all the organic groups are non-reactive, they are referred to as molecular silica. If one of the organic groups is reactive, these POSS are called monofunctional POSS or MonoPOSS. If more than one of the organic groups is reactive, they are known as multifunctional POSS. POSS molecules whose organic groups are all reactive are frequently encountered in the multifunctional POSS category. POSS with different R-groups and their properties are reviewed in [
10
]. Silsesquioxanes structures can be random, ladder, cage or partial cage [
9
,
10
,
14
].
POSS nanostructures have diameters in the range 1–3 nm and, hence, may be considered as the smallest existing silica particles [
9
]. POSS particles have been classified as having a zero-dimensionality; however, the ability to create higher dimensionality (1, 2 or 3-D scaffolds) through aggregation or crystallization of the POSS particles within the polymer matrix has been reported [
15
]. This ability of POSS to serve as building blocks plays a key role in motivating the study of POSS in polymer matrices.
POSS nanoparticles can be used to decrease viscosity in highly filled resins by forming strong bonds with the surface of the fillers and breaking up particle-particle interactions, resulting in enhanced mechanical properties and surface finish [
16
]. Unlike most fillers, POSS molecules contain organic constituents on their external surface, which can make them compatible with many polymers [
9
]. Researchers have found that dispersing POSS nanoparticles into a polymer increases the strength, modulus, rigidity and reduces the flammability, heat discharge and viscosity of the polymer [
1
,
3
,
17
,
18
], while retaining its lightweight and ductile features. These enhanced properties allow for a wider range of applications of these nanocomposites, e.g., drug delivery, polymer electrolytes, thermoplastic and thermosetting polymers [
19
,
20
,
21
,
22
]. Other benefits to POSS include being non-volatile, odorless and overall environmentally friendly. In addition, the ease with which they can be synthesized makes them commercially available [
9
]. Considering these potential commercial uses and their increased performance over their non-hybrid counter parts, POSS-containing polymer nanocomposites have been widely investigated [
9
,
10
,
23
,
24
,
25
,
26
,
27
,
28
,
29
,
30
,
31
].
Properties of POSS-containing polymer composites depend on the successful incorporation of POSS particles in polymeric matrices. Two approaches have been adopted to incorporate POSS particles into polymer matrices: (i) chemical cross-linking [
9
,
32
] and (ii) physical blending. In the first approach, POSS nanoparticles are bonded covalently with polymer. In the second approach, POSS nanoparticles are physically blended with polymer by melt mixing or solvent casting methods. The success of physical blending depends on the compatibility of POSS particles with the polymers [
33
,
34
]. Interactions between nanoparticle and polymer are mediated by ligands, which are attached to the nanoparticles, and hence, ligands play a remarkable role in influencing the particle behavior and spatial distribution [
4
]. The surface functionalization of nanoparticles can be achieved by attaching small functional molecules and polymers either covalently [
4
] or by physical adsorption [
35
,
36
]. There are several key challenges encountered in preparing POSS-containing polymer-nanocomposites, some of which include long range equilibration time, aggregation of nanoparticles, and expensive large-scale production [
4
,
37
]. The control of nanostructure and location of nanoparticles in polymer-nanocomposites remain open challenges. As a result, processing methods have been developed to incorporate nanoparticles into polymer matrices either by 
in situ
 polymerization or by physical blending (e.g., melt mixing).
Recently, issues related to structure and functional properties of nanoparticle-containing (particularly POSS-containing) polymer nanocomposites have attracted our attention, along with many other research groups. We have studied block copolymer-nanoparticle composite formation by synthesizing nanoparticles 
in situ 
[
38
,
39
,
40
,
41
]. We also have addressed thermodynamic issues related to incorporation of nanoparticles in solvated block copolymer nanostructures, where nanoparticles were synthesized 
ex situ
 and were templated by solvated block copolymers [
42
,
43
,
44
]. Surface interactions of amphiphilic block copolymer with nanoparticles have also been studied [
45
,
46
]. Currently, we are working on block copolymer nanocomposites incorporating POSS particles of varying surface functionalities.
The focus of this review is to present an account of fundamental understanding of structure and functional properties of POSS-containing polymer nanocomposites. We have considered the incorporation of POSS nanoparticles into polymeric matrices via chemical cross-linking or physical blending. In Part 2, we discuss the influence of chemically cross-linked POSS on the structure of POSS-containing polymeric composites, considering examples of various polymeric systems. Similarly, in Part 3, we discuss the influence of the incorporation of POSS in polymeric matrices (via physical blending) on the overall structure, particularly, how POSS-polymer surface interactions (as affected by the surface functional group of POSS and loading) influence the nanocomposite structure. In Part 4, we discuss the influence of POSS incorporation in polymer on functional properties such as mechanical, thermal stability, and glass transition. Specific examples are given to emphasize the role of POSS and their state of dispersion-influenced functional properties of POSS-containing polymeric composites.
In past reports on the preparation of POSS-polymer hybrids, POSS molecules were mostly used to enhance polymer properties by incorporating them into the polymer matrix via chemical copolymerization, cross-linking or mere physical blending [
9
,
47
]. One major difference between physical blending and polymerization is that the macroscopic phase separation between the POSS particles and the polymer matrix that may occur in the former is absent in the latter due to covalent bonding in the POSS copolymers [
14
]. POSS-based block copolymers synthesized via physical blending are discussed in 
section 3
. This section discusses POSS-containing polymers nanocomposites, where POSS particles are incorporated via chemical cross-linking with the polymer.
Incorporation of POSS into styrene-based polymers was found to influence the microstructure of the composites. POSS has been incorporated into cylindrical structures formed by poly(styrene)-poly(butadiene)-poly(styrene) (SBS) triblock copolymer through the hydrosilylation technique [
48
]. POSS particles containing a silane functional group were grafted covalently onto poly(butadiene) (PB) blocks. This investigation revealed that the SBS cylindrical structure lost its long range order due to the incorporation of POSS. To study further the role of particle-polymer surface interactions, POSS particles with different surface functional groups (POSS molecules contain one silane, which can be used to graft onto poly(butadiene) blocks and seven organic functional groups of identical nature) were synthesized [
49
,
50
]. Grafting of phenyl functionalized POSS onto PB blocks led to a decrease in the lattice parameter of the SBS microstructure, as well as the order to disorder transition (ODT) temperature [
50
]. Phenyl groups had cooperative surface interactions with poly(styrene) (PS) blocks, which decreased the degree of block segregation. Replacement of phenyl functionalized POSS with isobutyl (iBu) functionalized POSS was found not to influence the lattice parameter, long range order and ODT [
49
]. iBu groups did not interact with PS blocks, and therefore, grafting of iBu-functionalized POSS on the PB blocks did not influence the degree of block segregation. Thus, the compatibility of the POSS with the host polymer plays a very important role.
Methacrylate (MA)-based polymers (such as poly(methyl methacrylate), PMMA) find many applications because of ease of processing and high modulus. Lower glass transition temperature (Tg) and poor thermal stability limit many applications of PMMA-based polymers. In order to improve those properties, POSS was introduced to polymer backbone covalently via free radical polymerization (FRP) or via atom transfer radical polymerization (ATRP). Pyun 
et al. 
[
51
] synthesized POSS-containing ABA triblock copolymers possessing a soft poly(
n
-butyl acrylate) (pBA) middle segment and glassy poly(MA-POSS) (p(MA-POSS)) outer segments. Phase separated microstructures were formed in thin films of the copolymer by tuning the relative composition and the degree of polymerization of both segments. Transmission electron microscopy (TEM) revealed that for a small concentration of p(MA-POSS), there was no evidence of microphase separation, while a high p(MA-POSS) concentration resulted in strong microphase separation (
Figure 2
). Dynamic mechanical analysis (DMA) revealed that the microphase-separated material exhibited a higher tensile modulus than expected. More about the thermo-mechanical properties for this material is discussed in 
section 4
. Successful incorporation of octavinyl-POSS into poly(methyl-MA) (PMMA) polymer was found to be effective in improving the Tg of the polymer nanocomposite [
52
].
Hirai 
et al. 
[
53
,
54
] synthesized organic-inorganic block copolymers (PMMA
-b-
PMA and PS
-b-
PMA) containing POSS. The resulting hybrid was a well-defined, long-range structure of POSS sheets in polymer films for both annealed and unannealed films. By varying the PMAPOSS length, they were able to fine-tune the microstructures into a diverse range of morphologies, such as spheres, cylinders and lamellae, for both sets of block copolymers. The exceptional self-assembly between blocks and various morphological structures in both bulk and thin films make these POSS-based block copolymers of potential interest in block copolymer lithography.
Well-characterized model systems of hybrid polyurethane-POSS (PU-POSS) nanocomposites synthesized via homogenous solution polymerization in aqueous dispersions have been reported in the literature. For example, PU-POSS nanocomposites were synthesized by incorporating amino- and hydroxyl- functionalized POSS in PU ionomeric backbones using the acetone process [
29
,
55
]. The crystallinity of the PU was found to decrease due to the incorporation of POSS. The dispersion of diamino-POSS to the hard segments of PU enhanced miscibility between the hard and soft segments, producing a more homogenous structure [
55
].
The phase behavior of POSS-capped poly(ethylene oxide) (PEO) incorporated into diglycidyl ether of bisphenol A (DGEBA) epoxy was investigated, where 4,4-methylenebis(2-chloroaniline) (MOCA) was used as a curing agent [
19
]. PEO-capped POSS form about 60 nm spherical aggregates in the epoxy matrix. Formation of vesicles by PEO-capped POSS was attributed to their amphiphilicity, where PEO is miscible with epoxy resins, but POSS particles are not miscible. The surface of POSS-containing epoxy resins was found to be more hydrophobic than the pure epoxy resin, as suggested by static contact angle measurements. The improvement in hydrophobicity of POSS-containing epoxy resin surface was attributed to the enrichment of the polymer surface with POSS particles. Thermal analysis of the epoxy-POSS nanohybrid revealed that none of the thermosets exhibited the melting transition of the PEO subchains, implying that the PEO chains were not crystallizable in the thermosets. The single glass transition observed indicated complete miscibility between epoxy and PEO both before and after curing [
19
].
The morphologies of POSS-containing epoxy resin-based organic-inorganic hybrids were found to be dependent on the surface functional groups of the POSS particles [
56
,
57
]. For example, incorporation of octanitrophenyl-POSS (ONP-POSS) in DGEBA epoxy resins lead to a phase separation, since ONP is not miscible with DGEBA. On the other hand, incorporation of the octaaminophenyl-POSS (OAP-POSS) nanocomposites formed a homogenous nanocomposite, as OAP is compatible with DGEBA. Scanning electron microscopy (SEM) images confirmed the difference in microstructures between both epoxy-POSS systems (see 
Figure 3
). The epoxy/ONP-POSS hybrids exhibited heterogeneous morphology. 
Figure 3
A–D show uniformly dispersed discrete spherical POSS-rich particles (<0.5 μm in diameter) in the continuous epoxy matrix, confirming the translucency that was observed visually. The two-phase morphologies, with a uniform dispersed domain, possess some of the familiar characteristics of phase separation induced by polymerization. 
Figure 3
E shows the OAP-POSS-containing hybrid with no distinct morphological features, indicating a homogenous morphology. Although reference has been made to macrophase separation as being the major difference between chemically linked and physically blended polymer-POSS hybrids [
14
], we have presented cases of both homogenous and heterogeneous morphologies in the chemically cross-linked polymer-POSS systems. The effect of reinforcing these epoxy polymers with POSS on the mechanical properties is discussed in 
section 4
.
The miscibility and intermolecular interactions of organic-inorganic interpenetrating polymer networks (IPNs) of octa(propylglycidyl ether)-POSS (Ope-POSS) and poly(ethylene oxide) (PEO) have been investigated by Mu 
et al
. [
58
] A homogenous morphology was observed, suggestive of complete miscibility between the cross-linked POSS networks and the PEO in the nanohybrid. A study of amphiphilic telechelics containing hydrophilic PEO blocks and hydrophobic POSS endcaps revealed that the morphologies of the PEO crystals were affected by the level of POSS incorporation and, hence, the length of PEO block [
59
]. Pristine PEO consisted of spherulites. On the other hand, POSS-containing PEO formed two distinct crystalline phases: one corresponded to PEO and the other to POSS (as supported by wide angle X-ray scattering (WAXD)). PEO also was found to become less ordered due to POSS incorporation.
The influence of the surface of the functional groups of POSS on the self assembly and crystallinity of polyethylene-
block
-poly(ethylene oxide)-
block
-POSS (PE-
b
-PEO-
b
-POSS) triblock copolymers has been studied [
60
]. Two different types of surface functional POSS nanoparticles, isocyanatopropyldimethysilylisobutyl-POSS (ib-POSS) and isocyanatopropyldimethylsilylcyclopentyl-POSS (Cp-POSS), were used in this study. Attaching both ends of the PEO block to two other blocks caused PEO to become amorphous, while PE and POSS remained crystalline. POSS crystallization was induced by PE crystallization in the bulk PE-
b
-PEO-
b
-ib-POSS, resulting in extended chain PE crystals. In contrast, POSS molecules crystallized before the PE molecules crystallized in the PE
-b-
PEO
-b-
Cp-POSS triblock oligomer, resulting in a well-defined lamellar structure. The pre-existing POSS crystals confined the crystallization of the polyethylene molecules, causing almost once-folded PE crystals to be obtained. The confinement effect was found to play a key role on chain folding of crystalline block oligomers and, consequently, dictates their crystalline morphology. While POSS was attached to the end of the PEO block in this study [
60
], Zhang 
et al. 
 [
61
] succeeded in incorporating POSS particles at the junction of two blocks of amphiphilic poly(styrene)-
b
-poly(ethylene oxide) block copolymer. Attachment of a POSS polymer block to poly(ethylene oxide) (PEO) made the composite polymer amphiphilic [
62
]. For example, POSS-PEO formed core-corona micelles in aqueous solution.
We have discussed that POSS can be incorporated into a polymer matrix via chemical linking with polymers and, thus, can affect structural and functional properties. However, incorporation of POSS in polymeric matrices through chemical linking involves synthetic procedures and restricts the commercialization of the resulting composite. Instead of using an 
in situ
 polymerization process, incorporation of POSS by using physical blending (such as melt mixing) has several advantages, such as ease of processing, versatility, being fast and cost-effective. The successful dispersion of POSS into polymeric matrices depends on the surface interactions of POSS (e.g. van der Waals, strong hydrogen bonding, and polar [
14
]) with polymers [
33
,
34
]. Note that POSS is available commercially with various surface functional groups (due to the advent of well developed POSS chemistry), which are advantageous in controlling POSS dispersion in polymeric matrices through cooperative surface interactions. However, interparticle interactions often result in the aggregation of POSS particles. Some representative POSS-containing polymer nanocomposites obtained by physical blending methods are presented here; we discuss the influence of POSS on the morphology of the polymer.
Incorporation of surface-functionalized POSS in polymeric matrices can influence crystallization characteristics. For example, dispersion of methyl-functionalized POSS (me-POSS) in isotactic polypropylene (iPP) increases the crystallization rate, as evidenced by differential scanning calorimetry (DSC) and small angle X-ray scattering (SAXS) analysis [
63
]. me-POSS particles act as a nucleating agent for iPP, and as a result, the rate of crystallization increases. In another melt-blended polypropylene (PP)/POSS hybrid, the effect of three different surface-functional POSS, methyl-POSS (me-POSS), vinyl-POSS (vi-POSS) and phenyl-POSS (ph-POSS), were studied [
64
]. Morphological analyses revealed that me-POSS particles form aggregates due to poor surface compatibility between polypropylene and me-POSS. The authors speculated that the observed aggregates were formed through condensation of residual silanols of me-POSS (cross-linking). At higher loadings, rod-like shape POSS aggregates were observed, and this was linked to the shear flow applied during the melt blending. SEM images for PP/vi-PSS revealed no POSS clusters at the experimental concentrations, evidence of submicron dispersion of vi-POSS within the polymer matrix. Energy dispersive spectroscopy (EDS) analyses on different areas of the sample revealed uniform silicon concentration. For the PP/ph-POSS composite, SEM micrographs showed an absence of micron-sized POSS aggregates at 1.5 and 5 wt.% POSS (inorganic) loading. However, at 5 wt.% POSS (inorganic) loading, the microstructure is not completely homogenous, as evident by some light-gray zones due to a higher local concentration of silicon [
64
].
Ph-POSS particles were incorporated into poly(styrene) (PS) through the solution blending method [
65
]. A homogenous transparent ph-POSS-containing PS nanocomposite film was obtained, indicating a uniform distribution up to 40 wt.% POSS loading. Ph surface functional groups of POSS have favorable interactions with PS, which helps to obtain uniform dispersion of POSS at such a high loading. Hydrogen bonding interactions of POSS with random thymine-PS copolymer helps the dispersion of POSS in PS-based polymers, where POSS particles were found to pack in regular order forming a crystalline domain [
66
].
Epoxycyclohexyl-POSS was incorporated in poly(2,6-dimethyl-1,4-phenylene oxide)/polyamide (PdMPO/PA6) blends via melt mixing [
67
]. Morphological studies revealed a transformation from a droplet/matrix to co-continuous morphology with an increase in POSS content. The darker domains seen in the PPO/PA6/POSS SEM images (
Figure 4
) indicate the PdMPO phase etched by trichloromethane. PdMPO had a much higher melt viscosity than PA6 and tended to coalesce during melt-mixing. A droplet/matrix morphology was obtained for an equal amount of PdMPO and PA6 in the PdMPO/PA6 blend. The PdMPO domains as a dispersed phase have large sizes of about 0.67 μm, as seen in 
Figure 4
a. However, at 2% POSS content, the PdMPO domain size is drastically decreased to about 0.20 μm, as seen in 
Figure 4
b. It was concluded that the presence of POSS played an important role in decreasing the domain size of PdMPO in the PdMPO/PA6/POSS composites. This decrease in domain size was ascribed to the decrease in interfacial tension between PdMPO and PA6 in the case that the content of POSS was not very high, since highly cross-linked domains are difficult to break up. Further increase in POSS content led to a significant change in the blend morphology.
The PdMPO/PA6/POSS (50:50:4) composites had an oriented co-continuous morphology elongated along the pressure-plate direction, as shown in 
Figure 4
c [
67
]. At 6% POSS content, this co-continuous morphology became rough (
Figure 4
d). Hence, a co-continuous morphology was obtained in a POSS-loading content, ranging from 4% to 6%. At a POSS content of 8%, the crosslinking of PA6 was said to lead to PA6 domains, with higher melt viscosity than PdMPO domains having a strong tendency to coalesce during melt mixing. Here, the co-continuous morphology was transformed back into droplet/matrix morphology, but with PdMPO domains as the continuous phase and PA6 domains as the dispersed phase, as seen in 
Figure 4
e. Overall, the PdMPO/PA6/POSS composites with a co-continuous morphology had improved mechanical properties compared with those having the droplet/matrix morphology. We discuss the enhanced mechanical properties in detail in 
section 4
.
Polyoxymethylene (POM) is a major engineering thermoplastic commonly used to replace metal or alloy products because of its high stiffness, dimensional stability and resistance to corrosion; however, its low impact toughness and heat-resistance restricts its potentially wider range of applications [
68
]. The incorporation of amion functionalized POSS molecules into a POM matrix via melt-blending techniques has been demonstrated as a suitable way to improve the thermal stability of the polymer [
68
]. Monosilanolisobutyl polyhedral oligomeric silsesquioxane (msib-POSS) was added to POM via direct melt blending, and the morphology and thermo-mechanical behavior were studied [
69
]. Hydrogen bonding interactions were detected within the nanocomposites, 
i.e.
, between the POM molecules and the Si-OH groups of msib-POSS. This increased the compatibility between the two components, leading to a nanosized dispersion of some msib-POSS molecules. The hydrogen bond interaction did not prevent aggregation of POSS molecules within the polymer matrix; however, it led to msib-POSS domains of micron-scale dimensions. The low temperature thermal transition and glass transition temperature of polyoxymethylene shifted to higher temperatures only for a POSS composition of 2.5 wt.%, suggesting that POSS was physically linked to POM, leading to restriction of motion under those conditions. The low content (2.5 wt.%) of msib-POSS led to antiplasticization (increase in Tg), while higher POSS content resulted in a decrease in the storage modulus of the nanocomposites relative to the neat polymer.
The effect of three different POSS, namely glycidylethyl (GE-POSS), aminopropylisobutyl (apib-POSS) and poly(ethylene glycol) (PEG-POSS) on POM was investigated [
68
]. The nanocomposites were produced by melt-mixing the POSS molecules with polyoxymethylene. A poor dispersion of GE-POSS and PEG-POSS molecules within the matrix was observed, as several particles between the sizes of 1 and 20 µm were observed in the micrographs. These particle sizes were due to the formation of nanospherical aggregates, indicative of phase separation in both types of nanocomposites. The sizes of the aggregates in PEG-POSS blends were larger than in GE-POSS composites, suggesting higher compatibility between POM and GE-POSS. The aggregation in the GE-POSS systems was linked to possible POSS/POSS interactions between the polymeric chain of POM and the glycidyl groups of GE-POSS. A good dispersion of apib-POSS was observed within the polymer matrix, as only a few sub-micrometer sized aggregates were obtained, evident of an almost completely homogenous microstructure. The lack of aggregates in this system suggested a high level of miscibility between apib-POSS and the POM molecules. This high compatibility was ascribed to similar polarity between amine end-groups of the POSS molecules and ether groups of the POM chain, as well as possible hydrogen bonding interactions between ether oxygen of POM and hydrogen atoms of apib-POSS. DSC analysis was used to evaluate the effect of POSS addition on the melting and crystallization behavior of the polymer. At low GE-POSS contents, the crystalline content of POM was similar to pristine POM, while at higher POSS contents, its value decreased from 58% (pristine POM) to about 53%, indicating that higher concentrations of GE-POSS slightly inhibited POM crystallization. For the POM/apib-POSS blends, the crystallinity remained fairly constant at all apib-POSS concentrations tested, while in the POM/PEG-POSS blends, the crystalline contents slightly increased, suggesting that the PEG-POSS molecules possibly acted as nucleating agents. An increase in the melting temperature of PEG-POSS molecules in the POM/PEG-POSS composites confirmed the presence of separate POSS crystalline domains. The melting temperature of polyoxymethylene in the three composites remained constant, indicating that the addition of POSS did not affect the crystalline structure of POM. These findings suggested that, while separate POSS crystalline domains representative of non-uniform dispersion were observed in the POM/PEG-POSS composites, GE-POSS and apib-POSS were well dispersed in the POM matrix, leading to the suppression of POSS crystallization.
Poly(ethylene oxide) (PEO) is a highly crystalline, water-soluble polymer with outstanding properties, such as biocompatibility and non-toxicity [
62
]. The effect of surface functionality of POSS on the crystallinity of PEO has been investigated by Huang 
et al
. [
70
] The POSS molecules used in this study include octakis[dimethyl(phenethyl)siloxy]silsesquioxane (OS-POSS), octakis[dimethyl(4-acetoxyphenethyl)siloxy]silsesquioxane (OA-POSS) and octakis[dimethyl(4-hydroxyphenethyl)siloxy] silsesquioxane (OP-POSS). OP-POSS and OA-POSS were found to be completely miscible with PEO. As a result of incorporation of OP-POSS or OA-POSS into the polymer matrix, PEO was found to lose its crystallinity. OS-POSS was found to be incompatible with the PEO matrix, and therefore, OS-POSS phase separated into a PEO-rich domain and a POSS-rich domain.
Well-studied PEO-poly(propylene oxide)-PEO (PEO-PPO-PEO) block copolymers, known as Pluronics, are known for their versatile commercial applications. These block copolymers self-assemble into micelles [
71
] and various ordered nanostructures [
72
,
73
,
74
,
75
] in the presence of selective solvents. However, PEO-PPO-PEO block copolymer melts do not self-assemble because of a lack of a sufficient degree of PEO-PPO block segregation. Hydrogen bond interactions can serve as a tool for tuning self-assembly of PEO-PPO-PEO block copolymers. Daga 
et al
. [
76
] showed that functionalized small molecules form hydrogen bonds with the PEO blocks of Pluronic block copolymers, inducing microphase segregation and, subsequently, resulting in the formation of well-ordered morphologies. Moreover, PEO-PPO-PEO block copolymers possess poor mechanical properties because of their low molecular weights. Incorporation of POSS nanoparticles (having a surface functional group that is capable of hydrogen formation) can simultaneously impart both order, as well as functional properties (such as mechanical strength). Recently, the influence of octamaleamic acid or octaaminophenyl-functionalized POSS (OAA-POSS or OAP-POSS) on the structure of Pluronic P105 (EO
37
PO
56
EO
37
) and Pluronic F108 (EO
132
PO
50
EO
132
) has been reported [
77
]. Both octamaleamic acid and octaaminophenyl are capable of forming hydrogen bonds with the PEO blocks. As a result of the incorporation of OAA-POSS or OAP-POSS into the polymer matrix, PEO-PPO-PEO block copolymers self-assembled into various ordered nanostructures, such as spherical, cylindrical and lamellar. Differential scanning calorimetry and X-ray diffraction (XRD) revealed good mixing of the additives within the PEO phase of the hybrid. 
Figure 5
 compares the XRD profiles of pure Pluronic F108 and pure OAA-POSS with Pluronic F108/OAA-POSS at 50 wt.% and 70 wt.% POSS loadings [
77
]. Pure Pluronic F108 showed a crystalline structure resulting from the formation of PEO crystallites, while pure OAA-POSS revealed multiple peaks, an indication that crystallization occurred. After blending Pluronic F108 and OAA-POSS, the peaks observed in the neat OAA-POSS completely disappeared, suggesting molecular dispersion of OAA-POSS in the PEO phase. At 50% loading, the intensity of the peaks corresponding to PEO crystallites of neat Pluronic F108 significantly diminished in intensity, although a low intensity peak was still visible at a 2θ value of ~18. The peaks were invisible at 70 wt.% loading, suggesting complete inhibition of PEO crystallization. This implies good mixing, as the PEO and OAA-POSS inhibit each other’s crystallization associated with hydrogen bonding, rather than self-association by crystallization. The OAA ligand enabled a higher level of incorporation of the POSS particles into the PEO phase than the OAP ligand. In Pluronic F108 block copolymer strong order was maintained up to 40 wt.% and 80 wt.% of OAP-POSS and OAA-POSS loadings, respectively. OAA-POSS interacts more strongly with PEO relative to OAP-POSS, explaining the higher levels of POSS incorporation [
77
]. Mesoporous silica with spherical and cylindrical morphologies were obtained upon heating followed by calcination of the F108/OAA-POSS hybrid at 50 wt.% and 70 wt.% POSS loadings.
Surface functionalized POSS particles have been incorporated in many other polymeric materials to improve the functional properties of POSS-polymer composite materials. A melt mixture route was used as a means of preparing nanocomposites of high-density polyethylene (HDPE) and octamethyl-POSS (OM-POSS), and rheological studies were carried out [
78
]. The results revealed that, at lower filler contents (0.25–0.5 wt.%), the OM-POSS nanoparticles acted as a lubricant to reduce the viscosity of the nanocomposites, while at higher OM-POSS concentrations, there was an increase in viscosity. The POSS particles were miscible in HDPE at lower temperatures and concentrations, but formed aggregates with an increase in temperature and concentration. XRD and DSC analysis of the HDPE/OM-POSS morphology revealed that, while OM-POSS did not affect the crystallization of the high-density polyethylene, it crystallized itself into nanocrystals.
The miscibility and self-assembly of poly[(
ε
-caprolactone)-
block
-(4-vinyl pyridine)] (PCL-
b
-P4VP)-POSS blends revealed that increasing the amount of POSS in the PCL
-b-
P4VP diblock caused a change in the morphology due to increased hydrogen-bonding interactions [
79
]. TEM revealed spherical and cylindrical morphologies with long-range ordered structures at low POSS contents and disordered structures at relatively high POSS contents. Confined PCL phases were observed due to the pyridyl units of the P4VP block being stronger hydrogen-bond acceptors toward the OH group of OP-POSS than towards the C=O groups of the PCL block.
The morphology of PLLA/Oib-POSS nanocomposites prepared via solution casting revealed homogenous dispersion of the POSS molecules within the polymer matrix [
80
]. It was found that the presence of POSS significantly enhanced the crystallization rate, improved mechanical properties and accelerated the hydrolytic degradation of the polymer with respect to the control PLLA. Qui and coworkers [
81
] also investigated the effect of POSS hybridization of PLLA using octamethyl-POSS (ome-POSS) as nanofiller. As in the PLLA/Oib-POSS case, the ome-POSS was homogenously dispersed in the PLLA matrix. It was found that incorporating ome-POSS particles into PLLA enhanced both non-isothermal cold and melt crystallization of PLLA in the nanocomposite relative to pristine PLLA. The overall isothermal melt crystallization rate was faster in the hybrid than in neat PLLA and increased with increasing ome-POSS content.
Incorporation of POSS in polymer matrices can enhance the mechanical properties by reinforcing polymers. The mechanical properties of POSS-containing polymer nanocomposites depend on the state of the POSS dispersion (which depends on the surface functional group of POSS), amount of POSS, crystallinity, morphology, 
etc
.
The influence of POSS surface functionality on mechanical properties (Young’s modulus, yield stress and elongation at break) has been studied by incorporating POSS with three different surface functional groups (me-POSS, ph-POSS and vi-POSS) into polypropylene (PP) via melt-blending [
64
]. Addition of vi-POSS to the polymer led to a maximum increase in the Young’s modulus, yield stress and elongation at break; hence, an overall enhancement in mechanical properties (
Figure 6
). This observed enhancement was ascribed to the good dispersion of vi-POSS in the polymer matrix, as well as the chemical interaction between polypropylene macromolecules and the POSS functional groups. Addition of me-POSS to polypropylene results in a moderate decrease (up to about 15% reduction at 5 wt.% POSS loading) of the Young’s modulus and yield strength values, while the elongation at break remains unaffected (
Figure 6
). The observed decline in mechanical properties of me-POSS-PP nanocomposites relative to neat PP was related to the presence of micron-sized POSS domains (due to aggregation of me-POSS) that behaved as weakening points during material deformation. In the case of ph-POSS containing nanocomposites. The Young’s modulus remains unaffected with increasing amount of particles, while yield strength and elongation at break were observed to decrease with increasing particle concentration (
Figure 6
).
Incorporation of trisilanolisobutyl-POSS was also found to enhance mechanical properties of polylactide (PLA), as evidenced by improved ductility, storage modulus and tensile strengths [
82
]. This property enhancement was explained by possible hydrogen bond interactions between PLA and POSS, resulting in interfacial adhesion. The storage modulus of POSS-containing PLA nanocomposites was found to decrease with increasing temperature with a significant drop in the region between 50 and 65 °C, corresponding to the glass transition region.
The amount of POSS present can play a very important role in determining the mechanical properties of POSS-polymer composites. POSS-containing methycrylate composites could exhibit superior or inferior mechanical properties (
Figure 7
), depending on the amount of POSS present in the composites [
83
]. 2 wt.% POSS dispersion resulted in an unusual increase in mechanical properties: 15% increase in nanocomposite’s flexural strength and hardness, 12% increase in compressive strength and an unusual increase in toughness. When the POSS concentration was further increased to 5 wt.%, the compressive strength increased by 31%, while the compressive modulus increased by 68%. However, there was a decline in flexural strength from 87 MPa to 75 MPa. When the percent weight of POSS increased above 10wt%, the mechanical properties of the nanocomposites was found to deteriorate rapidly (
Figure 7
). The explanation behind the observed sharp decline is a very rapid formation of a cross-linked polymeric network with increasing POSS, which in turn limits the mobility of reactive species. Hence, more POSS monomers could not be polymerized, and as such, the formed aggregates consequently deteriorated the mechanical properties of the composites. This finding suggested that the reinforcing mechanism of the flexure state may be different from the reinforcing mechanism of the compressive state. Flexural strength is a very important property for dental restorations, as it reflects the ability of materials to withstand complex stress [
83
]. It was speculated that the uniform dispersion of the nanoparticles in the polymer matrix, as confirmed by WAXD, might be responsible for the improved properties [
83
]. An increase in storage modulus, tensile strength and complex viscosity of the hard segments of polyurethane films was observed with an increasing amount of diamino-POSS loadings up to 10 wt.% in POSS-containing PU polymer nanocomposites [
29
].
Methacrylate-based polymers have been extensively used as dental implant materials for several years [
14
]. Dental implants composed of methacrylate-based polymers are known [
14
