Repository: ISE-FIZKarlsruhe/Ontology_Evaluation

File: Domain Papers/MDPI/nanomaterials-v01-i01_20240418_texts/nano5020656.txt (part 1 of 2)
Ceramic nanocomposites are attracting growing interest, thanks to new processing methods enabling these materials to go from the research laboratory scale to the commercial level. Today, many different types of nanocomposite structures are proposed in the literature; however, to fully exploit their exceptional properties, a deep understanding of the materials’ behavior across length scales is necessary. In fact, knowing how the nanoscale structure influences the bulk properties enables the design of increasingly performing composite materials. A further key point is the ability of tailoring the desired nanostructured features in the sintered composites, a challenging issue requiring a careful control of all stages of manufacturing, from powder synthesis to sintering. This review is divided into four parts. In the first, classification and general issues of nanostructured ceramics are reported. The second provides basic structure–property relations, highlighting the grain-size dependence of the materials properties. The third describes the role of nanocrystalline second-phases on the mechanical properties of ordinary grain sized ceramics. Finally, the fourth part revises the mainly used synthesis routes to produce nanocomposite ceramic powders, underlining when possible the critical role of the synthesis method on the control of microstructure and properties of the sintered ceramics.
Recent advances in the production of nanocrystalline ceramic powders with novel properties have stimulated the research to create multi-functional engineering materials by designing structures at the nanometric scale. Such recent enthusiasm in nanotechnology has also motivated the development of nanocomposite ceramics, which is one of the most rapidly evolving areas in composites research.
Nanotechnology can be broadly defined as the creation, processing, characterization and utilization of materials, devices and systems with dimensions of the order of 10–100 nm, exhibiting novel and significantly enhanced physical, chemical and biological properties, functions, phenomena and processes, due to their nano-scale size [
1
,
2
]. A nanomaterial has a typical grain size <100 nm, whereas ultrafine-grained materials are characterized by grain size <500 nm [
3
].
On the other hand, the term “nanocomposite” comprises multiphase materials, where at least one constituent phase has dimension of less than 100 nm [
2
].
The concept of structural ceramic nanocomposites was proposed by Niihara in 1991 and can be seen as the adoption of the nanocomposite approach for the microstructural tailoring of structural ceramic composites [
4
].
In order to classify the nanocomposite structures, we should firstly consider the different morphologies of the nanoscale reinforcements (
Figure 1
) [
2
]. In fact, nanoreinforcements can be grouped into three broad categories: (a) 3D-nanofillers (such as nanoparticles and nanospheres), which are relatively equiaxed with diameter <100 nm; (b) fiber or tube having diameter less than 100 nm and aspect ratio more than 100; (c) plate-like nanofillers, which can be layered materials with typically thickness of the order of 1 nm and aspect ratio in the other two directions at least of 25 [
2
].
The surface area/volume ratio for the different types of reinforcement is displayed in the same Figure. The change in particle diameter (2
r
), fibrous material diameter (2
r
) or layer thickness (
t
) from micrometer to nanometer changes the surface area/volume ratio by one or two orders of magnitudes (
i.e.
, from 1 μm to 10 or 100 nm) [
2
]. This means that with the drastic increase in interfacial area, the properties of the composite are more and more dominated by the properties of the interface or interphase.
Typical composite nanocrystalline bulk structures are schematically presented in 
Figure 2
 [
4
,
5
].
The most common nanocomposite structures for ceramics consist of a micronic-sized matrix, in which nanoparticles are embedded [
4
]. In particular, the nanodispersions can be embedded in the matrix grains, located at the grain boundaries or occupy both inter- and intra-granular positions, as shown in 
Figure 2
a. Examples of this structure can be found in the pioneer works of Niihara and co-workers related to nano-SiC particles dispersed in micronic Al
2
O
3
, S
3
N
4
 or Y
2
O
3
 matrix [
6
,
7
,
8
]. Other examples of micro/nano structures are displayed in 
Figure 2
b,c, showing the presence of nanostructured elongated grains (whiskers, fibers or rod-like grains), (b) or platelets (c) embedded in a micronic matrix. The interest in such structures is explained by the 
in situ
 toughening effect exerted by the elongated grains and platelets, able to provide crack bridging and deflection mechanisms [
9
,
10
,
11
,
12
]. Recently, a new composite structure has been proposed in literature [
13
,
14
,
15
], consisting of both rounded and elongated nanostructured second-phase embedded in a conventional ceramic matrix, as shown in 
Figure 2
d. Here, the rounded second-phase grains limit the matrix grain growth during sintering by exerting a 
pinning
 effect, with the aim of increasing the hardness and strength of the composites. The elongated grains, as previously explained, are chosen for their toughening effect, mainly due to crack deflection mechanisms. In 
Figure 2
e, the structure of a nano/nano composite is displayed, consisting of approximately equiaxed nanoscale grains of two different phases. The two immiscible phases, contained in similar volume fractions, give rise to interconnected structures, in which each phase hinders the growth of the other, limiting the long-order interdiffusion. This concept can be extended to tri- or multiphasic systems, as shown in 
Figure 2
f. In fact, raising the number of immiscible phases, the diffusion distance between homologous grains increases as well, thus further refining the overall composite microstructure [
16
]. In 
Figure 2
g, a nanocrystalline composite consisting of grains of a single phase, divided by grain boundaries with a different chemical composition (second-phase) is represented [
17
]. 
Figure 2
h,i show the structure of nanocrystalline composites consisting of elongated grains (h) or platelets (i) of one phase, embedded into a nanocrystalline matrix of the other phase.
In 
Figure 3
, some examples of the above composite structures, experimentally developed, are reported [
14
,
16
,
17
,
18
,
19
,
20
,
21
,
22
,
23
].
In such different types of nanocomposite structures, a deep understanding of the materials’ behavior across length scales is required. Knowledge of how the nanoscale structure influences the bulk properties enables the design of the nanostructures, towards the fabrication of increasingly advanced and even multi-functional composites [
2
]. Once such knowledge is acquired, the tailoring of the desired composite structures is a further challenging step in the fabrication process. A successful approach requires the development of innovative concepts at each step of manufacturing, from the synthesis of composite nanopowders, to their processing and sintering. Nowadays, numerous technologies are available for producing highly pure, single-phase nanocrystalline powders [
24
]. In contrast, nanocomposite powders are still mainly produced by the traditional mixing and milling method, and it is striking the lack of advanced technologies applied to the synthesis of bi- or even multi-phasic systems, particularly at the industrial scale.
In this review, the attention focuses on ceramic-ceramic composite materials with macroscopically homogeneous structures, and in particular way will focus on particulate nanocomposite systems.
For a sake of completeness, this work will first consider the structural features of single-phase nanocrystalline ceramics (
Section 2
), and later those of nanostructured composites (
Section 3
). The final part (
Section 4
) is indeed dedicated to the synthesis methods of nanocomposite ceramic powders, with the aim of evidencing the key role of such manufacturing step in tailoring the micro/nanostructural features of the composites and the related final properties.
Refining the material grain size in ceramics can induce significant changes on both mechanical and physical parameters. Therefore, the following paragraphs deepen some fundamental micro- or nano-structure-property relationships, with the aim of highlighting the size dependence of the materials properties.
To take advantage of the unique properties of bulk nanocrystalline materials, the nanometer range powders have to be densified into parts of certain properties, geometry and size. The key to the nanopowder consolidation process is to achieve densification with minimal microstructural coarsening and/or undesirable microstructural transformations. In particular, the grain growth normally occurring during the intermediate and final stages of sintering and the Ostwald ripening process should be avoided.
While the densification process for conventional powders is well known, the densification of nanopowders poses significant additional challenges, by both theoretical and practical points of view. First, due to the very large surface area of nanoparticles, agglomeration is an ubiquitous issue, affecting in a negative way the densification process. In addition, a still open question is whether the sintering mechanisms scale with grain size, and whether such mechanisms change when nanoscale is reached. A number of reviews have been already published addressing nanopowder processing and specific (nano)sintering issues [
1
,
25
,
26
,
27
].
As reviewed by Groza [
25
], nanopowders are highly unstable by a thermodynamic point of view. The tendency to reduce the excessively large surface area per unit volume of the nanocrystalline powders is the mechanism that drives the sintering process. The extra energy of a surface with a radius of curvature (
R
) may be calculated as a stress (σ), as given by the Laplace equation:











σ


=




γ


R














(1)





where 
γ
 is the surface energy. In nanomaterials, this sintering stress may reach very high values. For instance, the sintering stress may be as large as 300 MPa in 10 nm particles compared to only 3 MPa for 1 μm particles, if γ has a typical value of 1.5 J/m
2
 [
28
].
From the kinetics point of view, we expect enhanced densification for processes that display a direct grain size dependence. For sintering, this dependence may be illustrated using the equation for the densification rate (dL/Ldt) developed by Johnson and co-workers, and used for all stages of sintering [
29
]:











−






d


L






L


d


t






=






γΩ






k


T






 


(






δ




D


b






Γ


b










d


4








+








D


ν






Γ


ν










d


3








)












(2)





where γ is the surface energy, Ω is the atomic volume, δ is the grain boundary width, 
D
b
 and 
D
v
 are the grain boundary and bulk diffusivities, Γ
b
 and Γ
v
 are functions of density, 
k
 is the Boltzmann constant, 
T
 the temperature and 
d
 is the grain size.
From this equation, decreasing the grain size by one order of magnitude (e.g., from 1 μm to 100 nm) could enhance sintering rates by up to 4 orders of magnitude. Consequently, sintering of nanopowders may be accomplished at significantly lower temperatures and shorter time as respect to conventional powders. In fact, it was experimentally proved that the onset of sintering was significantly lower in nanoceramics (in the range 0.2–0.4 
T
m
) compared to conventional materials (0.5–0.8 
T
m
) [
25
,
30
,
31
,
32
,
33
]. However, to fully exploit the exceptional features of the nanocrystalline powders, they should be loosely dispersed, free from agglomerates. An example is provided in 
Figure 4
, showing the sintering curves of Al
2
O
3
/50
vol.
%Y
3
Al
5
O
12
 (YAG) powders (referred to as AY). The powder, synthesized by co-precipitation route and calcined at 900 °C to crystallize γ-Al
2
O
3
 and YAG phases, is made by nanocrystalline particles, with both phases having a size in the range of 20–50 nm [
34
]. However, the powder presents a significant agglomeration, being the agglomerates of about 3 μm in size. Extensive ball milling was necessary in order to reduce the agglomerate size to about 0.5 μm. The black and red curves represent the linear shrinkage curves 
versus
 sintering temperature of the powder before and after milling, respectively. We can observe that the dispersed powder presents an onset sintering temperature (about 840 °C) well lower than the un-milled one (about 1000 °C). Therefore, the maximum sintering temperatures were observed at 1420 °C for the milled material, and at 1600 °C for the un-milled one. After the heating step at these two different temperatures, the materials reached the same densification degree, which was about 50% of their theoretical density. Full densification was reached, in both cases, by performing an isothermal step of three hours at the maximum sintering temperatures. More details about the sintering behavior of the two materials can be found elsewhere [
34
]. The lowering of the maximum sintering temperature of the milled-AY material had a critical effect on its sintered microstructure. As we can see in 
Figure 5
, the un-milled material (sintered at 1600 °C/3 h, 
Figure 5
a) presented a very homogeneous but micronic microstructure; on the opposite, the milled material (sintered at 1420 °C/3 h, 
Figure 5
b) showed an ultra-fine grain size (about 300 nm) for both Al
2
O
3
 and YAG phases.
In 1950, Herring [
35
] developed the classical scaling rule, correlating the effect of the particle size on the sintering time. The time, 
t
, to achieve the same sintering condition is correlated to the powder particle size, 
d
, by the equation:

















t


1










t


2








=






(








d


1










d


2








)




n














(3)





where the exponent 
n
 depends on the sintering mechanism (in this equation, it is assumed the same sintering mechanisms, independently from the particle size). Considering the Arrhenius expression for temperature, the sintering temperature dependence on the particle size becomes:











n


l


n




(










d


1










d


2










)




=




Q




R


[




(






1






T


1










)




−




(






1






T


2










)




]
















(4)





where 
Q
 is the activation energy for the predominant sintering mechanism, 
R
 is the gas constant, 
d
1
 and 
d
2
 are the different powder particle sizes and 
T
1
 and 
T
2
 are their respective sintering temperatures.
Considering Herring’s law, the sintering temperature dependence on the particle size may be calculated. Reasonable agreement of experimental and calculated temperatures was found in TiO
2
, and Al
2
O
3
 assuming certain diffusion mechanisms [
25
]. Zeng 
et al
. [
36
] demonstrated that the Herring scale law can be used to predict the approximate sintering temperature of α-Al
2
O
3
 powder and showed that if the particles size was reduced to <20 nm, sintering below 1000 °C may be possible.
Yttria-stabilized zirconia powders (at different yttria contents) were submitted to a two-step sintering process, with the aim of achieving full densification but minimizing grain growth [
37
]. Pressureless two-step sintering is a relatively new method to obtain dense ceramics with restricted grain growth. As originally proposed by Chen and Wang in [
38
], the suppression of the grain growth in the final sintering stage may be achieved by exploring the kinetic window between grain boundary diffusion and grain boundary migration. A typical two-step sintering schedule consists of a first heating step to a peak temperature (
T
p
) sufficient to reach a relative density higher than 75%. This step is then followed by a rapid cooling down to an isothermal plateau at a lower temperature (
T
d
) for a relatively long time (
t
d
), in which full densification should occur 
via
 a relatively slow grain boundary diffusion process. For yttria-stabilized zirconia, the conditions required for the effective two-step sintering were evaluated by shrinkage experiments performed on heating at constant rate. Data were interpreted on assuming the classical Herring’s law describing the shrinkage during the second stage of sintering [
38
]. By using this approach, high density (around 95%) tetragonal (ZrO
2
)
0.97
(Y
2
O
3
)
0.03
 and cubic (ZrO
2
)
0.92
(Y
2
O
3
)
0.08
 ceramics were obtained, respectively showing a nanometric and sub-micrometric microstructure.
Mechanical behavior of nanocrystalline materials has been the theme of over 500 publications and several review articles [
24
,
25
,
26
,
39
,
40
]. Most of these articles conclude that the yield stress (τ) and the microhardness (
H
v
) of nanocrystalline materials can be 2–10 times higher than the corresponding coarse-grained polycrystalline materials, with the same chemical composition. These behaviors are described by the empirical Hall–Petch relationships, according to the following equations:





τ
 = 
τ
0
 + 
k·d
 
½






(5)








H
v
=
H
0
 + 
k·d
 
½






(6)





where 
H
0
 is the intrinsic hardness dependent on frictional lattice resistance to dislocation motion [
41
], τ
0
 is a material constant [
39
], 
k
 is the material-specific strengthening coefficient, and 
d
 is the average grain size.
The Hall-Petch law is based on the theoretical [
40
] and experimental [
42
] observation that grain boundaries impede dislocation slip, which is the principal deformation mechanism accommodating strain during plasticity. In addition, it was proved that smaller grains limit the size of dislocation pile-up, which affects how easily dislocations can traverse grain boundaries and travel from grain to grain. Therefore, a higher applied stress is necessary to propagate dislocations from grain to grain and to induce a permanent deformation to a material: as a result, both yield strength and hardness are enhanced [
39
]. As an example, 
Figure 6
 displays different microstructures of YAG ceramics, fabricated at increasing Spark Plasma Sintering (SPS) temperatures (from 1325 °C to 1400 °C), reaching full density [
43
]. Average grain size and Vickers hardness were determined for all materials. As shown in 
Figure 6
, an inverse proportion between grain size and hardness can be clearly stated [
44
].
However, further refinement of grain size may lead to lower yield stress. Thus, some materials exhibited the so-called “inverse” Hall-Petch behavior, showing a decreased hardness with further reduction of grain size. While this phenomenon has been widely explored in nanocrystalline metallic materials, few data refer to nanocrystalline ceramics due to the difficulty associated to the fabrication of high-quality, dense nanostructured materials. In spite of this, a recent paper of Wollmershauser 
et al
. [
45
] showed that the hardness of magnesium aluminate spinel, used as a model hard ceramic material, rigorously followed the Hall-Petch relationship down to grain sizes of 28 nm.
Besides the Hall-Petch equations, the Griffith theory also provides fundamental understanding of the mechanical behavior of ceramics. In fact, for elastic brittle materials, the fracture behavior can be analyzed by using the Griffith equation:













σ


f




=


 








K




I


C










Y


 






π


a




















(7)





where σ
f
 is the strength, 
K
IC
 is the fracture toughness, 
a
 is the flaw size and 
Y
 is a geometric factor related to the failure origin, approximately equal to 1 [
46
]. From this equation, we can see that for increasing the strength of a brittle material, both an increase of 
K
IC
 and a decrease of 
a
 are needed. Flaws of some statistically distributed size are always present in a ceramic material. They may arise during manufacturing or in subsequent handling of the material. Since polycrystalline ceramics are usually manufactured by sintering a powder compact at high temperature, the flaws may arise from non-uniformities in the particle packing. The refinement of the microstructure allows decreasing the material flaw size produced during processing: for this reason, it is generally assumed that the fracture strength in nanoceramics is higher than in conventional micronic-sized materials.
A further difference between nanocrystalline and coarse-grained materials lies in the high-temperature mechanical behavior. The creep behavior of coarse-grained materials has been extensively studied over the past four decades. These studies allowed establishing that the creep behavior of a polycrystalline material can be represented by the following expression [
47
]:













γ


˙




=


A


(






D


G


b






k


T






)








(






b


d






)






s








(




τ


g




)




n














(8)





with:











D


=




D


0




exp


(


−




Q




R


T






)












(9)





where γ is the shear creep rate, 
A
 is a dimensionless constant, 
D
 is the diffusion coefficient that characterizes the creep process, 
G
 is the shear modulus, 
b
 is the Burgers vector, 
k
 is Boltzmann’s constant, 
T
 is the absolute temperature, 
d
 is the grain size, 
s
 is the grain size sensitivity, τ is the applied shear stress, 
n
 is the stress exponent, 
Q
 is the activation energy for the diffusion process that controls the creep behavior, 
D
0
 is the frequency factor for diffusion.
Starting from these general equations, two models have been formulated: the former, the Nabarro–Herring creep [
48
,
49
] involving the diffusion of vacancies through the grain volume; the latter, the Coble creep [
50
] involving the diffusion of vacancies along the grain boundaries. Once again, there is a role of the grain size on these behaviors: in fact, it was reported [
51
] that Coble mechanism could prevail over the Nabarro-Herring one at very small normalized grain size. Particularly, the Coble creep is defined by the following equation:















ε


˙






C


o






=


 




A




C


o






 






G


b


 




D




g


b










k


T






 






(




b


d




)




3




 




σ


G














(10)





showing a cubic dependence of the creep rate on 
d.
 A reduction in grain size from 10 μm to 10 nm would produce an increase in the creep rate by nine orders of magnitude, all else being constant, thus suggesting the possibility of deformation at room temperature [
52
,
53
]. In nanocrystalline ceramics, this feature has not been demonstrated yet. A previous study on nano-scale TiO
2
 has shown extensive ductility at room temperature [
54
]; however, subsequent investigations showed that ductility was due to the presence of porosity, an extrinsic effect not directly related to grain size [
55
,
56
,
57
]. This example clearly shows that the nanocrystalline domain of ceramic materials deserve further investigations. In fact, contrary to metals and alloys, few and sometime contradictory data refer to ceramic materials, as the fabrication of highly dense, nanostructured ceramics is still a complex issue.
The addition of nanocrystalline second-phases to ordinary grain sized ceramics is very effective in reducing the particles grain growth during sintering. In fact, dopants or second-phase particles, which are insoluble in the matrix phase, can decrease the coarsening kinetics of the matrix itself by reducing the grain boundary mobility through a particle 
pinning
 effect.
This behavior was described in the Zener’s theory [
58
] in 1948, showing that the inclusion exerts a drug force on the grain boundary given by:





F
= 
2
π
r
 γsinθ cosθ





(11)





where 
F
 is the pinning force, 
r
 is the particle radius and γ is the average boundary energy of the system. If particles are assumed to be spherical and γ to be isotropic, the maximum value of the force, 
F
max
, is given when θ = π/4:





F
max
 = π
r
γ





(12)




The number of particles per area of boundary, 
N
s
, can be approximated by considering the particles to be distributed randomly on the boundary. Therefore:













N


s




=






3


f






4




π


2


















(13)





where 
f
 is the volume fraction of particles. Combining Equations (12) and (13), the pinning stress can be derived:













σ


z




=






3


f


γ






4


r
















(14)




In this theory, we should consider that numerous assumptions have been made: for instance, it applies to spherical and randomly distributed particles; it is assumed that each particle in contact with the boundary exerts the maximum force, whereas the pinning force exerted by each particle also depends on the position of the boundary.
The force on a boundary due to non-spherical particles has been calculated in 1983 by Ryum 
et al.
 [
59
], who considered needle- and plate-shaped particles. They evaluated the force as a function of aspect ratio of the angle between the boundary and the axis of the particle. If was found that the pinning force is a function of particle shape, large forces being associated with large differentials in the cross sectional area presented to the boundary. Thus, a needle particle with an aspect ratio of 5 can exert a force of 2
F
max
 on a boundary. Since the pinning force differs from the spherical case, we might expect that the pinning stress would be similarly affected. However, if the particles are randomly orientated, the pinning stress given by the previous equation is still a good approximation.
Finally, for spherical particles, the dependence of the matrix grain size (
R
) on the particle size and fraction can be also estimated, according to the following relationship:











R


=






4


r






3


f
















(15)




The incorporation of nanoparticles into ceramics to control grain size during thermomechanical processing is now standard industrial practice. Second-phases such as fine YAG [
60
,
61
], ZrO
2
 [
62
,
63
,
64
,
65
], SiC [
66
], Si
3
N
4
 [
67
] NbC [
68
] are commonly added to Al
2
O
3
, to inhibit the matrix grain size and therefore increase the mechanical properties [
69
]. 
Figure 7
 compares the microstructures of a pure CeO
2
-stabilized ZrO
2
 and the respective composite material, containing 16
vol.
% of α-Al
2
O
3
, both sintered at 1450 °C for 1h. The fine and homogeneous distribution of the ultra-fine α-Al
2
O
3
 grains induces a very effective pinning effect on the ZrO
2
 grain boundaries: as a result, the ZrO
2
 average grain size decreases from about 4 μm in the monolithic material to about 0.7 μm in the composite [
70
].
As previously reported, the incorporation of ultra-fine second-phase particles can reduce the matrix grain growth. This has a general positive effect on the mechanical properties, since an increase in strength and hardness is expected on the ground of the Hall-Petch relation (see Equations (5) and (6)).
A further explanation of the increased strength of the nanocomposites is the reduction in the size of processing flaws. An example is provided by the Al
2
O
3
/SiC nanocomposite system, processed by extensive milling of Al
2
O
3
 and SiC raw powders. It was proved that during this step, the SiC particles act as grinding medium during attritor or ball milling and successfully destroy the Al
2
O
3
 agglomerates, which commonly cause large processing flaws [
71
,
72
]. This is illustrated in 
Figure 8
 [
72
], in which we can see a continuous decrease of the flexural strength by increasing the flaw size in Al
2
O
3
/SiC ceramics. Values show that the flaw size should be very small to produce high-strength ceramics, meaning that a careful manufacturing during the ceramic processing is needed.
On the other hand, the SiC grains should also achieve an optimal distribution in the Al
2
O
3
 matrix, avoiding agglomeration. This is usually achieved for low SiC contents (up to 5
vol.
%) allowing to increase the Al
2
O
3
 strength from about 350 MPa to about 1050 MPa, whereas further addition of SiC lowers the strength due to agglomeration phenomena [
71
].
In general, the strength of the composites can be estimated by the rule of mixtures. However, mechanisms that lead to a toughness change, such as microcracking or phase transformation (discussed later) may significantly alter the strength. In the previous example of Al
2
O
3
/SiC composite, the decreased strength above a certain volume fraction of SiC has been also imputed to microcrack linkage [
73
]. Similar results were obtained for the Al
2
O
3
/ZrC system: the flexural strength increased from about 300 to 550 MPa upon addition of 5–10
mol.
% ZrC, above which it decreased to the initial value [
74
].
Ohji 
et al
. [
75
] have proposed a “nanotoughening” effect for explaining the strengthening of the Al
2
O
3
/SiC system. A mechanism based on near-tip crack bridging by the nanosized SiC inclusions was considered to produce a modest toughness increment but a very steep 
R
-curve, and this latter produces the very high fracture strength of the ceramic nanocomposites.
A further difference between monolithic ceramics and related nanocomposites is the fracture mode. Again with reference to the Al
2
O
3
/SiC system, it was observed that the fracture mode changed from a mixed inter/transgranular fracture mode in monolithic Al
2
O
3
 to pure transgranular mode in the composites, highlighting a grain boundary strengthening in this latter case. Ferroni and Pezzotti [
76
] estimated that the amount of transgranular fracture mode in monolithic Al
2
O
3
 was about 10%. This value increased to about 55%–85% in Al
2
O
3
/SiC nanocomposites, depending on the SiC amount. In particular, at the lowest SiC content (5
vol.
%), the highest fraction of transgranular fracture mode was determined. However, this behavior was directly related to the amount of SiC particles located in inter or transgranular position as respect to the Al
2
O
3
 matrix. The predominant transgranular crack path was observed when SiC grains were mainly located within the Al
2
O
3
 matrix [
76
].
Conceivable reason for the grain boundary strengthening is the local internal stress, as for instance reported in [
75
,
77
]. In monolithic Al
2
O
3
, residual thermal stress is imputed to the thermal expansion anisotropy experienced by non-cubic ceramics during cooling from the sintering temperature. In these ceramics, triple points are inherently weak zones due to high residual stress during cooling. 
Figure 9
a
 schematically shows a grain boundary microcrack due to local tensile stress, arising from thermal expansion anisotropy [
76
]. In composites, residual thermal stresses are imputed to the difference in thermal expansion coefficients between matrix (α
m
) and particle (α
p
), which cause strain during cooling from high-temperature sintering [
71
]. Thus, when second-phase grains, with lower thermal expansion, are embedded in the matrix grains, a hydrostatic compressive stress field can be generated on a grain boundary during cooling (see 
Figure 9
b).
The thermal expansion misfit stress, σ
T
, inside a single spherical inclusion in an infinite matrix is described by the Selsing expression [
77
]:













σ


T




=






〈




α


*




〉










1


+




ν


m








2




E


m








+






1


−


2




ν


p










E


p






















(16)





where 
<
α
*
>
 is the thermal expansion misfit strain, 
E
 and ν are Young’s modulus and Poissons’s ratio of the matrix (
m
) and particles (
p
). In the case in which α
m
 > α
p
, the average thermal stress are compressive inside the second-phase particles and tensile in the matrix.
This is the case of the Al
2
O
3
/SiC system, where the SiC particles have lower thermal expansion coefficients than Al
2
O
3
. This induces compressive and tensile residual stress in the radial and tangential directions, respectively, of the Al
2
O
3
 matrix around the particle [
76
], as shown in 
Figure 9
b. We can see that both Al
2
O
3
 and Al
2
O
3
/SiC grain boundaries are subjected to a hydrostatic compressive stress field, whereas the matrix is under a tensile stress. The direct consequence is the transgranular fracture mode, propagating inside both Al
2
O
3
 matrix and second-phase particles, as schematically illustrated in 
Figure 9
b.
Finally, it should be mentioned that large differences in α coefficients between matrix and second phases (as in the case of Al
2
O
3
/SiC system) usually increase the possibility of microcracking, since the particles are under high local stresses. This limits the second-phase content in the ceramic matrix. A different case is provided by the Al
2
O
3
/TiC composite, which is a well-established cutting tool material, showing improved strength as compared to Al
2
O
3
 alone. In this system, high strength values can be retained at relatively high TiC contents, due to the smaller difference in α coefficients between TiC and Al
2
O
3
 [
78
], if compared to the Al
2
O
3
/SiC system.
Beside their strengthening effect, nano-sized second-phase particles can also increase the toughness of the monolithic ceramic material.
Toughness is a term used to define the resistance of a material to crack formation and propagation. It is also defined as the ability of a material to absorb energy before failure. Fracture toughness (
K
IC
) is defined as the critical stress intensity above which a crack will propagate and result in failure of the material [
73
]. The subscript I represents mode I displacement, 
i.e
., the load is perpendicular to the crack. For brittle materials, and according to Griffith’s equation, 
K
IC
 can be expressed by rewriting Equation (7) as follows:





K
IC
 = σ
f
Y
√π
a






(17)




Being σ
f
 the critical stress, 
a
 the half crack length, 
Y
 a constant depending on crack configuration and loading geometry.
In ideally elastic (brittle) materials, crack propagation occurs catastrophically if the crack size is above a critical size, 
a
c
. At crack size 
a
 < 
a
c
, subcritical crack growth may occur due to environmental effects, 
i.e
., stress corrosion, resulting in crack growth to the critical size and failure. The environmental effect on crack growth is best represented by crack velocity (
V
)-toughness (
K
I
) curve [
79
], as shown in 
Figure 10
a. Segment I corresponds to chemically enhanced crack growth: below the threshold value, 
K
th
, cracks do not propagate. Segment II (plateau region) corresponds to region with a combination of stress and environment, where minor species in a liquid or gas control the crack tip reaction. Segment III is independent from the environment: microstructure, material thickness and stress have a major influence on the crack growth rate within this segment.
If the ceramic is not ideally elastic, 
i.e
., if it is toughened as happens in most composite ceramic systems, it generally exhibits 
R-
curve behavior, meaning that the toughness rises within the crack length 
a
, as shown in 
Figure 10
b. Above a critical crack size (
a
c
), steady state toughness is reached.
R
-curve behavior is typical in ceramics toughened by second-phases (such as ZrO
2
, whiskers or fibers). The slope of the 
R
-curve is an indication of the toughening rate during crack opening.
Increasing the toughness of ceramics is of critical importance, in particular if we consider their industrial manufacturing. Increased fracture toughness levels can significantly reduce the number of parts rejected during production and increase reliability during service, with a positive impact on the production costs. For this reason, there has been a considerable amount of research aimed at increasing the toughness of ceramics [
73
].
In this contest, nanocomposite ceramics are attracting increasing interest, since the dispersion of second-phase nano-grains can enhance the toughness of ceramics.
Crack bowing, which consists on the bowing of cracks between obstacles (
i.e.
, second phases) [
73
], is recognized as a toughening mechanism in composite ceramics: Lange [
80
] suggested that the interaction of a crack front with two or more resistant second-phase components can increase the fracture length and therefore the fracture energy along with the strength. Green [
81
] related the change in fracture energy to the fracture toughness change when crack bowing occurs by the following equation:




σ
c
/σ
m
 = 
K
c
/
K
m
 = (
E
c
Γ
c
/
E
m
Γ
m
)
1/2






(18)





where σ
c
 is the stress needed to propagate a crack through a series of second phases, σ
m
 is the matrix fracture strength, 
K
c
 and 
K
m
 are critical stress intensity factor, 
E
c
 and 
E
m
 are elastic moduli and Γ
c
 and Γ
m
 are fracture surface energy. Subscripts 
c
 and 
m
 denote composite and matrix, respectively.
Faber and Evans [
82
] further developed the crack bowing theory, by investigating the role of second phases having different morphologies, such as spheres, discs and rods, showing that the highest toughening is achieved in high aspect ratio disks within a brittle matrix. Faber and Evans [
82
] also investigated crack deflection phenomena, where crack deflection is different from crack bowing since the former produces a nonplanar crack, the latter a nonlinear crack front. Crack bowing and crack deflection have been recognized as the main toughening mechanisms where metal carbide second-phase are added to ceramic matrix, as shown in [
82
,
83
,
84
].
The change in fracture mode, from mixed inter/intragranular in monolithic ceramics to pure transgranular in nanocomposites also provides a toughening effect: the higher the extent of transgranular fracture, the higher the toughening [
85
]. Even more effective is the case of wavy fracture surface, occurring when a crack path is perturbed by subsequent particles embedded in a matrix. The wavy crack path enlarges the area of the crack surface and thus improves the toughness [
85
].
Recently, Awaji and co-workers [
86
] have underlined a relationship between the fracture toughness with the critical Frontal Process Zone (ZPS) size in nanocomposite ceramics. This model mainly applies to intra-type composites, in which the FPZ expansion ahead of a crack tip, founded on the Evans–Feber nanocrack mechanism [
82
], is considered the major factor responsible for the toughening increment in nanocomposites. Based on numerical modeling and experimental observations of Al
2
O
3
/SiC nanocomposites, dislocations are created in a temperature range from 600 to 1400 °C. During cooling, the thermal mismatch between matrix and second-phase particles allows the creation of sessile dislocations, which, at room temperature, will be localized close to the nanoparticles. Further annealing induces a dislocation rearrangement, leading to the development of dislocation networks or sub-grain boundaries around the particles [
86
]. When a main crack tip approaches this area, the dislocations act as nanocracks nuclei: the formation of many nanocracks expands the size of the FPZ of ceramics and hence improves the fracture toughness of the material. In addition, the sessile dislocations around the particles partially release the tensile residual stress in the grains and grain boundaries, thus strengthening the nanocomposite.
Beside the toughening mechanisms previously described, transformation toughening deserves to be discussed [
3
,
73
]. Such behavior is presented by ceramics containing fine metastable ZrO
2
 grains, whose phase transformation is able to increase the crack propagation resistance. To explain such phenomenon, we should introduce the three polymorphisms of ZrO
2
, being progressively monoclinic (
m
), tetragonal (
t
) and cubic (
c
) at increasing temperatures. By adding proper stabilizers, such as yttrium oxide, the metastable 
t
