Repository: ISE-FIZKarlsruhe/Ontology_Evaluation

File: Domain Papers/MDPI/nanomaterials-v01-i01_20240418_texts/nano7040074.txt (part 1 of 3)
For the last decades, nanocomposites materials have been widely studied in the scientific literature as they provide substantial properties enhancements, even at low nanoparticles content. Their performance depends on a number of parameters but the nanoparticles dispersion and distribution state remains the key challenge in order to obtain the full nanocomposites’ potential in terms of, e.g., flame retardance, mechanical, barrier and thermal properties, etc., that would allow extending their use in the industry. While the amount of existing research and indeed review papers regarding the formulation of nanocomposites is already significant, after listing the most common applications, this review focuses more in-depth on the properties and materials of relevance in three target sectors: packaging, solar energy and automotive. In terms of advances in the processing of nanocomposites, this review discusses various enhancement technologies such as the use of ultrasounds for in-process nanoparticles dispersion. In the case of nanocoatings, it describes the different conventionally used processes as well as nanoparticles deposition by electro-hydrodynamic processing. All in all, this review gives the basics both in terms of composition and of processing aspects to reach optimal properties for using nanocomposites in the selected applications. As an outlook, up-to-date nanosafety issues are discussed. 
For the last decades, nanocomposites materials have been widely reported in the scientific literature to provide substantial properties enhancements, even at low nanoparticles content. In nanotechnology, polymer nanocomposites are defined as solids consisting of a mixture of two or more phase separated materials, where one or more dispersed phase is in nanoscale and a polymeric major phase. Materials can be referred to as nanoscaled when their size, meaning at least one of the three external dimensions range from approximately 1 nm to 100 nm [
1
]. Nanocomposites can be processed by conventional wet and dry processing techniques, yet in adjusted conditions vs. their neat counterparts. Polymer nanocomposites and nanoparticles can also be applied as nanocoatings, meaning a deposited nanoscale layer on selected substrates to reach specific surface behaviour [
2
,
3
]. 
There are a number of nanoparticles that have been reported to be used in the formulation of nanocomposites and which definition can be consulted in many extensive prior literature [
4
]. Those are generally divided in fibres (1D) platelets (2D) or particles (3D) depending on the number of dimensions they display in the nanoscale [
5
] and they generally differ from the microparticles commonly used in the composite sectors by a greater surface area. Among the polymeric matrix nanocomposites, since they are readily industrially available and low cost, nanoclays are among the most studied scientifically but are also the object of a number of commercial trials since the first work categorized as nanocomposites from Toyota leading to using nylon 6-clay hybrids in car equipment in 1989 [
6
]. Nano-oxides like TiO
2
, ZnO, SiO
2
 are also extensively used in the literature and commercial applications to provide respectively for example self-cleaning properties, UV protection or tailored rheological behaviour. Carbon nanotubes and more recently Graphene are gaining greater attention since their excellent intrinsic properties and unique structures open up new prospects as their production processes become more efficient, leading to greater availability and lower costs. 
The nanocomposite performance depends on a number of nanoparticles features such as the size, aspect ratio, specific surface area, volume fraction used, compatibility with the matrix and dispersion. In fact, although a long time has gone in the nanocomposites’ era, the dispersion state of nanoparticles remains the key challenge in order to obtain the full potential of properties enhancement (flame retardance, mechanical, barrier, thermal properties, etc.) at lower filler loading than for microcomposites. Not only can the nanoparticles themselves explain the observed effects, the impact of the interface between the matrix and particle also plays a very important role. Indeed, the extremely high surface area leads to change in the macromolecular state around the nanoparticles (e.g., composition gradient, crystallinity, changed mobility, etc.) that modifies the overall material behaviour [
7
]. 
The nanoparticles dispersion can be characterized by different states at nano-, micro- and macroscopic scales. For example, nanoclay based composites can show three different types of morphology: immiscible (e.g., microscale dispersion, tactoid), intercalated or exfoliated (miscible) composites [
8
]. The affinity between matrix and filler increases from tactoid over intercalated to exfoliated clays [
9
]. 
The dispersion and nanocoating thickness are generally characterized off line through the use of electronic microscopy [
10
,
11
], X-ray diffraction, etc. [
12
]. As opposed to standard composites, nanocomposites present the advantage to be potentially transparent although the optical properties can be highly affected by the nanocomposite morphology.
Several strategies have been used to improve dispersion quality, including either chemical or physical approaches. Surface modification to enhance the compatibility of the matrix and fillers is often used, for example through the grafting of organosilanes, or through the use of long chains alkyl ammonium clay platelets intercalating ions [
13
,
14
]. Alternatively, when applicable, in situ polymerization may be preferred to reach a good dispersion state that is sometimes difficult to reach when processing nanocomposites in highly viscous media [
15
,
16
]. 
In terms of physical methods, besides the use of mechanical mixing methods (high speed mixer, extruder, etc.), the application of ultrasonic vibrations has been reported to be effective in enhancing the dispersion state of nanoparticles both in solutions and melt polymers [
17
]. Electromagnetic fields application or high shear [
18
]/compression in one direction are also reported methods that can help in orientating the nanoparticles to create a structure that can, for example, maximize the gas tortuosity to limit the permeation across a packaging, reduce the flammability or increase the mechanical properties in a given direction.
Nanocoatings in turns allow maximizing the concentration in nanofillers on the surface of a material to create a specific effect while requiring a lower amount of nanoparticles than when dispersed in the bulk. 
Nanocoatings can be applied by different technologies such electrospray that can apply nanoparticles-based layers as opposed to established processes such as chemical or physical vapour deposition that rather allow the application of a continuous layer on an atomic scale. Electrospray present the advantage to work at atmospheric pressure and is therefore easily integrated in continuous production lines. Nanocoatings allow surface functionalisation to provide specific properties such as antimicrobial [
19
], self-healing [
20
], flame retardant [
21
], gas barrier [
22
], which are of interest for textiles [
23
], solar panels [
24
], packaging [
22
] and automotive fields [
25
] among others.
This review gives an insight on the application of nanocomposites and nanocoatings with a special focus on their prospects for:
food and cosmetic packaging
solar energy, especially organic photovoltaics
automotive structural parts
food and cosmetic packaging
solar energy, especially organic photovoltaics
automotive structural parts
In terms of packaging, different properties can be enhanced through the use of nanocomposites such as the gas barrier, antimicrobial properties, etc. The most frequently tested nanofillers are nanoclays montmorillonite (MMT) and kaolinite, carbon nanotubes (CNT) and graphene nanoplates (GNP) [
26
]. The improvement of barrier properties could more especially benefit biopolymers which generally have limited intrinsic barrier properties. Additionally, surface coatings can be used for modulating surface affinity of the packaging towards different liquids and pastes, e.g., to obtain water repellent paper-based packaging [
27
] or easy-to-empty features [
28
].
In terms of automotive applications, mechanical and electronic properties, thermal isolation, wear resistance and flame retardance are of interest among other improvements that can be provided by nanocomposites. In terms of mechanical reinforcement, whereas standard toughening additives and fillers normally lead to opposite variation of toughness and stiffness, the specific effect of nanoparticles allowing to improve both can benefit in the design of parts that comply similar structural functions at lower weight than micro-composites or neat polymers. Lighter but stronger materials allow optimal fuel consumption and increased safety.
In terms of solar energy, contributing to the multifunctionality and efficiency of solar panels, nanocomposites and nanocoatings are of relevance either in the photoactive layers, in protective layers, or on the surface of the solar panels. Energy harvesting by fullerenes have already been reported in the organic photovoltaic (OPV) industry [
29
]. As for packaging, for the outer layer, the use of nanostructured materials has been found to improve humidity, gas and UV barrier properties of solar cells in general. Nanotexturized surfaces and nanocoatings have been developed to provide self-cleaning effects to solar panels [
30
], therefore minimizing the requirements for maintenance while maximizing the energy yield.
In the subsequent sections, we review the different processing technologies that are used for nanocomposites conversion (including wet chemical and thermoplastic processing), as well as the common and new nanodeposition approaches with a specific focus on electrospray. The limitations and required process improvements are then discussed showing the challenges in nanoparticles dispersion.
In a following section, the different properties that can be enhanced using nanocomposites are reviewed, including barrier, mechanical, electrical/electronic, microwave absorbing properties and flammability resistance. Processability and compatibilization issues are also commented. The surface properties resulting from nanocoatings are then reported. The polymer nanocomposites applications are covered with a main focus on packaging, solar panels, and automotive sectors as well as a few words on other applications of interest.
Finally, the review gives some insights on safety and regulatory aspects that would influence the market uptake for new nanocomposites.
Several techniques have been developed for the preparation of polymer nanocomposites. The most important techniques are:
Intercalation of the polymer
In-situ intercalative polymerization
Melt intercalation
Direct mixture of polymer and particulates
Template synthesis
In-situ polymerization
Sol-gel process
Intercalation of the polymer
In-situ intercalative polymerization
Melt intercalation
Direct mixture of polymer and particulates
Template synthesis
In-situ polymerization
Sol-gel process
Intercalation processes is used for preparation of polymer-based nanocomposites, which contain layered silicates, as shown in 
Figure 1
. In this method, a solvent is used in which the polymer or pre-polymer is soluble and the silicate layers are swellable. Nanocomposites prepared with this method have structures ranging from intercalated to exfoliated, depending on the degree of penetration of the polymer chains into the silicate galleries. Hence, this has become a standard method for the preparation of polymer-layered silicate nanocomposites [
31
,
32
].
When the polymer is unable to intercalate between the silicate sheets, a phase-separated composite is obtained, which have the same range of properties as that of traditional microcomposites (
Figure 1
). On the other hand, when polymer matrix enters between the layered silicates then intercalated nanocomposites structure occurs in a crystallographically regular fashion, regardless of the clay to polymer ratio. A well-ordered multilayer morphology built up with alternating polymeric and inorganic layers is generated. Normally, only a few molecular layers of polymer can be intercalated in these materials [
31
].
In-situ polymerization method encasing the layered silicate within the monomer solution, polymer formation starts between intercalated layered sheets by heat or radiation, suitable initiator or catalyst [
15
,
16
]. In the melt intercalation method, a mixture of the polymer and layered host are annealed above the softening point of the polymers statistically or under the shear. Diffusion of polymer chains from bulk polymer melt into the galleries between the host layers during the annealing process (
Figure 2
) [
33
,
34
].
In the template method, a template is used to form nanocomposite materials of particular shape for example layered, hexagonal shape, etc. The soluble polymer acts as a template for the formation of layers. This method is widely used for the synthesis of mesoporous materials but less developed for the formation of layered silicates [
35
,
36
]. In the direct mixing method, polymer or monomers are directly mixed with reinforcing phase [
37
]. In the in-situ polymerization method inorganic particles are dispersed into a precursor of the polymer matrix (monomer) and then polymerization of the mixture is done by addition of appropriate catalyst. In this method, simultaneous formation of nano particle and polymerization process occur [
38
,
39
].
Carbon-nanotubes (CNTs)-reinforced polymer nanocomposite materials are generally prepared by different methods, including direct mixing, solution mixing, melt-mixing and in-situ polymerization. Similarly, different processing techniques, mostly chemical and electrochemical methods, have been employed for the preparation of conducting polymer nanocomposites [
40
].
Despite the successful use of these different methods for the preparation of polymer-based nanocomposites, information on various factors is still lacking, such as the use of an appropriate method for a specific matrix reinforcement combination or the maximum amount of reinforcements to give optimum property combinations and lower the cost of the processes, etc. Therefore, it is still necessary to look into these aspects including the use of simulation and modelling techniques.
The most important requirements for a polymer based compound reinforced by nanoparticles are the combination of an optimum surface tension (caused by a good compatibility/interaction of the particle surface with the matrix) with a maximum dispersion of the separated/exfoliated particles. 
The physical requirements to achieve it are:
similar to equal surface energy of polymer and particle surface
low agglomeration energy
low polymer viscosity
high mixing efficiency in the process.
similar to equal surface energy of polymer and particle surface
low agglomeration energy
low polymer viscosity
high mixing efficiency in the process.
Due to the relatively high viscosity of polymers even at high temperatures, the best results can be generated by pre-dispersing surface-treated, i.e., organomodified particles in higher concentration (20–50 wt %) before “diluting” this masterbatch in the viscous matrix using a twin screw extruder with high throughput. 
Based on these requirements and the cost-performance ratio, there are three different ways for the production of nanoparticle-based composite concentrates to achieve an optimum, i.e., homogeneous, pre-dispersion and exfoliation of the particles/platelets in a thermoplastic polymer matrix:
In-Situ:
 The monomer is introduced between particle agglomerates or clay platelets by previous homogeneous mixing of the particles with the monomer or swelling of the agglomerates in the monomer and then polymerizing the monomers in between the particles (high solid content).
Direct:
 Polymerization and incorporation between nanoparticle agglomerates are performed together simultaneously. The polymerization is started after premixing the components by using temperature to initiate polymerization (e.g., radical initiators) or by a catalyst.
Co-Precipitation:
 Nanoparticles and low viscous solutions of the polymer are mixed together to form a homogeneous solution, then the finely dispersed polymer plus nanoparticle mixture is co-precipitated by adding another non-miscible solvent or by evaporating the solvent.
In wet processing techniques, solutions or suspensions are used for the formation of thin layer films, resulting in either stand-alone films (casting) or coatings on different substrates. When polymer based coatings are applied to a substrate via lacquering or spraying, which are the mainly applied techniques, the rheological properties of the coating formulation are decisive [
41
]. Drying techniques vary from ambient conditions drying to conventional hot air drying, infrared to microwave energy drying, while each method influences the film or coating properties [
42
]. Compared to extruded coatings, the applicable coating weight can be much lower, maintaining the desired barrier properties [
43
]. 
The use of nanoparticles in coating dispersions can bring many advantages to the resulting coating properties. Compared to multilayer films, nanocoatings demand lower material usage [
27
], being both an economic as well as ecological advantage. Additionally, surface coatings can be used for modulating repellent properties on various surfaces, e.g., for water repellent paper-based packaging [
27
] or easy-to-empty features [
28
]. For paper coatings, the most used nanomaterials are nanoclays, inorganic pigments, minerals, ceramics and starch [
43
].
Thermoplastic “dry” processing of polymers is mainly performed via extrusion, one of the most important polymer processing techniques. Extrusion allows melting a polymer with a high energy input during short time. Due to the supply of heat and energy input caused by friction between the screws, the mass melts, becomes formable and is pressed through the extruder die [
44
]. During the whole process, the mass can be compressed, mixed, plasticized, homogenized, chemically transformed, degasificated or gasificated [
45
,
46
]. When incorporating nanoparticles into polymeric compounds, different types of nanocomposites are possible. When processing the mostly desired exfoliated nanocomposites, the dispersion quality mainly depends on the extruder and screw configuration [
47
]. Exfoliation is favoured at high shear rates [
9
], while longer residence time favours a better dispersion [
47
]. Also, the location where the nanoclay is introduced has been shown to be an important factor [
48
]. However, the major factor whether a good dispersion or exfoliation is possible is the thermodynamic affinity between the nanoclay/nanoparticle and the polymer matrix [
8
]. When attractive interactions between the matrix and nanoclays are not sufficient, intercalation is reached, while exfoliation can be obtained when strong attractive interactions are present [
49
]. 
Figure 3
 shows how exfoliation can be achieved via extrusion/melt processing [
8
]. 
The most widely used melt processes especially in packaging and automotive fields are injection moulding, film extrusion and extrusion coating. Since many different process parameters have a direct influence on the processed materials, Taguchi methods are commonly used in plastic injection moulding industry as a robust optimization technique for applications from product design to mould design; and from optimal material selection to processing parameter optimization. Villmow et al. [
51
] studied the influence of injection moulding parameters on the electrical resistivity of nanocomposites formed by polypropylene (PP) and carbon nanotubes (CNT) using a four-factor factorial design maintaining pressure, injection velocity, mould temperature and melt temperature. Sample with lower melt temperature and higher injection velocity shown a better dispersion compared with those injection moulded at low velocity and high melt temperature [
51
]. Chandra et al. [
52
] summarized their research on polycarbonate (PC) and CNT nanocomposite in order to achieve homogeneous distribution of CNT and to obtain high electrical conductivity the nanocomposites should be processed at high melt temperatures and low injection speeds to ensure proper and uniform electrical conductivity [
52
]. Recently, the F. Stan group has undertaken a study about the influence of the process parameters in the nanocomposite (PP/CNT) to improve the mechanical properties. The injection moulding parameters affect the degree of crystalline morphology of the moulded polymers. Therefore, these effects could affect the physical and mechanical properties of the injection moulded parts. On the other hand, the effect of crystallinity on the mechanical properties is less significant than the effect of the CNT. Their research work concluded that the most significant injection moulding parameter is the injection pressure [
53
].
Additionally, the use of compatibilizers can change the optimal parameters for the process. Constantino et al. studied the microstructure of the same nanocomposites PP/nanoclay produced by a non-conventional method of extrusion, SCORIM (Shear Controlled Orientation in Injection Moulding). This method is based on the concept of in-mould shear manipulation of the melt during the polymer solidification phase. The degree of clay exfoliation not only depends on the affinity and compatibility of the organoclay with the matrix, but also on the shear stress which is an extrinsic factor dependent on processing conditions and clay loading. High shear rate induced a thicker skin, while high temperature induced a thinner skin [
18
]. An interesting work was made by P.F. Rios, comparing the behaviour of different polymers with the same nanofiller. He studied the influence of injection moulding parameters in high-density polyethylene (HDPE), polyamide 6 (PA6), polyamide 66 (PA66), polybutylenterephthalat (PBT) and polycarbonate (PC) with carbon nanotubes. The main objective was to evaluate the electrical resistivity, thermal conductivity and the mechanical properties. The literature reveals how the different parameters of the injection moulding process might directly affect the quality of the injected part and their properties. The formulation is important, but the process parameters can be shown to have significant role too [
54
].
Film extrusion applications (mono- and multilayer) are found in food packaging sector, as coating substrates, ostomy films, etc. Typically, the coextrusion technology is used to obtain a multilayer film formed by different materials or compositions [
55
]. An example is found in the food packaging sector, the nanoreinforcement could be clays, silicates, cellulose-based, carbon nanotubes, graphene, starch nanocrystals, chitin/chitosan nanoparticles, silica nanoparticles (SiO
2
), and others. Each one has a function into the nanocomposite film, such as antimicrobials, among which the most common for food packaging are based on silver; O
2
 scavengers, nanosensors (reactive nanoparticles), etc. [
56
]. As discussed above, each type of nanofiller can influence the optimum process parameters. All systems should be optimized to obtain a homogenous material, and in the case of multilayer film, it is necessary consider the influence of the position, a number of layers and their thickness. When it comes to improving the productivity of the line, it is important to have an adequate measurement system and control, coupled to a head rapid response [
57
].
Extrusion coating is commonly applied on foil, paper, or fabric with polyethylene (PE), by extruding a web directly into the nip of a pair of rolls through which the substrate is passing. The high temperature is necessary to promote surface oxidation of the resin and to ensure adequate adhesion to the substrate [
58
]. The use of nanoparticles in extrusion coatings can generate or enhance properties like water vapour barrier, mechanical or heat sealing. 
Nanostructured coatings or nanocoatings consist in the covering of materials with a layer of materials at the nanometre scale according to the definition mentioned above, or covering of a nanoscale entity, to form nanocomposites and nanostructured materials using conventional or novel procedures such as vapour deposition, plasma-assisted/ion-beam-assisted techniques, chemical reduction, pulsed laser deposition, mechanical milling, magnetron sputtering, self-assembly, layer-by-layer coating, dip coating, sol-gel coating, TUFT (tubes by fibre templating) process, electrochemical deposition, sol-gel techniques or electro-hydrodynamic processing (comprising electrospraying and electrospinning techniques) [
23
,
59
]. Nanocoatings have been demonstrated to be highly applicable in the functionalisation of surfaces to provide specific properties such as antimicrobial [
19
], self-healing [
20
], flame retardant [
21
], gas barrier [
22
], etc. Much research has already been carried out in the biomedicine [
60
,
61
,
62
,
63
], sensors and electronics [
64
,
65
], textiles [
23
], solar panels [
24
], lithium-ion batteries [
66
], construction materials [
67
,
68
,
69
], packaging [
22
] and automotive fields [
25
], among others.
The most common technologies for the roll-to-roll deposition of thin layers belong to the class of gas phase processes. These processes allow to coat flexible substrates with nano-scale inorganic or polymeric layers with thicknesses in the nanometre region up to some hundreds of nanometres [
70
].
Depending on the deposition mechanisms, gas phase processes can be classified as physical vapour deposition (PVD) or chemical vapour deposition (CVD). PVD processes are performed in a high vacuum and are based on the transfer of the solid coating material into the gas or vapour phase followed by the condensation on top of the substrate [
71
]. Typical materials to be deposited are metals and metalloids as well as their oxides, nitrides and carbides. The deposition of compounds is possible by reactive processes which are based on a chemical reaction between the material and process gases like O
2
, N
2
 or hydrocarbons, respectively.
The gaseous phase of the coating material is obtained either by evaporation due to electrical resistance heating or electron beam irradiation or by sputtering [
71
]. In the latter process, atoms of the solid coating material are released due to the impact of atoms of the process gas which were ionized and accelerated by an electrical field. The quality and barrier properties of the deposited layer can be improved by a magnetic field application during the process (magnetron sputtering) [
72
]. The fabrication of thin metal films on polymeric surfaces via PVD are commonly used techniques for the class of metal-polymer nanocomposites [
73
]. 
CVD processes are based on chemical reactions of gaseous precursors on the substrate surface [
71
,
72
]. The reactions are activated either by heat or by a plasma (PECVD = plasma enhanced CVD). These processes allow the deposition of inorganic or polymeric materials, e.g., SiO
x
C
y
H
z
 [
72
], graphene [
74
] and parylene [
75
].
ALD (atomic layer deposition) is a modified version of a CVD process [
71
,
76
]. It allows the deposition of nearly defect free barrier layers which are well suited for the encapsulation of organic electronic devices.
The largest amount of layers produced by PVD or CVD processes on flexible substrates is used in food packaging technology [
71
]. The layers significantly reduce the permeation of oxygen and water vapour through packaging films and therefore increase the shelf life of packaged products. However, vacuum deposited layers are not completely tight since they contain defects formed during the deposition process (
Figure 4
) or due to mechanical stress [
70
,
71
]. The protection of vacuum insulation panels, flexible photovoltaic modules and organic light emitting diodes (OLEDs) against environmental influences therefore requires the combination of these layers with polymeric materials in complex multilayer structures exhibiting a high barrier performance [
77
,
78
,
79
].
Further applications of vacuum processing of polymer films cover the deposition of electrical conducting layers as transparent electrodes or to obtain antistatic properties as well as the modification of their optical properties [
71
]. 
Electro-hydrodynamic processing is a micro and nanofabrication technology comprising electrospinning and electrospraying [
81
,
82
]. Electrospinning is a process that produces continuous polymer fibres with diameters generally in the submicrometer range through the action of an external high-voltage electric field imposed on a polymer solution or melt. The electrospun nanostructures morphology is affected by the solution properties (mainly by the viscosity, surface tension and conductivity of the polymer solution) and by the process parameters (voltage, flow rate of the solution, tip-to-collector distance). Under certain conditions, capsules in the micro and nanoscale range can be obtained by adjusting the solution properties and the process parameters (e.g., lowering the polymer concentration and/or increasing the tip-to-collector distance), this particular process is generally known as electro-hydrodynamic atomization or electrospraying. Thus, electrospraying is a cost-effective technique that uses a uniform electro-hydrodynamic force to break up the liquids into fine particles. The injector is usually made in the form of a metal capillary, which is biased by a high voltage. When the electric repulsion in the solution or suspension exceeds the liquid surface tension a jet of droplets is produced [
83
,
84
,
85
].
The electro-hydrodynamic processing (EHDP) techniques are of particular interest as an alternative to conventional deposition and coating techniques since the latter ones require a controlled pressure and temperature environments. Compared to other deposition techniques, electrospray deposition (ESD) offers the advantage of a high deposition efficiency (up to 80%) and a reduction of the process steps [
84
]. The EHDP has been applied in several fields, mostly at a lab or a pilot scale. Although there have been some industrial efforts to scale up the electrospinning process, it has only been more recently that both techniques, i.e., electrospinning and electrospraying, have been scaled up via multinozzle injectors to an industrial level through companies such as Bioinicia S.L. 
One of the major problems when processing nanocomposites is the aggregation of nanoparticles, which is followed by an insufficient dispersion in the desired formulations. The agglomeration and aggregation takes place due to specific surface area and volume effects [
86
]. To characterize the dispersion quality, there are different techniques used for structure characterization of nanocomposites, naming X-ray diffraction (XRD), Scanning electron microscopy (SEM), Transmission electron microscopy (TEM), Infrared spectroscopy (IR) or Atomic force microscopy (AFM) [
12
]. For nanoparticles, TEM is the preferred method to examine the dispersion since polymer structure, void size and shape, filler size, shape and distribution, local crystallinity as well as crystal size can be determined. The degree of intercalation or exfoliation for particles presenting a specific layered organization such as clays can be characterized by XRD [
26
] and small angle neutron scattering can be used to characterize the fractal organization of amorphous particles like fumed silica [
87
]. Finally, recent efforts have been reported to monitor nanoparticles dispersion and nanocoating thickness distribution in-line during their processing [
88
].
Most of the inorganic minerals have hydrophilic surfaces and are therefore not compatible with mainly hydrophobic polymer matrices. The aim of fillers surface modification is consequently their hydrophobization to enhance their compatibility with the polymer in order to enable intercalation or exfoliation. The resulting organophilic and hydrophobic clays, the layers of which have lower surface energy, contribute to polymer diffusion between the layers and finally clay platelets delamination [
89
]. This introduction of organic coatings can be carried out using physical and chemical interactions between filler and modifier.
Physical methods are performed either with low molecular weight surfactants or high molecular weight polymers. Surfactants generally include at least one polar group and an aliphatic chain. The modification is based on preferential absorption of the polar group to the high energy surface of the filler particles [
90
]. This exchange of inorganic surface cations with organic cations has been widely used for surface modifications of inorganic clays and conventionally realized with long-chain alkyl ammonium salts [
89
]. Another characteristic example is the treatment of calcium carbonate with stearic acid, forming a basic salt and decreasing the fillers surface tension and thereby influencing the composite properties [
91
]. The other technique displays a filler encapsulation with preformed or in-situ-formed polymers, developed by solution or emulsion polymerization, respectively [
90
].
To avoid modifier desorption from the particle surface, covalent bonds displaying chemical techniques can be used to improve interfacial interactions between the filler and matrix. Chemical surface modifications are mainly achieved via coupling agent treatments such as silane [
86
], titanate and zirconate to improve the adhesion between the polymer and particles, although here less information is available for nanoparticles than for microfillers [
90
]. Chemical grafting of macromolecules onto inorganic particles can be achieved through covalent bonding with the hydroxyl groups on the unmodified particle surface [
86
,
90
]. Compared to surfactants and coupling agents, this technique shows several advantages due to a wider selection of grafting monomers, enabling a tailor made nanocomposite structuring [
90
].
Beside conventionally used modifications with alkyl ammonium ions (mainly used for clays), advanced surface modifications of the fillers include modifications with reactive groups, initiator molecules or monomer molecules and several others approaches [
89
].
Additional improvement of nanocomposite dispersion quality can be achieved via ultrasonic treatment. Ultrasonic cavitation transfers high amounts of energy, being able to disrupt physical and chemical interactions. Therefore, it has been widely used for dispersing, emulsifying, crushing and activating particles [
17
]. Additionally, ultrasound energy is able to break C–C bonds, leading to long-chain radicals formation. Those radicals might build chemical bonds on the clay surface in nanocomposite systems [
49
], and therewith enhance the polymer/filler compatibility but also that of immiscible polymers in general [
92
]. There are several studies on the use of ultrasonic oscillations for nanocomposite preparation [
17
,
49
,
93
,
94
]. Isayev et al. used high power ultrasound to break up silica agglomerates in ethylene propylene diene monomer rubber (EPDM), significantly reducing the agglomerate size [
94
]. Xia et al. ascertained reduced aggregation of nanosilica particles and also a redispersion in aqueous systems under ultrasound [
17
]. Lapshin et al. developed an ultrasound aided extrusion process for polyolefin-clay nanocomposites using MMT clays modified with quaternary ammonium salts in different polyolefin matrices. They detected increased basal spacing and even individual dispersed clay layers after ultrasonic treatment proved by TEM images [
49
]. 
This technique generally influences the particle size and shape for the synthesis of nanoparticles to prevent excessive aggregation at the following preparation of nanocomposites. Surfactant-assisted mechanical milling and alloying lowers the tendency to agglomerate by giving a steric barrier and also lowering the surface tension [
95
]. The milling process for crystalline nanoparticles with high energy ball milling can be divided into three stages. First, the particles undergo deformation localization in the shear bands, followed by a grain structure in nano-dimensions. The third stage is characterized by a random orientation of the grain and a peel off of single crystal nanoparticles [
96
]. With the aid of surfactants, hydrophobic surfaces can be obtained during the process prevent the newly formed fine particles from aggregation and determine size and shape of the final product, depending on the surfactant, grinding material and process, respectively [
95
]. Nandhini et al. produced nanocarbon with sizes ranging from 80 to 500 nm from graphite using sodium dodecyl sulphate/sodium dodecyl benzene sulfonate as surfactant in a high energy ball milling process [
97
]. Calcium carbonate particles of about 40 nm size could be obtained from a one-step grinding process, showing enhanced dispersion and grinding of particles when poly(acrylic acid, sodium salt) was used as surfactant [
98
]. Therefore, high energy ball milling can be applied for the production of various nanopowders that show good properties for the utilization in nanocomposites [
99
].
The development of polymer nanocomposites is currently one of the most active areas in the field of nano-enabled materials. As discussed, the simplest process strategy is just adding appropriate nanoparticles to a polymer matrix to enhance its performance often dramatically by simply capitalizing on the nature and properties of the nanoscaled filler. This strategy is particularly effective in yielding high performance composites [
32
,
100
,
101
,
102
,
103
,
104
,
105
,
106
,
107
,
108
,
109
,
110
,
111
], when good dispersion of the filler is achieved then the properties of the nanoscale fillers are substantially better than those of the matrix. That is why mainly very hard and stiff materials (minerals: oxides and silicates, carbon nanotubes) are used to optimize the main disadvantages of standard polymers [
112
] compared with the main competitive metal and glass materials: low modulus, insufficient creep resistance, low hardness/low scratch resistance, insufficient barrier properties, high flammability-low temperature resistance.
Nanofillers can significantly improve or adjust most of the different properties of the polymer base materials in which they are incorporated, sometimes also in synergy with conventional fillers and/or additives. 
Traditional packaging materials include metallic materials, ceramic (glass), cellulosic (paper and cardboard) and polymers. Due to the low weight, low cost, easy processability and the diversity of the chemical and physical properties of organic polymers, these are the most employed materials nowadays in the food packaging sector (around 40% of market share) [
113
]. The most frequently polymers employed for food packaging include polypropylene (PP), polyethylene terephthalate (PET), various types of polyethylene (LDPE, HDPE, etc.), polyvinyl chloride (PVC) and polystyrene (PS). Although polymeric materials have revolutionised the packaging sector and exhibit many advantages over traditional materials, their main disadvantage is their inherent permeability to gases and other small molecules. 
Figure 5
 compares the permeability to oxygen and water vapour for different polymeric materials.
In general, the permeability of moisture or oxygen through polymers depends on various interrelated factors, which include:
