Repository: ISE-FIZKarlsruhe/Ontology_Evaluation

File: Domain Papers/MDPI/nanomaterials-v01-i01_20240418_texts/nano9020164.txt (part 1 of 3)
Nanocellulose is cellulose in the form of nanostructures, i.e., features not exceeding 100 nm at least in one dimension. These nanostructures include nanofibrils, found in bacterial cellulose; nanofibers, present particularly in electrospun matrices; and nanowhiskers, nanocrystals, nanorods, and nanoballs. These structures can be further assembled into bigger two-dimensional (2D) and three-dimensional (3D) nano-, micro-, and macro-structures, such as nanoplatelets, membranes, films, microparticles, and porous macroscopic matrices. There are four main sources of nanocellulose: bacteria (
Gluconacetobacter
), plants (trees, shrubs, herbs), algae (
Cladophora
), and animals (
Tunicata
). Nanocellulose has emerged for a wide range of industrial, technology, and biomedical applications, namely for adsorption, ultrafiltration, packaging, conservation of historical artifacts, thermal insulation and fire retardation, energy extraction and storage, acoustics, sensorics, controlled drug delivery, and particularly for tissue engineering. Nanocellulose is promising for use in scaffolds for engineering of blood vessels, neural tissue, bone, cartilage, liver, adipose tissue, urethra and 
dura mater
, for repairing connective tissue and congenital heart defects, and for constructing contact lenses and protective barriers. This review is focused on applications of nanocellulose in skin tissue engineering and wound healing as a scaffold for cell growth, for delivering cells into wounds, and as a material for advanced wound dressings coupled with drug delivery, transparency and sensorics. Potential cytotoxicity and immunogenicity of nanocellulose are also discussed. 
Cellulose is a linear polymer of glucose and is the most abundant biopolymer on Earth. Nanocellulose can be defined as cellulose in the form of nanostructures, which are features not exceeding 100 nm at least in one dimension. In other dimensions, these structures can reach hundreds of nm, micrometers, or even more, particularly in the case of electrospun nanofibers. According to their morphology, the cellulose nanostructures can be divided into nanofibrils, nanofibers, nanowhiskers, nanocrystals, nanorods, and nanoballs (
Table 1
). Nanofibrils are typically present in bacterial cellulose, where they form a hydrogel [
1
,
2
,
3
], or they can be obtained from plants, particularly from wood, by hydrolysis, oxidation, and mechanical disintegration [
4
,
5
,
6
,
7
,
8
,
9
,
10
]. The term “nanofibers” is usually used for fibrous structures thicker and longer than nanofibrils, particularly structures created by electrospinning of cellulose without additives or in composites with other natural and synthetic polymers. Electrospun nanofibers are often more than 100 nm in diameter (i.e., several hundreds of nm). In fact, they are submicron-scale fibers, but the term “nanofibers” has become widely used for them (for a review, see [
11
]). The distinction between the terms “nanofibrils” and “nanofibers” is often unspecified. For example, some authors have referred to the nanofibrils present in bacterial cellulose as “nanofibers” [
12
,
13
,
14
]. Similarly, very thin fibrous cellulosic structures with characteristics of nanofibrils, isolated from pineapple, have been referred to as “nanofibers” [
15
]. Cellulose nanowhiskers, nanocrystals, and nanorods are also fibrous structures similar in diameter to nanofibrils, but usually shorter. Nanocrystals have a needle-like or rod-like morphology [
16
,
17
,
18
]; nanorods are in fact nanocrystals with a rod-like morphology [
19
]. In the scientific literature, the terms “cellulose nanowhiskers,” “cellulose nanocrystals,” and “cellulose nanorods” are often used as synonyms [
10
,
20
,
21
,
22
]. All these nanostructures are typically prepared by acid hydrolysis of cellulose, which destroys the amorphous regions, while the crystalline segments of the cellulose remain intact. As a result, the cellulose nanocrystals, nanowhiskers, and nanorods have a higher crystallinity index than cellulose nanofibrils, which are more typically prepared by enzymatic hydrolysis, e.g., by xylanases and cellulases [
9
], and by mechanical disintegration of cellulose, e.g., by grinding, homogenization and shearing [
8
,
10
]. Nanocrystalline cellulose particles can also have a spherical morphology, being referred to as nanocellulose balls or cellulose nanoballs [
23
,
24
]. Nanoplatelets are assemblies of nanofibrils into plate-like structures of nanoscale thickness but with other dimensions in micrometers [
25
].
Cellulose nanostructures, especially nanofibrils, can be further assembled into bigger two-dimensional (2D) and three-dimensional (3D) micro- and macro-structures. Two-dimensional structures include membranes and films in the self-supporting form [
5
,
33
] or in the form of material coatings [
34
,
35
], while 3D structures include microparticles, such as microneedles [
36
] and porous microbeads [
37
,
38
], and macroscopic matrices, such as porous aerogels and hydrogels, foams, and sponges [
39
,
40
,
41
,
42
].
As a natural polymer, cellulose, including nanocellulose, is usually obtained from natural sources, although industrial residues, e.g., from beer production [
43
], or from municipal solid wastes (
Panax ginseng
, spent tea residue, waste cotton cloth, old cardboard) are considered as new important precursors of "green" nanocellulose [
44
]. There are four natural sources of nanocellulose: bacteria, plants, algae, and animals. Bacterial cellulose, also known as microbial cellulose [
45
,
46
], is produced extracellularly by gram-negative bacteria of various genera, e.g., 
Acetobacter, Achromobacter, Aerobacter, Agrobacterium, Alkaligenes, Azotobacter
, 
Pseudomonas, Rhizobium
, 
Rhodobacter, Salmonella, Sarcina,
 and particularly 
Gluconacetobacter
, which is the most efficient producer (for a review, see [
47
,
48
]). The most widely used species of 
Gluconacetobacter
 is 
Gluconacetobacter xylinus
 (synonyms 
Acetobacter xylinus
, 
Komagataeibacter xylinus
) [
1
,
49
]. Other important species include 
Gluconacetobacter hansenii
 [
3
,
50
,
51
], 
Gluconacetobacter kombuchae
 [
52
], 
Komagataeibacter (Gluconacetobacter) europaeus
 [
53
], and low pH-resistant strain 
Komagataeibacter (Gluconacetobacter) medellinensis
 [
42
]. The bacterial growth and production of nanocellulose can be further enhanced by the presence of yeasts or yeast extract in the culture medium [
52
,
54
], or by symbiotic co-cultivation with 
Мedusomyces gisevii
 [
55
]. 
Bacterial cellulose is chemically identical with plant cellulose but is free of byproducts like lignin, pectin, and hemicelluloses, featuring a unique reticulate network of fine fibers [
56
].
Plant nanocellulose can be obtained from abundant sources derived from trees, shrubs, various herbs, grasses, flowers, root vegetables, succulents, etc. The trees include leaved trees, e.g., birch [
33
,
57
,
58
,
59
,
60
,
61
], and various coniferous trees [
26
,
27
,
62
,
63
,
64
], e.g., 
Pinus radiata
 [
65
]. Other trees are 
Acacia mangium
 [
66
], balsa [
67
], 
Syzygium cumini
 [
68
], banana pseudostem [
5
], palm [
7
,
8
,
69
], 
Khaya senegalensis
 [
70
], and citrus trees [
71
]. Nanocellulose from leaved trees is usually referred to as hardwood-derived, while nanocellulose from coniferous trees is softwood-derived. Shrub sources of nanocellulose are cotton [
32
] and hibiscus [
30
,
72
]. Other important plant sources include sugar cane [
73
,
74
], grass, e.g., 
Miscanthus Giganteus
 [
75
] or 
Imperata brasiliensis
 [
76
], bamboo [
77
], rice husk [
78
], corn leaf [
34
], triticale straw [
79
], pineapple leaf [
15
], soybean straw [
9
], carrot [
80
], and agave [
25
], particularly 
Agave sisalana
, i.e., sisal [
81
,
82
].
Algae as sources of nanocellulose are 
Cladophora
 [
37
,
38
,
83
,
84
,
85
,
86
,
87
] and 
Cystoseria myrica
 [
88
]. Nanocellulose materials derived from 
Cladophora
 have been tested mainly for their potential biomedical applications in terms of the presence of impurities, such as heavy metals, glucans, and endotoxins [
85
]. Their suitability as scaffolds for cell cultivation [
84
], their hemocompatibility [
37
], and their adsorption capacity for Congo Red dye [
38
] have also been evaluated. Nanocellulose derived from 
Cystoseria myrica
 combined with Fe
3
O
4
 has been tested for removal of mercury ion pollution [
88
].
Animal sources of nanocellulose include tunicates, i.e., animals belonging to the phylum 
Chordata
, such as 
Styela clava
 [
89
,
90
,
91
] (for a review, see [
92
]) and 
Halocynthia roretzi Drasche
 [
93
]. Cellulose films derived from 
Styela clava
 tunics have been tested for wound dressings [
90
,
91
], and they also have potential for other biomedical applications, such as stitching fibers, scaffolds for tissue engineering, absorbable hemostats and hemodialysis membranes [
89
]. Animal-derived nanocellulose also has potential applications in industry and in technology. A composite nanocellulose membrane derived from 
Halocynthia roretzi Drasche
, endowed with TiO
2
 nanoparticles, has been used for removing oils from wastewater [
93
].
Nanocellulose possesses a wide spectrum of advantageous physical, chemical, and biological properties. Its large specific surface area enables the adsorption of various atoms, ions, molecules and microbial cells, and porous nanocellulose materials are able to separate various molecules and to retain microbial objects. Nanocellulose-based materials in general have high mechanical strength, chemical inertness, and tailorable morphological, physical, chemical, electrical, thermal, and optical properties, barrier properties, and antimicrobial effects and biocompatibility with no toxicity or low toxicity and with low immunogenicity. At the same time, they are relatively low-cost materials with high availability and renewability. Nanocellulose materials have therefore emerged as promising materials for a wide range of industrial, technological, and biomedical applications, namely purification of air and aqueous solutions, filtration and ultrafiltration, packaging of food and other sensitive products, conservation of historical artifacts, construction of thermal insulators and fire retardants, energy extraction and storage, acoustics, sensorics, and controlled drug delivery. All these applications are summarized with some examples in 
Table 2
.
Other important applications of nanocellulose, on which the following part of this review is focused more deeply, are applications in tissue engineering, tissue repair and wound healing. The main examples of these applications include engineering of blood vessels, neural tissue, bone, cartilage, liver and adipose tissue, reconstruction of urethra and 
dura mater
, repairing connective tissue and congenital heart defects, constructing protective barriers and ophthalmologic applications, mainly construction of contact lenses. Other interesting applications of nanocellulose are enhancement of the efficiency of cell transfection and creation of 3D culture environment for maintaining the pluripotency of stem cells. All these applications are discussed in more details in 
Section 2
 (“History of nanocellulose research with focus on biomedical applications”) and 
Section 3
 (“Recent use of nanocellulose in tissue engineering and tissue repair”).
A considerable part of this review is dedicated to the application of nanocellulose in skin tissue engineering and wound healing (
Section 4
 and 
Section 5
). To the best of our knowledge, there are no review specialized or at least deeply focused on the use of nanocellulose in these applications. The skin is the largest organ of the human body with several vitally important functions, particularly as barrier against adverse effects of the surrounding environment on the organism (chemical damage, radiation damage, e.g., by ultraviolet light, and microbial infection). Other important functions of skin include thermoregulation, sensation of temperature, touch, pressure and pain, keeping appropriate moisture in the underlying tissues, excretion of ions, water, and various molecules (e.g., lipids and proteins), and also production and storage of various biomolecules, such as pigments, vitamin D, and keratins for formation of epidermal appendages (for a review, see [
26
,
138
,
139
]). Therefore, there is essential need to regenerate or at least to repair the damaged skin, particularly by methods of skin tissue engineering and induction of active wound healing. Nanocellulose has several advantageous properties for these applications, such as appropriate mechanical strength, high water-absorbing capacity, which enables to keep the moisture in the damaged skin, and, at the same time, to absorb the exudate from the wounds [
26
,
27
,
60
,
140
,
141
,
142
,
143
]. The nanoscale morphology of the nanocellulose mimics the nanoscale architecture of the native extracellular matrix, and thus the nanocellulose can be regarded as a suitable substrate for the adhesion and growth of skin cells, although the non-degradability of this material is an important factor limiting its direct use as scaffolds for cells in skin tissue engineering. Last but not least, some types of nanocellulose, e.g., wood-derived nanocellulose, have antimicrobial effect [
27
,
65
], or this effect can be induced by incorporation of nanocellulose materials with various ions and compounds (for a review, see [
142
,
144
]).
Physicochemical properties of nanocellulose, such as its wettability or electrical charge, which are important for tissue engineering and other biotechnological applications of this material, can be tailored by functionalization of nanocellulose with various chemical groups or by preparation of nanocellulose from various sources and by various methods. The wettability of nanocellulose is based on the presence of oxygen-containing chemical functional groups (-OH) in its molecules, and can be further modulated by pretreatment of nanocellulose by oxidation during its preparation. This oxidation is usually catalyzed by 2,2,6,6-tetramethylpiperidine-1-oxyl radical (TEMPO), and it endows the nanocellulose with –COOH groups (for a review, see [
10
]). It is generally known that a moderate wettability of the material surface induce the adsorption of cell adhesion-mediating proteins from biological fluids in an appropriate geometrical conformation, accessible by cell adhesion receptors, and it therefore enhances the cell adhesion and growth (for a review, see [
145
]). The –COOH groups also endows the nanocellulose with negative charge, which can be of various density according to the content of these groups [
61
]. The charge density then modulates the morphology and roughness of nanocellulose films [
146
] and also the interaction of nanocellulose with cells in terms of their growth, viability, and susceptibility for transfection with DNA constructs [
61
]. The type of charge (i.e., positive or negative) is also important for the interaction of nanocellulose with cells. On the one hand, both types of charge improved the adhesion and growth of cells and reduced cell immune activation in comparison with uncharged nanocellulose [
147
,
148
]. On the other hand, anionic nanocellulose often provided a more suitable support for the cell adhesion and growth than cationic nanocellulose, created by modifying the nanocellulose with ammonium groups [
149
]. However, the anionic nanocellulose elicited a more pronounced immune response of cells than cationic nanocellulose [
150
]. The role of physicochemical properties of nanocellulose in the cell-material interaction is discussed more deeply in the following parts of this review, particularly in 
Section 3
, 
Section 4
, 
Section 5
 and 
Section 6
.
Cellulose in general has been investigated for tens of years (for a review, see [
151
]). However, nanocellulose has emerged as a promising material in the last 12 years, as indicated by three widely used databases, namely ProQuest, Web of Science (WOS), and PubMed (
Figure 1
). The largest ProQuest database includes the widest range of publication sources, such as scholarly journals, trade journals, books, dissertations and theses, newspapers, magazines, reports, wire feeds, blogs, podcasts, and websites blogs. The document types indexed by WOS are original and review articles in scientific journals, papers in conference proceedings, books and book chapters, editorial materials, news items, and corrections. The PubMed database, which is relatively small but widely used by biologists and physicians, indexes mainly original and review articles published in impacted journals. Using the search term “nanocellulose,” 5864, 2918, and 683 publications in total were found in the ProQuest, WOS and PubMed databases, respectively, from 2006 to 2018. 
Interestingly, the first paper using the term “nanocellulose,” appearing in June 2006, was a study by Kramer et al. [
140
], dedicated to the potential use of the nanocellulose as a biomaterial for constructing tissue replacements. This idea was inspired by several favorable properties of nanocellulose, such as water absorption capacity, appropriate strength and elasticity, controllable shape, nanofibrous and porous structure, and biocompatibility. Specifically, the first paper was focused on developing collagen-like materials based of the composites of bacterial cellulose and synthetic polymers, prepared by photopolymerization of acrylate and methacrylate monomers and methacrylate crosslinkers [
140
]. The second paper published by the same group of authors in August 2006 was a review article dealing with technical and biomedical applications of nanocellulose, such as creating of artificial blood vessels, cuffs for nerve surgery, animal wound dressings, and cosmetic tissues [
141
]. 
In 2007, an important paper, dedicated to the use of nanocellulose in tissue engineering, was a study by Bodin et al. [
152
], focused on creating bacterial cellulose nanofibrous scaffolds functionalized with cell adhesion-mediating GRGDS oligopeptides. These scaffolds enhanced the adhesion of human vascular endothelial cells in vitro and were promising for vascular tissue engineering [
152
]. Other interesting papers were focused on the types of nanocellulose and methods of their preparation [
20
], and the use of nanocellulose for reinforcing various materials, such as acrylic latex films [
24
], poly-L-lactic acid and cellulose acetate butyrate [
153
]. The latter trend continued in 2008, when nanocellulose was applied for reinforcing shape memory polyurethanes [
154
] and poly(epsilon-caprolactone) [
155
]. Electrodes modified with thin films composed of sisal-derived nanocellulose and poly-(diallyldimethylammonium chloride) for detection of triclosan, i.e., an antibacterial and antifungal drug, were also developed [
82
]. Other papers were focused on the types, adhesion properties, and surface properties of nanocellulose [
156
], on the preparation of nanocellulose from sisal fibers [
157
], and on the preparation of cellulose nanofibrils with low and high charge density from wood pulp [
146
]. The nanofibrils of low charge density formed a network structure, while the nanofibrils of high charge density formed denser film structure. At the same time, the average rms roughness of the films was higher for the low charged films [
146
].
In 2009, the papers dedicated to biomedical application of nanocellulose continued with a review article by Klemm et al. [
21
], dealing with the types, sources, modes of preparation, and properties of nanocellulose, with focus on bacterial cellulose as a suitable material for wound dressings and body implants, such as replacements of blood vessels and bone tissue [
21
]. Another review paper by Oksman et al. 
[
158
]
 presents a new research field of bionanocomposites, where different types of nanocelluloses are used as reinforcements in biopolymers. Examples of other interesting papers included modification of the inner structure of bacterial nanocellulose, e.g., its pore size, using polyethylene glycol and carbohydrate additives [
159
], preparation and characterization of nanoscale cellulose films with different crystallinities [
160
], and preparation of novel xylan films reinforced by nanocellulose whiskers [
161
].
In 2010, the current and future applications of bacterial nanocellulose in the biomedical field, particularly as biological implants, wound dressings, and scaffolds for tissue regeneration, were further reviewed [
162
]. Other studies were focused mainly on technical applications of nanocellulose, e.g., on further development of cellulose films, namely on nanocellulose-reinforced methylcellulose-based biodegradable films [
163
] and on nanocellulose-reinforced chitosan composite films as edible films or coatings that enhance the shelf life of foods [
164
]. Other examples included studies on safe, effective, and well-controlled production of bacterial nanocellulose [
1
,
165
] and on preparation of electrically-conductive nanocellulose-polypyrrole composites applicable for ion-exchange and in paper-based energy storage devices [
166
].
In 2011 and 2012, the number of studies focused on the use of cellulose in various technological applications, including biotechnology, increased rapidly. For example, nanocellulose aerogels were proposed as oil absorbents for water purification [
39
], and nanocellulose liners were designed as adsorbents for protecting personnel from chemical and biological hazards [
167
]. Hybrid materials consisting of bacterial nanocellulose and photocatalytically active TiO
2
 nanoparticles were developed for drinking water purification and air cleaning [
168
], and nanocellulose-TiO
2
 hybrid films were shown to be promising as transparent coatings, where high wear resistance and UV activity are required [
169
]. Nanofibrillated cellulose was also investigated as a carrier for titanium dioxide, zinc oxide and aluminum oxide nanotube aerogels for potential application in sensorics, e.g., as humidity sensors [
40
]. Supercapacitors consisting of bacterial nanocellulose papers, carbon nanotubes, and triblock-copolymer ion gels were proposed for energy storage [
115
]. Nanocellulose was isolated from sources other than bacterial cellulose, namely from plant materials such as sugar cane bagasse [
73
], birch pulp [
57
,
58
,
59
] and kraft pulp [
170
]. In the field of biotechnological applications, nanocellulose paper sheets were used for extracting DNA oligomers [
104
], and a cellulose-based hydrogel was used for immobilizing trypsin [
100
]. Cellulose surfaces modified by irreversible adsorption of carboxymethyl cellulose were created as a platform for covalent binding of antibodies for immunoassays, e.g., for detection of hemoglobin [
171
]. Cellulose nanofibers were tested as a novel tableting material [
57
], and were also proposed for the construction of films for sustained parenteral delivery of drugs, e.g., analgesics, antiphlogistics, corticoids, and antihypertensives [
58
,
59
]. In combination with silver nanoclusters, nanofibrillated cellulose was designed as a novel composite with fluorescence and antibacterial activity for potential wound dressings [
172
]. In combination with polypyrrole, nanocellulose was proposed for constructing hemodialysis membranes [
106
]. Original papers in the field of tissue engineering also appeared. Small-diameter vascular grafts were grown from bacterial cellulose around supporting silicone tubes (3 mm or 6 mm in diameter), and then tested in a pig model [
173
]. Nanocomposites of bacterial cellulose and hydroxyapatite were created for bone healing applications using a biomimetic mineralization in simulated body fluid. These composites supported the attachment of mouse MC3T3-E1 osteoprogenitor cells and their osteogenic differentiation, determined by alkaline phosphatase gene expression [
174
]. Last but not least, novel injectable scaffolds made of nanofibrillar cellulose hydrogels, derived from birch pulp, were prepared. These scaffolds supported the differentiation of human hepatic cell lines HepaRG and HepG2 in vitro, and maintained the viability of human retinal pigment epithelial ARPE-19 cells after injection with syringe needles of various sizes [
175
].
In 2013, there was a great burst of studies dealing with the potential use of nanocellulose in tissue engineering, or at least with the interaction of cells with nanocellulose. One of the first original papers published in January 2013 was concentrated on the potential use of nanocellulose in neural tissue engineering [
176
]. In this study, composite membranes consisting of bacterial nanocellulose (BNC) and polypyrrole (PPy) were used as a template for seeding PC12 rat neuronal cells. These cells adhered and grew significantly better on BNC/PPy composites than on pure BNC. In addition, the presence of electrically conductive PPy made electrical stimulation of cells possible, and this is considered to be beneficial for various cell functions [
176
]. In another study, tubular structures made of bacterial nanocellulose were successfully applied in rats in vivo as conduits for regeneration of the damaged femoral nerve. These structures prevented excessive proliferation of connective tissue and penetration of the damaged nerve with scar tissue, which is the main obstructive agent for the growth of neurites during nerve regeneration. In addition, cellulosic “neurotubes” allowed the accumulation of neurotrophic factors inside, which further facilitated nerve regeneration [
177
]. Nanocellulose was also tested for reconstructing human auricle in vitro using bacterial nanocellulose scaffolds [
178
], combined with primary human chondrocytes obtained during routine septorhinoplasties and otoplasties [
179
]. Another in vitro model of articular cartilage was bovine knee cartilage with a punch defect filled with bacterial nanocellulose [
180
]. Bacterial nanocellulose wound dressings were successfully applied for healing large-area and full-thickness skin defects in mice in vivo [
181
]. Bacterial nanocellulose scaffolds, improved by conjugation with fibronectin and type I collagen, proved to be excellent substrates for the adhesion of human umbilical vein endothelial cells and mouse mesenchymal stem cells of the line C3H10T1/2 [
182
]. Not only cellulose nanofibrils present in bacterial nanocellulose, but also other forms of nanocellulose, such as nanowhiskers or nanocrystals, were shown to have great potential in tissue engineering and in other biomedical applications [
183
].
In the last five years, i.e., from 2014 to 2018, the use of nanocellulose in tissue engineering and related areas, such as wound healing and cell-material interaction, has been further developed, together with applications of nanocellulose in industry and technology, including various biotechnologies, such as biosensing and controlled drug delivery (
Table 2
; for a review, see [
92
,
184
,
185
,
186
,
187
,
188
,
189
]). Research on the potential use of nanocellulose in neural tissue engineering, cartilage tissue engineering and skin wound dressings, and also in liver, vascular and bone tissue engineering, as mentioned above, continued with several promising achievements. 
In neural tissue engineering, it was demonstrated for the first time that SH-SY5Y neuroblastoma cells, cultured on three-dimensional (3D) bacterial nanocellulose (BNC) scaffolds, adhered, proliferated and also differentiated toward mature neurons, as indicated by functional action potentials detected by electrophysiological recordings [
190
]. The adhesion, proliferation, and formation of 3D neuronal networks on 3D BNC scaffolds can be further enhanced by cationic modification of this material, i.e., on trimethyl ammonium betahydroxy propyl cellulose, as demonstrated on PC12 cells, a widely-used model of neurons [
147
]. In addition to their potential use in neural tissue replacements, nanocellulose-based neural tissue-engineered constructs were designed as innovative tools for brain studies. For this purpose, an ink that contained wood-derived cellulose nanofibrils and carbon nanotubes was used for 3D printing of electrically conductive scaffolds, which promoted the adhesion, growth and differentiation (manifested by elongation of neurites) of human SH-SY5Y human neuroblastoma cells [
191
].
In cartilage tissue engineering, the high water-retention capacity and the high mechanical strength of cellulose nanofibrils have led to the further development of applications of bacterial nanocellulose for auricular cartilage reconstruction. It was found that BNC with an increased cellulose content of 17% is a promising non-resorbable biomaterial for auricular cartilage tissue engineering, due to its similarity with auricular cartilage in terms of mechanical strength and host tissue response [
2
]. Other promising materials for this application were bilayered scaffolds composed of BNC and alginate, which were non-cytototoxic, non-pyrogenic and promoted the growth of human nasoseptal chondrocytes [
192
]. For articular cartilage engineering, BNC scaffolds modified by laser perforation were used as substrates for the cultivation of human chondrocytes derived from the cartilage covering femoral condyles. These novel scaffolds improved the diffusion of nutrients, the ingrowth and differentiation of chondrocytes, and the deposition of their newly synthesized extracellular matrix within the scaffolds [
49
]. A further novelty was the application of nanocellulose-based bioink in 3D bioprinting with living cells. A bioink consisting of wood-derived nanofibrillated cellulose and alginate—and containing human articular chondrocytes—was used for 3D printing of anatomically shaped cartilage structures, such as a human ear and sheep meniscus [
193
]. A similar bioink was used for 3D printing together with irradiated human chondrocytes and induced pluripotent stem cells (iPSC), both derived from articular cartilage [
194
]. An alginate sulfate/BNC bioink promoted spreading, proliferation, and collagen II synthesis in bovine chondrocytes from femoral condyle cartilage [
195
]. Another interesting composite material developed for cartilage tissue engineering was a double cross-linked interpenetrating polymer network of sodium alginate and gelatin hydrogels, reinforced with 50 wt % of cellulose nanocrystals [
196
]. Nanocellulose is also promising for the treatment of intervertebral disc degeneration. Gellan gum hydrogels reinforced with cellulose nanocrystals were designed as substrates for regenerating the annulus fibrosus, i.e., the outer part of the discs [
197
].
From 2014 to 2018, nanocellulose has been increasingly applied in other interesting areas of experimental tissue engineering, namely in liver tissue engineering, adipose tissue engineering, vascular tissue engineering, bone tissue engineering and bone implant coating, and in reconstruction of the urethra and the 
dura mater
.
In liver tissue engineering, the first idea was to create a 3D culture of hepatic cells, which is more physiologically relevant than the 2D culture that is traditionally used to predict and estimate the metabolism, excretion and toxicity of drugs and other chemicals in the human liver. For this purpose, 3D scaffolds based on birchwood-derived nanofibrillar cellulose were generated. These scaffolds promoted differentiation and proper functioning of human liver progenitor cells of the line HepaRG, derived from a liver tumor of a female patient who was suffering from a hepatitis C virus infection and hepatocarcinoma. Specifically, the HepaRG cells formed 3D multicellular spheroids with apicobasal polarity and functional bile canaliculi-like structures. In addition, hepatobiliary drug transporters, i.e., MRP2 and MDR1, were localized on the canalicular membranes of the spheroids, and vectorial transport of fluorescent probes toward the biliary compartment was demonstrated. Cell culture in a 3D hydrogel supported the mRNA expression of hepatocyte markers (albumin and CYP3A4), and the metabolic activity of CYP3A4 in the HepaRG cell cultures [
198
].
Similarly, in adipose tissue engineering, efforts were made to create a 3D in vitro model of adipose tissue for studies on adipose biology and on metabolic diseases, such as obesity and diabetes. For this purpose, 3D scaffolds were prepared by crosslinking homogenized bacterial nanocellulose fibrils using alginate and by freeze-drying the mixture to obtain a porous structure. When seeded with mesenchymal stem cells of the line C3H10T1/2, derived from mouse embryos and incubated in an adipogenic medium, the 3D scaffolds contained more cells with markers of adipogenic cell differentiation, i.e., growing in clusters and containing large lipid droplets, than 2D bacterial nanocellulose scaffolds. 3D scaffolds therefore have great potential not only for in vitro studies, but also for adipose tissue engineering, for reconstructive surgery after trauma, tumor removal or congenital defects [
199
]. A similar system was created in a study by Henriksson et al. [
200
] by 3D printing with the use of a bioink made of nanocellulose and hyaluronic acid, and containing adipocytes. The adipocytes showed uniform distribution throughout the scaffolds, high viability and more mature phenotype than the cells in conventional 2D culture systems.
The 3D environment is also suitable for culture of human pluripotent stem cells (hPSCs) in order to maintain their pluripotency for various biomedical applications, such as drug research and regenerative medicine. A flexible 3D environment for hPSC culture, mimicking the 3D in vivo stem cell niche, was created using a plant-derived nanofibrillar cellulose hydrogel. This hydrogel maintained the pluripotency of hPSCs for 26 days, as evidenced by the expression of transcription factors OCT4 and NANOG, stage specific embryonic antigen-4 (SSEA-4), and also by in vitro embryoid body formation and in vivo teratoma formation [
201
]. 
For vascular tissue engineering, tubular structures were created from BNC using silicone tubes as molds. These tubes were also considered to have great potential for substituting other hollow organs, including the ureter and the esophagus [
202
]. In a study by Weber et al. [
203
], BNC tubes were used to replace the right carotid artery in sheep in vivo. After explantation, a histologic analysis revealed no acute signs of foreign body reaction, such as immigration of giant cells or some other acute inflammatory reaction, and therefore provided evidence for good biocompatibility of the tubes. However, the tubes were highly prone to thrombotic occlusion, and their implantation required antiplatelet therapy [
203
]. Another interesting idea was to use bacterial nanocellulose coupled with superparamagnetic iron oxide nanoparticles for coating endovascular stents, which will then attract vascular smooth muscle cells (VSMCs) for in situ reconstruction of the 
tunica media
 in blood vessels. In experiments in vitro, magnetic BNC coated with polyethylene glycol proved to form suitable scaffolds for porcine VSMCs, showing minimum cytotoxicity and supportive effects on cell viability and migration. This material also possessed suitable mechanical properties, and was considered to be promising for the treatment of brain vascular aneurysms [
204
,
205
]. Nanocellulose scaffolds were also applied for studies on vasculogenesis. BNC scaffolds functionalized with IKVAV peptide, i.e., a laminin-derived ligand for integrin adhesion receptors on cells, were used for studies on vasculogenic mimicry of human melanoma SK-MEL-28 cells, and appeared to provide a promising 3D platform for screening antitumor drugs [
50
].
BNC, even in its unmodified state, also showed a great promise for bone tissue engineering. BNC without additives stimulated the adhesion, multilayered growth and osteogenic differentiation of bone marrow mesenchymal stem cells (MSCs) derived from rat femur. As revealed by Second Harmonic Generation (SHG) imaging, the MSCs on BNC scaffolds produced a mature type of collagen I and showed activity of alkaline phosphatase [
206
]. Wood-derived nanofibrillated cellulose is also promising for the construction of scaffolds for bone tissue engineering, as proved on human MSCs grown on composite scaffolds containing this cellulose and chitin [
207
].
The performance of MSCs and other bone-forming cells, e.g., rat calvarial osteoblasts, on nanocellulose-based scaffolds can be further improved by biomimetic mineralization with calcium phosphates, such as hydroxyapatite and tricalcium phosphate [
7
,
208
,
209
]. In addition, these scaffolds can be coupled with collagen I or with osteogenic growth peptide [
52
]. Nanocellulose is also promising for bone implant coating. A hybrid coating, consisting of 45S5 bioactive glass individually wrapped and interconnected with fibrous cellulose nanocrystals (CNCs), was deposited on 316L stainless steel in order to strengthen bone-to-implant contact and to accelerate the bone healing process. This coating substantially accelerated the attachment, spreading, proliferation and differentiation of mouse MC3T3-E1 osteoblast progenitor cells in vitro and mineralization of the extracellular matrix deposited by these cells [
210
]. Similarly, coating 3D-printed polycaprolactone scaffolds with wood-derived hydrophilic cellulose nanofibrils enhanced the attachment, proliferation and osteogenic differentiation of human bone marrow-derived mesenchymal stem cells [
35
]. 
Urethral reconstruction was performed in a rabbit model using 3D porous bacterial cellulose scaffolds seeded with rabbit lingual keratinocytes [
211
], and in a dog model using smart bilayer scaffolds comprising a nanoporous network of bacterial cellulose and a microporous network of silk fibroin [
212
]. The bilayer scaffolds were pre-seeded with keratinocytes and smooth muscle cells isolated from dog lingual tissue obtained by biopsy. The nanoporous network provided good support for epithelial cells, while the microporous scaffolds supported the growth and penetration of smooth muscle cells [
212
].
For reconstruction of the 
dura mater
, bacterial cellulose membranes were tested as potential dural patches to prevent leakage of cerebrospinal fluid, which is a common complication after cranial and spinal surgery. These membranes supported the attachment and the viability of human dural fibroblasts [
213
]. 
Other interesting applications of nanocellulose have included connective tissue repair, repair of congenital heart defects, ophthalmologic applications, creation of protective barriers, and cell transfection. 
For connective tissue repair, softwood pulp–derived cellulose nanocrystals were injected into skin and tendon specimens, isolated from pigs and stretch-injured using a mechanical testing machine. This treatment mechanically reinforced these matrices, which was manifested by the increased elastic moduli and yield strength of the matrices. At the same time, the cellulose nanoparticles showed no cytotoxicity for rat primary patella tendon fibroblasts, as revealed by a WST-1 assay of the activity of mitochondrial enzymes. Moreover, the activity of these enzymes in cells cultivated for 2–3 weeks in the presence of cellulose nanocrystals was significantly higher than in the control untreated cells [
62
].
For the repair of congenital heart defects, bacterial nanocellulose was used as a new patch material for closing ventricular septal defects in a pig model. This material could serve as an alternative to materials currently used in clinical practice, namely polyester, expanded polytetrafluoroethylene (ePTFE) and autologous or bovine pericardium, which are often associated with compliance mismatch and with a chronic inflammatory response [
214
].
