Repository: ISE-FIZKarlsruhe/Ontology_Evaluation

File: Domain Papers/MDPI/nanomaterials-v01-i01_20240418_texts/nano10010135.txt (part 2 of 2)
The interest around essential oils is constantly increasing thanks to their biological properties exploitable in several fields, from pharmaceuticals to food and agriculture. However, their widespread use and marketing are still restricted due to their poor physico-chemical properties; i.e., high volatility, thermal decomposition, low water solubility, and stability issues. At the moment, the most suitable approach to overcome such limitations is based on the development of proper formulation strategies. One of the approaches suggested to achieve this goal is the so-called encapsulation process through the preparation of aqueous nano-dispersions. Among them, micro- and nanoemulsions are the most studied thanks to the ease of formulation, handling and to their manufacturing costs. In this direction, this review intends to offer an overview of the formulation, preparation and stability parameters of micro- and nanoemulsions. Specifically, recent literature has been examined in order to define the most common practices adopted (materials and fabrication methods), highlighting their suitability and effectiveness. Finally, relevant points related to formulations, such as optimization, characterization, stability and safety, not deeply studied or clarified yet, were discussed.
In some cases, the addition of different oils is needed to overcome instability issues related to the physico-chemical properties of EOs. Cespi et al. selected ethyl oleate, a fatty acid ester used for the preparation of parenteral emulsions and MEs, as solvent to prevent the re-crystallization of isofuranodiene, the most abundant compound in 
Smyrnium olosatrum
 EO, during the ME storage [
103
,
127
]. Ethyl oleate was also used in the formulation of 
Pimpinella anisum
 EO ME. It showed good solvent properties for 
P. anisum
 EO crystals (the EOs tend to form solid crystals at temperatures slightly lower than ambient conditions). In particular, ethyl oleate-EO 1:3 was selected as the minimum ratio able to avoid recrystallization during storage. The presence of ethyl oleate enhanced also the physico-chemical properties of the ME, changing the size distribution of the ME from bimodal (pure EO) to monomodal (EO + ethyl oleate) [
33
,
128
]. The effect of the ethyl oleate can be explained by assuming that it acts as co-surfactants by penetrating the hydrophobic chain region of the surfactant monolayer [
129
].
Along with the presence of water and oil phases, surfactants and co-surfactants, other ingredients could be found in the MEs and NEs systems, generally for stability reasons.
In particular, thickening agents are used in O/W MEs and NEs to match the density of the oil phase with the surrounding aqueous phase. Thus, acting on the effect of gravitational forces, they could retard the occurrence of creaming or sedimentation phenomena [
53
]. Moreover, texture modifiers are widely used as well. Hydrocolloids, having thickening properties, are able to modify the texture and the rheology of the system [
130
], leading to an increase of the stability against the gravitational separation, by retarding the droplets movement [
55
]. Salvia-Trujillo et al. added sodium alginate, a stabilizer agent, in the formulation of antimicrobial lemongrass EO NE [
131
]. 
Hydroxyethylcellulose was added to a premixed ME, as water-soluble thickening agents, to improve the viscosity in anti-acne basil oil ME. The increased viscosity, from liquid to gel-like system, provided higher stability on ME. Moreover, it was essential to allow the skin attachment, to enhance the accumulation of antibacterial agent to the target area and thus assuring the anti-acne activity [
132
].
Generally, water-based systems have to contain a preservative agent to avoid the proliferation of microorganisms. In the specific case of EO-based systems, the addition of preservatives is usually unnecessary since EOs are naturally occurring antimicrobials [
133
]. Interestingly, Chatzidaki et al. exploited EOs-based ME to encapsulate nisin, an antimicrobial agent [
134
]. Rosemary, thyme, oregano and dittany EOs were selected to enhance the system’s overall antimicrobial activity, through a synergistic effect of nisin and EOs.
MEs and NEs require different fabrication procedures for a matter of free energy of the systems.
Since MEs formation is energetically favoured, they can be formed spontaneously by mixing the different components. MEs’ achievement is driven by an energetic process based on the Equation (2) [
65
]:




Δ
G
 = γ Δ
A
 − 
T
 Δ
S






(2)





where Δ
G
 is the free energy of the ME system, γ is the tension at the interface O/W, ΔA is the variation of the interfacial area, T is the temperature and Δ
S
 is the variation of the entropy of the system.
Considering that this process is energetically favoured and it occurs spontaneously, the free energy of the system (Δ
G
) must be negative. The low interfacial tension and the rise of the entropy of the systems that occur in a ME are high enough to counterbalance the growth of Δ
A
 given by the increase of the number oily droplets, allowing to obtain a negative Δ
G
 value. Nevertheless, it is usual to provide energy (in form of heating or stirring) to overcome the kinetic barrier or to speed up the rearrangement of the surfactant molecules. 
The methods most used to produce MEs are low energy emulsification method and phase inversion temperature (PIT) method.
The first is achieved by three different procedures: dilution under stirring of internal phase (oil + surfactant) with water; dilution of an external phase (water + surfactant) with oil; and mixing together all the components in the final system. Thus the surfactant/s have to be dissolved in the first phase added (the one that is diluted) or in both. Although in the literature all these three approaches are reported, according to the authors’ experience, in the case of EOs MEs, the “water dilution under stirring of internal phase” procedure is the most suitable one. The low-energy emulsification methods are by far, the most commonly used.
The second method is based on a phase inversion at a specific temperature (PIT). Specifically, a water/oil (W/O) emulsion is prepared and then warm up at to PIT, resulting in a phase inversion (oil/water (O/W) emulsion). During the subsequent cooling, under stirring, a decrease in droplets size and interfacial tension occurs, giving rise to an O/W ME. This method is generally used in presence of ethoxylated non-ionic surfactants [
58
]. An example of the PIT methods application for EOs is reported by Rao and McClements. They achieved stable lemon oil based-MEs raising the temperature systems at 90 °C for 30 min and then cooling them to ambient temperature. The thermal treatment proved to be an effective tool to overcome the kinetic barrier, probably associated with the positive interfacial tension, and allow the formation of MEs [
41
].
On the contrary, NEs formation needs of an external energy input to exceed Δ
G
 value that in a thermodynamically unstable system is always positive. The methods to achieve NEs can be categorized into high-energy and low-energy methods.
Low-energy approaches are often more effective in producing NEs with small droplet sizes, but they are limited in the types of oils and emulsifiers that can be used (i.e., proteins or polysaccharides are not suitable surfactants) and require higher amounts of surfactants. By contrast, high-energy methods are more versatile because they can use a wide selection of oils and emulsifiers [
64
]. The reduction of droplets size depends on intensity and duration of energy input, as well as on the properties of oil phase and surfactant. For example, small droplets can be achieved with oil phase having low viscosity and/or interfacial tension, such as EOs or flavour oils, with respect to high viscosity oil as MCT or LCT [
56
].
High-energy approaches are based on a two-step procedure that provides, at first, the formation of an emulsion through a mechanic stirring, characterized by oil droplets size in the range of micron [
41
,
135
]. The second step provides the conversion of the emulsion into a NE through the breakage of oil droplets into small ones by using high-energy mechanical devices, such as high-pressure homogenizers, microfluidizers and sonicators [
136
]. 
High-pressure homogenizers and microfluidizers mainly diverge in the design of the channel (valve) through which the coarse emulsion is forced to flow. Briefly, in both these systems the coarse emulsion is pumped into a chamber and then forced to pass through a narrow valve under high pressure (in the range of 50–200 MPa). The passage through these valves causes disruptive forces able to break down the large oil droplets into smaller ones, generating a NE. The size of the droplets generated by means of high-pressure homogenizers and microfluidizers mainly depends on the applied pressure and/or the number of passes; in particular the size decreases as these two parameters increase as a function of the viscosity ratio of the oil and water phases [
119
]. Majeed et al. prepared clove EO NEs by passing the coarse emulsion in a high-pressure homogenizer at different pressures, 50, 100, and 150 MPa for 1, 3, 5, 7, 10, 15 and 20 passes in order to investigate their influence on the final properties of the systems. It has been observed that the droplet size decreased gradually from passes 1 to 5 and after 10 passes the reduction was negligible. The same trend was observed for all the pressures investigated. The smallest droplet diameter, around 150 nm, and PDI was achieved at the highest pressure [
79
]. 
The sonication technique exploits high-intensity ultrasonic waves, generated by a sonicator probe or bath, to create the disruptive forces able to break up the coarse emulsion into a NE. In particular, the mechanical vibration generated by sonicators are able to carry out a cavitational effect [
137
]. The size of the droplets achieved through this method depends on the exposure time and intensity of ultrasonic waves, the type and the amount of surfactant, and the viscosity of the two phases [
138
]. Ghosh et al. optimized the process parameters to formulate basil EO NE through sonication. Authors found out a positive correlation between droplets size and emulsification time and surfactant concentration. The smallest droplets (around 29 nm) were achieved at the sonication time of 15 min and at the 1:4 oil-surfactant ratio [
139
]. It is important to take into account that the intensity of ultrasonic waves could damage the structure of some component of the system, leading to protein denaturation, polysaccharide depolymerization, or lipid oxidation.
Mazarei and Rafati compared the effect of two high-energy methods, sonication and high-pressure homogenization, on the particle size and the stability of 
Satureja khuzestanica
 EO NE. High-pressure homogenization proved to be more effective in producing smallest droplets. However, after one week, NEs obtained through both the emulsification approaches showed similar particles size distributions. This could be ascribed by the fact that cavitational phenomenon requires more time for the proper rearrangement of the surfactant around the oil droplets [
107
]. Another interesting study on the comparison on these two methods is that published by Salvia-Trujillo et al. They reported the impact of the production method on the antimicrobial activity of lemongrass EO NE. While microfluidization enhanced the activity of EO loaded into NE respect to the coarse emulsion, sonication compromised its bioactivity. The time and amplitude of the ultrasound fabrication process led to a complete loss of EO antimicrobial action [
140
].
By contrast, low-energy methods are based on the transformation of W/O emulsion into an O/W NE. The phase inversion can be achieved by modifying the experimental conditions, such as the temperature (phase inversion temperature, PIT) or the composition (phase-inversion composition, PIC and emulsion inversion point, EIP), in order to reach the inversion point where the interfacial tension is so low to allow the formation of fine oil droplets [
29
]. 
The PIT method is based on the different non-ionic surfactant solubility, by changing the temperature. Briefly, at low temperatures, the non-ionic surfactants are soluble almost exclusively in water phase forming an O/W emulsion, while at certain temperatures (PIT), they have similar solubility in both the oil and water phases. Raising the temperature at values higher than PIT, the interaction water-head groups of surfactants becomes weaker, the solubility in oil increases and the emulsion reverses into a W/O system. The cooling of the system at temperature below the PIT leads to a rapid movement of the surfactant molecules from the oil phase into the aqueous one causing the spontaneous formation of small oil droplets due to the increased interfacial area and interfacial flow generated. In addition to the classic PIT methodology, several modified approaches are reported in the literature. For example, Hashem et al. added a further step at the end of the process represented by centrifugation at 10,000 
g
 of the system [
100
]. 
The PIT of most surfactant-oil-water systems has been reported to be around 90 °C, suggesting that this method is suitable for the achievement of NEs only in the presence of heat stable oils. For this reason, Chuesiang et al. chose this approach to formulate cinnamon EO-based NEs. Cinnamon EO in fact exhibit good thermal stability, being able to remain stable after heating at 200 °C for 60 min [
141
].
The PIC approach is comparable to that of the PIT. In this case, though, the optimum curvature of the surfactant film is achieved by modifying the systems composition, i.e., ionic strength or pH, rather than the temperature [
142
]. 
The EIP method diverges from those the PIT and PIC ones because it occurs through a catastrophic-phase inversion, rather than a transitional-phase inversion [
143
]. It means that it happens by the alteration of the oil-to-water phases without modify the surfactant properties. Generally, this method is based on the addition of water to an initial W/O emulsion. At the exceeding water content, the coalescence rate of water droplets overcomes that of oil droplets, and so phase inversion occurs (from a W/O to an O/W system). The droplet size achieved through this method depends on many factors, such as oil type, surfactant type (small molecules are preferred since they are able to better stabilize both W/O and O/W systems), SOR, initial surfactant location and rate of water addition [
56
,
144
]. At the moment, the analysis in the literature does not allow us to establish a correlation between the physico-chemical properties of oils in bulk (i.e., viscosity and interfacial tension) and the particle size achieved using this method. On the contrary, there is a clear relationship between the SOR and the dimensions of oil droplets. Although comparable particle size distributions can be achieved using high-energy methods and EIP, this latter required a higher amount of surfactant (≈SOR >0.1 and SOR >0.7 for high-energy methods and EIP respectively) [
145
]. However, the EIP method has the great advantage of allowing the NEs preparation at room temperature by using simple stirring equipment rather than expensive homogenization ones.
Finally, we have to highlight the presence in the literature of different cases reporting the preparation of NEs through methods that cannot be classified as the aforementioned ones. In fact, preparation methods that cannot be attributed neither to the use of high-energy devices nor to procedures involving phase inversion processes (low-energy methods) are reported. In this respect, some authors prepared EO-based NEs (with SOR values proper of NEs) by simply mixing the two phases under the action of a high-speed mechanical stirrer [
104
,
105
,
146
]. Interestingly, this approach represents the first step (of the two generally used) of most common high-energy methods, as well as the classic procedure for the emulsion and MEs preparation.
The different free energy status of MEs and NEs influences their long-term stability.
MEs, which are thermodynamically stable at specific conditions, will remain kinetically stable indefinitely as long as the initial conditions (i.e., storage temperature and system composition) will not be modified [
36
]. 
By contrast, the long-term stability of NEs, that are thermodynamically unstable systems, will depend on the height of the energy barriers between the colloidal system and the separated phases. The lower these barriers are, the quicker instability phenomena will occur. Repulsive interactions (hydrodynamic, steric and electrostatic) between droplets are responsible for the achievement of high energy by preventing the contact and their coalescence. Moreover, as the frequency of contact increases, the rate of instability phenomena occurrence increases. Specifically, this depends on gravitational forces, Brownian motion, applied shear and temperature. 
The main instability phenomena that could lead to phase separation are: creaming or sedimentation (gravitational separation), flocculation, coalescence and Oswald ripening [
53
]. Nevertheless, the nanometric droplets are subjected to Brownian motions able to overcome gravitational separation forces. Moreover, an effective steric stabilization of NEs is able to avoid the close proximity of droplets, and thus, to prevent the occurrence of flocculation and coalescence phenomena [
119
]. By contrast, NEs are particularly prone to Ostwald ripening. This phenomenon consists in the condensation and aggregation of smaller droplets into bigger ones that are energetically favoured. Ostwald ripening is driven by the molecular diffusion of oil through the continuous phase. The aqueous phase solubility of the oil is the critical parameter that influences the outbreak of this phenomenon In particular, the Kelvin effect shows how the small droplets have higher local oil solubility than larger ones due to the different Laplace pressure [
147
]. The rate of Ostwald ripening (
ω
) occurrence has been described by the Lifshitz–Slesov–Wagner (LSW) theory (Equation (3)).









ω


=






d




r


3








d


t






=




8


9






[








C




(


∞


)




γ




V




m






D






ρ


R


T








]




t










(3)





where 
C
(∞) is the bulk phase solubility, 
γ
 is the interfacial tension, 
V
m
 is the molar volume of the dispersed phase, 
D
 is the diffusion coefficient of the dispersed phase in the continuous phase and 
ρ
 is the density of the dispersed phase. 
In this respect, the use of oils having very low aqueous solubility, as well as the addition of a second dispersed phase component, are preferred because able to reduce the rate of the occurrence of such instability phenomenon. Specifically high non-polar substances, such as medium-, long-chain triglycerides and vegetable oils (i.e., corn oil, sunflower oil), are less susceptible to Ostwald ripening. Given the high water solubility of EOs, the addition of ripening inhibitors in EOs based NEs is always recommended, since they favoured the partitioning of EOs in the oil phase, avoiding their diffusion through the aqueous one [
122
]. 
Another parameter that influences the rate of this phenomenon is the interfacial tension; in fact to slow down the ripening occurrence it is necessary to reduce the interfacial tension of the systems, although γ should be reduced by several order of magnitude to be actually influent [
75
]. In this respect, the choice of surfactants that strongly adsorb at the O/W interface (i.e., polymeric surfactants) is favourable. They are able not to desorb during the ripening, retarding the rate of this phenomenon [
76
]. 
Although the stability of these systems is a fundamental aspect, the lack of such information in a remarkable number of publications has to be highlighted. In addition, when such information are present, they are reported only for short periods, such as 30 or 60 days [
74
,
106
,
111
], that cannot be considered sufficient to predict their behaviour over time (
Figure 4
A). In this respect, some authors used predictive studies about the thermodynamic stability of MEs and NEs. In particular, they evaluated the ability of the systems to keep their features unchanged after different stress conditions such as centrifugation, heating–cooling cycles and freeze-thaw cycles (
Figure 4
B) [
148
]. However, according to our experience, the comparison between the real-time stability and the aforementioned predictive methods showed contradictory results (data not published yet). Specifically, it has been observed that, although for some samples instability occurred within 6 months, centrifugation, heating–cooling and freeze–thaw cycles predictive methods did not show any evidence of changing.
EOs have been widely used in traditional medicine as well as foodstuff preservatives and insecticides. Their efficacy and biological activity have been broadly evaluated in the last 10–15 years in the different fields of applications by the scientific community [
3
,
134
,
149
,
150
,
151
,
152
]. However, the same can not be stated for the EOs’ safety and toxicological profile, despite the fact that they have been recognized as GRAS (Generally Recognized As Safe) substances by both the US FDA (Food and Drug Administration) and the EPA (Environmental Protection Agency). Nowadays, only few data are available for a limited number of EOs and applications. Specifically, some authors reported toxicological evaluations when EOs are used as botanical pesticides [
127
,
128
], while EFSA (European Food Safety Authorities) reported few risk assessments when EOs are used as feed and food additives [
152
,
153
]. A more extensive evaluation of the toxicological hazards of EOs is required to define their practical relevance in the different application fields. 
Moreover, when an active ingredient is incorporated in a specific formulation, the risk assessment has to take into account the excipients or additives used for the formulation achievement as well [
154
]. Specifically, in the case of aqueous nano-dispersions, such as MEs and NEs, the presence of surfactants should be specifically evaluated since they are reported to be potentially hazardous [
155
,
156
]. In this respect, NEs are preferred to MEs since the lower amount of surfactant guarantees a better toxicological/safety profile. In addition, in the specific case of nanosystems, it has been recognized that a further risk factor is related to peculiar features (size, surface area, etc…) of the nanomaterial that, according to EFSA “can impart certain changes in properties and biokinetics behaviour, which may also lead to altered toxicological effects compared with corresponding non-nanomaterial” [
157
,
158
]. 
Although nanotechnology is proving to be an effective tool for a more promising exploitation of EOs, the scientific uncertainty and deficiency on a reliable assessment of the potential risks of nanosystems on human health and environment represents, nowadays, an important limitation on their widespread application. Increased regulatory oversight is needed to ensure nanomaterials’ appropriate identification, risk assessment evaluation and thus authorization procedures. Along these lines, the European Community is working on the establishment of a clear and comprehensive regulatory framework. EFSA has recently published the guidelines about the security assessment and the authorization procedures in the field of nanosciences and nanotechnologies [
157
]. This guide is focused on the physico-chemical properties, risk characterization and exposure assessment of nanomaterials, providing practical suggestions on the suitable methods and techniques required for their characterization and authorization. In particular, this document regards nanotechnologies in the food and feed fields, addressing the evaluation of risk to animal and human health, with particular references to new foods, food contact materials, food and feed additives and pesticides. The European Chemicals Agency (ECHA) is also defining the guidelines for nanomaterials risk assessment, but focusing on the environmental risk to support the authorization procedure (four appendices for nanomaterials applicable to Chapters R.6, R.7a, R.7b and R.7c of the IR&CSA guidance) [
159
]. 
Growing interest in the exploitation of the biological properties of EOs is driving the scientific community to the development of suitable formulations for their vehiculation. However, at the moment, most of the scientific publications focus mainly on EOs bioactivity, showing the lack of in-depth investigations about technological aspects of the EO-based formulations. 
In particular, most of the works about EO-based MEs and NEs did not show formulation studies at the bottom of the product development. Several authors refer to fabrication methods and quali-quantitative composition reported previously for synthetic oils without optimizing the procedure for each specific EO. Moreover, EOs have been mainly evaluated in terms of quanti-quantitative compositions, lacking a deep physico-chemical characterization (i.e., viscosity, density, partition coefficient, surface tension). In addition there is a significant lack of long-term stability data that assures the conservation of the physico-chemical features of the systems over time and an almost complete absence of toxicological information on how and if these formulated products impact on the human and animal health and on the environment.
Desirably, the technological research should address an in-depth investigation of possible correlations between the composition of the system and its stability. EO-based MEs and NEs must not only be evaluated for the effectiveness of their bioactivity, but rather also for their physico-chemical properties. This could be achieved through an improvement of the technological knowledge about formulations.
Finally, it is fundamental to highlight that the presence of natural active ingredients, such as EOs, is not sufficient to recognise a product as safe and eco-friendly. Although the green industry rely on EO-based products as promising safe items, we have to take into consideration that most EO-based MEs and NEs contain several ingredients that are not eco-friendly. For example, as mentioned in 
Section 3.1
, the most used surfactant in MEs and NEs formulation are polysorbates, whose safety profile is nowadays a source of debate. In addition, as suggested by EFSA and ECHA, the impact of the effect of nano-encapsulation on EOs’ toxicological profiles should be properly evaluated.
M.C., G.B., and L.P. conceived and designed the manuscript. L.P. and D.R.P. drafted all the manuscript paragraphs. M.C., G.B. and G.F.P. critically reviewed and approved the final version of the manuscript. All authors have read and agreed to the published version of the manuscript.
This research received no external funding.
The authors declare no conflict of interest.
