Repository: ISE-FIZKarlsruhe/Ontology_Evaluation

File: Domain Papers/MDPI/nanomaterials-v01-i01_20240418_texts/nano1010031.txt (part 2 of 2)
Metal nanoparticles are being extensively used in various biomedical applications due to their small size to volume ratio and extensive thermal stability. Gold nanoparticles (GNPs) are an obvious choice due to their amenability of synthesis and functionalization, less toxicity and ease of detection. The present review focuses on various methods of functionalization of GNPs and their applications in biomedical research. Functionalization facilitates targeted delivery of these nanoparticles to various cell types, bioimaging, gene delivery, drug delivery and other therapeutic and diagnostic applications. This review is an amalgamation of recent advances in the field of functionalization of gold nanoparticles and their potential applications in the field of medicine and biology.
]. Antibody against SEB was bioconjugated to the GNPs through physical adsorption followed by adsorption of the complex on a polycarbonate surface. The SEB was then detected based on sandwich type ELISA and chemiluminescence signal arising from the secondary antibody. The method was found to be simple, easy and highly sensitive with a detection limit of ∼0.01 ng/mL.
Recent increase in the extent of antibiotic resistance in various microbial pathogens has made it necessary to design suitable methods for the detection of antibiotic resistant organisms. A simple colorimetric assay was developed using GNPs functionalized with β-lactam antibiotics [
117
]. Upon encounter with β-lactamase the GNPs can be made either to aggregate or disaggregate so as to give a visible color change depending upon the attached linker groups. For example, thiol group when used as linker between GNP and the antibiotic is cleaved making the GNPs disaggregate, resulting in a color change.
GNPs have been used as immobilization matrices for enzymes. GNPs with a carboxyl terminated thiol group were functionalized through the attachment of the enzyme glucose oxidase [
118
]. The immobilized enzyme was found to be more stable thermally as compared to free enzyme. Such immobilized systems can be very useful in several biotechnological processes in food and environment fields. Hollow gold nanoshells entrapping horse radish peroxides have been synthesized for detection of small molecules which can enter the nanoshells [
119
]. This method helps the enzyme remain active in nanoshells, making it useful for various biotechnological applications.
Bi-enzyme functionalized magnetic nanoparticles were synthesized using three layer nanoparticles comprising of Fe
3
O
4
 magnetic core, a prussian blue interlayer and a gold nanoshell coupled to the enzymes hydrogen peroxide and glucose oxidase [
120
]. This biosensor was tested using the carcino-embryonic antigen (CEA) and α-fetoprotein (AFP) as model systems, which gives an amplified signal in terms of electrochemical activity and enzyme catalysis. These magnetic nanoparticles can be regenerated using an external magnetic field. Such a biosensor provides an extensive method of multiple detection methods with high reproducibility and sensitivity.
Various immunoassays have been designed using GNPs functionalized with antibodies such as human IgG and antibodies against pathogenic bacteria [
62
,
121
]. Immunosensors have been recently developed using single chain fragment variable recombinant antibodies (scFv) instead of traditional mono or polyclonal antibodies (
Figure 6
).
The scFvs are small heterodimers that are composed of the antibody variable heavy (VH) and light (VL) chains connected by a peptide linker that is used to stabilize the molecule. The scFv antibodies offer several advantages over the F
ab
, such as smaller molecular size, labeling fidelity, their designs and ability to be mutated as per the need. They also represent the smallest fraction of the antibody needed for binding to the antigen. GNPs functionalized with engineered scFv containing either a cysteine or histidine in its linker region was used to develop a colorimetric immunoassay [
39
]. scFv can be mutated and assembled using the phage display technique to expose specific amino acids. Mutated scFv fragments exposing the cysteine residues have been shown to form gold-thiolate bond. These were also found to adsorb on gold surface forming a monolayer giving appropriate orientation for the antigen binding. These biosensors involving GNPs of size <60 nm were found to provide sensitivity equal to or even better than the traditional fluorescence based biosensors. These scFv-cys stabilized GNPs have been shown to undergo a color change from red to purple upon addition of rabit IgG. The method was found to be highly efficient, sensitive and had a very low detection limit. Similarly, another biosensor based on engineered recombinant A10B scFv has been developed for detection of protein A as a model through self-assembled monolayer formation detected using GNPs coated with protein A with a 42 fold increase in the the detection limit as compared to A10B F
ab
 [
40
].
Single nucleotide polymorphisms (SNPs) have by far been the most appropriate method for the detection of point mutations or polymorphisms in various genes, which can be easily, detected using complementary single stranded DNA molecules (
Figure 7
).
SNPs are often associated with disease detection including diabetes mellitus, β-thalassemia, 
etc.
 GNPs functionalized with single-strand-specific-nucleases have been used to detect SNPs [
122
]. Likewise, a simple colorimetric assay was developed using DNA functionalized GNPs to detect SNPs in the human p53 gene [
123
]. This was successfully used to detect 12 point mutations in the human p53 gene as compared to wild type method showing a simple approach towards the detection of altered nucleotide sequences. This method neither needs complicated modification of GNPs or DNA, nor additional requirement of DNA probes, signal amplification or temperature control thus providing advantages over currently available methods.
Development of an easy colorimetric assay to detect uranium has been achieved by using DNAzyme-GNPs system [
124
]. Traditionally, uranium in the environment is detected using complex biophysical techniques such as fluorimetry, ICP-MS and atomic absorption spectroscopy. However, these methods are difficult to be used on-site. DNAzyme-GNP system provides an alternative to the traditional methods. DNAzymes are catalytic DNA molecules developed 
in vitro
 with specific affinities to metal cofactors such as Uranyl (UO
2
2+
) which is the most common bioavailable form of uranium. These biosensors were able to detect uranium in two ways, either by disassembly of DNAzyme functionalized GNPs in the presence of uranyl ions causing a visible color change from purple to red (“turn-on” method) or by “turn-off” method which was based on different adsorption properties of single and double stranded DNA on GNPs in the presence of uranyl ions. The method was significant as it could detect uranyl below the maximum contamination limits determined by the US environmental protection agency. GNPs functionalized with aza-crown ether acridinedione were developed as a fluorescent chemosensor for metal ions based on the shift in the surface plasmon resonance of GNPs with aggregation of nanoparticles by the sandwich complexation [
125
].
GNPs functionalized with L-cysteine were used for the detection of mercury (Hg
2
+
). In the presence of UV light and Hg
2
+
, these GNPs tend to aggregate resulting in their detection and making them useful biosensor for on-site applications [
126
]. Similar biosensor for Hg
2
+
 detection was developed using oligonucleotide fGNPs [
127
].
Functionalized GNPs have found their usage in electron microscopy [
17
]. The problem of limited resolution of Cryo-electron microscopy single particle analysis due to poor alignment of samples can be obviated by using two dimensionally arranged protein arrays labeled on GNPs through genetic tag sites on proteins. GNPs functionalized with nickel-nitrilotriacetic acid were used and 
Mycobacterium tuberculosis
 20S proteasomes with 6x-histidine tags were assembled into 2D arrays and were used for three-dimensional reconstruction of biological macromolecules.
Biodistribution studies or tissue kinetics is a method for understanding the intracellular trafficking and fate of the nanoparticles in the animal system (
Figure 8
).
Recently some studies have been conducted in various animal models describing the passage and clearance of the nanoparticles 
in vivo
. The biodistribution of gold nanoparticles was shown to be dependent on the geometry of these nanoparticles as well as their surface chemistry.
The biodistribution has also been attributed to the type of coating or stabilizing agent used in the preparation of the gold nanoparticles as found in a study on swine [
128
]. The gum arabic stabilized GNPs were distributed in the liver whereas maltose stabilized GNPs were distributed in the lungs. The biodistribution actually followed a first round of distribution followed by another round of redistribution-elimination. In a more recent study, the GNPs were shown to cross the blood brain barrier and have a non-saturable deposition in the brain [
129
]. Also, the GNPs levels were found to decrease over time indicating efficient clearance from the body. GNPs accumulated in various organs without significant toxicity, as observed by cyto-pathological examinations in mice. Thus, promising the use of these nanoparticles to target brain and other organs. In a more detailed study, the GNPs were found to be distributed to sub-cellular targets including vesicular lysosomes/endosome like structures of the macrophages and the Kupffer cells in the liver [
130
]. The Kupffer cells were shown to uptake GNPs readily, indicating that they are the major cell types involved in the removal of GNPs, as evident from the decreased load of these GNPs with time. Also, GNPs based first generation anticancer drug CYT-6091 HEG-Thiol-TNF α was studied for its biodistribution and drug loading capacity [
131
]. The gold was found to be mostly distributed in the liver due to its size, after the release of TNF α. However the amount of residual GNPs decreased over time. The overall effect included an enhanced uptake of TNFα with lesser adverse effects.
The biodistribution of the GNPs in various tissues is also attributed to their interaction with various plasma proteins which affects their biocompatibility and therapeutic efficacy [
132
]. GNPs attached to tumor necrosis factor accumulate mostly in the liver and spleen and did not dissipate even after a month. Also the biodistribution of GNPs was correlated to the amounts of polyethylene glycol (PEG) used for functionalization and the injection dose [
133
].
Biodistribution studies on PEGylated gold nanorods and nanospheres showed their significant deposition in liver and spleen of ovarian tumor bearing mice 
in vivo
. However, in other organs gold nanorods were found to accumulate more than nanospheres. Also nanorods had longer circulation times than the nanospheres [
134
]. The biodistribution of gold nanorods was studied on tumor-bearing mice after intravenous injection and enhanced permeability and retention. It was shown that more the amount of PEG, more is the protection of these fGNPs against reticulo-endothelial system (RES). Functionalization with a PEG: Gold molar ratio of 1.5 offers an enhanced permeability into tissues and higher retention. When more than 19.5 μg of gold was injected, the RES uptake in the liver is saturated and remaining fGNPs are distributed to liver and tumor.
In a size dependent biodistribution study of spherical GNPs, the 10 nm GNPs were more profoundly distributed in blood, liver, spleen, kidney, testis, thymus, heart, lung and brain in rats, whereas the larger particles were limited to blood, liver and spleen [
135
]. GNPs of size around 15 nm have been found to pass the blood brain barrier and be deposited in the brain [
136
]. Similarly, GNPs as big as 200 nm were able to make their way into blood, stomach and pancreas but, to a very small extent. The distribution of GNP was also observed to be shape-dependent. Similarly, GNPs of size 1.4–200 nm with negative charge on surface as well as 2.8 nm with positive charge were tested for their biodistribution behavior in rats [
137
]. The distribution of GNPs was found to be both size as well as charge dependent, which could also be attributed to their protein binding and exchange behavior. From the biodistribution studies on PEGylated GNPs, it was evident that they were mostly retained in the lungs, spleen and in the liver [
21
]. The biokinetics of these GNPs after intravenous and intra-tracheal applications of PEG modified GNPs compared to bare GNPs have been studied using radioactive-labels in rats. The PEGylated nanoparticles were found in the circulation whereas the non-PEGylated ones stayed in the liver and spleen. When introduced intra-tracheally, both types of nanoparticles were found in the lungs. In another study, of PEG-coated GNPs were used to study size dependent tissue kinetics [
22
]. High concentrations of 4 and 13 nm GNPs were observed in the blood for 24 h which was cleared by 7 days, whereas 100 nm GNPs were completely cleared by the end of 24 h. Also, 4 and 13 nm GNPs were detected in the mesenteric lymph nodes, and remained until 6 months, with slow elimination, whereas, 100 nm GNPs were taken up rapidly into the liver, spleen, and mesenteric lymph nodes with less elimination phase. GNPs were shown to be entrapped in cytoplasmic vesicles and lysosomes of Kupffer cells and macrophages of spleen and mesenteric lymph node. 4 and 13 nm GNPs also transiently activated phase I metabolic enzymes, in liver tissues from 24 h to 7 days, whereas 100 nm GNPs did not.
In another recent report, GNPs were rapidly and consistently accumulated in liver, spleen, kidney and testis when injected in mice [
138
], liver being one of the first sites of accumulation, followed by lungs, spleen, kidney and blood. The level of GNPs in lung decreases over a week's time whereas a delayed accumulation is observed in kidneys. Interestingly, no accumulation occurs in the brain. The genes affected mostly due to the GNP accumulation include those involved in detoxification, lipid metabolism, cell cycle, defense response, and circadian rhythm.
Gold composite nanodevices (CNDs) were used to study the effects of size and/or charge on the levels of selective uptake in mouse tumor models 
in vivo
, by certain organs over others without any specific targeting moiety on them [
139
]. It was suggested that the 5 nm CNDs were more advantageous when used with the PAMAM dendrimers against the tumor cells for targeting, as compared to their larger counterparts. The explanation for this could be low immune response and organ specific recognition, making them more suitable as carriers for anticancer drugs or targeting molecules.
In spite of their extraordinary capacity to bioconjugate to various molecules, there have been studies showing GNPs to be cytotoxic due to their inherent physio-chemical properties. In a recent report, embryonic stem cell test (EST), was developed to check the embryotoxicity of the GNPs [
140
]. The EST is an 
in vitro
 standard assay, used to classify substances as strongly, weakly or non-embryotoxic. The embryonic stem cells (ESCs) were exposed to GNPs for 5 days to assess the cytotoxicity which follow the order: gold salt (HAuCl
4
·3H
2
O) > cobalt ferrite salt (CoFe
2
O
4
) > cobalt ferrite nanoparticles coated with silanes (Si–CoFe) > GNPs coated with hyaluronic acid (HA–Au). The ∼5 nm gold nanoparticles have been shown to induce oxidative stress and toxicity in blue mussel 
Mytilus edulis
, at 750 ppb concentration after 24 h [
141
].
Similarly, the presence of sodium citrate residues (used as stabilizing agent for synthesis of GNPs) on the surface of GNPs elicited toxicity in alveolar cell lines 
in vitro
 [
142
]. Sodium citrate not only compromised cell viability but also affected cell proliferation. However, these nanoparticles remained localized into the membrane bound vesicles and were not freely dispersed in the cytoplasm.
Effect of polycaprolactone (PCL) coating on internalization and cytotoxicity of GNPs was evaluated on ECV-304 cells [
143
]. In comparison to PCL coated GNPs, bare GNPs were shown to have significant changes in the cell morphology and cytoskeleton. Also PCL coated GNPs were shown to be lesser cytotoxic as compared to bare GNPs.
The GNPs were found to induce death response in carcinoma lung cell line A549 [
144
]. However, BHK21 and HepG2 cell lines remained unaffected by the treatment. It was observed that the gradual increase in the GNP concentration induced a proportional cleavage of poly (ADP-Ribose) polymerase which activated caspases revealing that the effect of GNPs varies with cell type. PEGylated Raman-active GNPs (PEG-R-GNPs) comprising of an interchangeable Raman organic molecule layer held onto a gold nanocore by a silica shell have been evaluated for their cytotoxic effects on human cell lines such as HeLa and HEpG2 [
145
]. Addition of these fGNPs caused reactive oxygen species (ROS) generation, which was balanced by antioxidant enzyme up-regulation. An increased cellular toxicity was observed which was related to increased oxidative stress, which in turn is due to the antioxidant defenses set up by the cells in response to those ROS.
Depending upon their size and shape, the possibility of their internalization differs and so does their cytological effects. 13 nm-sized GNPs coated with PEG (MW 5000) in an 
in vivo
 study in mice induced acute inflammation and apoptosis in the liver [
146
]. The retention time for these nanoparticles in the liver and spleen was up to 7 days after injection. Moreover, the PEG-coated GNPs were also observed in the cytoplasmic vesicles and lysosomes of liver Kupffer cells and spleen macrophages. These toxic effects of GNPs have also been observed 
in vivo
 using mouse model [
147
] which was correlated to their size. GNPs with sizes of 5, 10, 50 and 100 nm were not harmful. The mice injected with these GNPs showed fatigue, loss of appetite, loss of weight, fur color change, crooked spine and finally death. Pathological changes observed included increased Kupffer cells in the liver, loss of structural integrity in the lungs, and diffusion of white pulp in the spleen. The pathological abnormality was associated with the presence of GNPs at the diseased sites. However, the toxic effects were reduced when these GNPs were functionalized with peptides, as the peptides elicited the antibody production.
Studies have been conducted to get an insight into the genetic effects of gold nanoparticles uptake by cells 
in vitro
 and 
in vivo
. GNPs functionalized with DNA were used as potential carriers for shRNA. These carrier gold DNA nano-conjugates were found to be efficient in the delivery of genes such as p53, Mcl-1 gene in various cell lines with a knock-down efficiency of 80–90%. Also, the efficiency of gene delivery was comparable to that of liposome mediated gene delivery [
148
]. In another similar study, GNPs were functionalized using thiolated, partially single stranded DNA sequence of RNA I, involved in the replication of 
ColE1
-type plasmid in 
Escherichia coli
 [
35
]. The RNA I oligo acts as a cargo due to its non-complementary nature to human genes. This oligo is attached to the antisense RNA for human p53 gene and GNP, and then tested for its ability to bind to the p53 mRNA. It was found that this gene delivery system is stable for a longer period of time with no change in cellular physiology and holds promise for the efficient delivery of siRNA, ribozyme, DNAzyme, and peptide-nucleic acids. Similarly, GNPs functionalized with antisense DNA could enter the pancreatic cells with minimum toxicity and were found to regulate the transgene expression [
36
]. Transplantation of these functionalized GNPs treated pancreatic islets cells were found to cure diabetic nude mice showing their extensive promise as carriers for antisense DNA. In a similar study, GNPs functionalized with thiolated oligonucleotides have been used to inhibit transcription and translation 
in vitro
 [
149
]. It has been demonstrated that the resultant is a synergistic effect of GNPs and antisense sequence blocking the T7 promoter. The GNPs have been reported to have a protective effect on the oligonucleotides against degradation due to nucleases, thereby rendering them effective against the targeted genes. They have also demonstrated the use of start and stop codon complementary oligonucleotides in shutting on and/or off of genes by altering the signals needed during transcription and translation. Thus, this approach holds promise in regulating genes at both transcriptional and translational level. Another similar study evaluated the cellular response to oligonucleotide functionalized GNPs [
150
]. These oligonucleotide fGNPs were recognized by HeLa cells with no measureable change in the gene expression profile as opposed to GNPs with weak ligands.
Polyvalent RNA-GNP conjugates densely functionalized with synthetic RNA oligonucleotides were designed to function in the RNAi pathway [
38
]. These particles were synthesized to be free of degrading enzymes with high surface loading capacity for siRNA duplexes, and contained an auxiliary passivation agent for increased stability in biological media. The resultant conjugates had a half-life six times longer than free dsRNA and could readily enter cells without the use of transfection agents with a high gene knockdown capability in a cell model. Similarly, amine functionalized GNP have also been used for the intracellular delivery of siRNA with high efficiency and lesser cytotoxicity [
26
]. The method uses the basic principle of attachment of negatively charged siRNA-PEG complex to the positively charged GNPs. The complex is easily cleavable under the reductive cytosolic environment releasing the siRNA into the cytosol. Also the siRNA-PEG-GNP complex has been shown to inhibit the expression of a gene causing severe cytotoxicity. Thus, the ability of these fGNPs to make their ways through various intracellular organelles can be exploited to make them carry our desirable cargo to a targeted destination.
Specific gene regulation through RNAi has been reported using GNPs loaded with siRNA against ribonucleotide reductse in a study based on human clinical trial of patients with melanoma [
151
].
Also, GNPs functionalized with specific DNA sequences were used to analyze the expression of related genes. In a simple study, it was found that DNA-derivatized GNPs can be used to detect the expression of certain genes over the others [
152
]. Another study on molecular effects of GNPs by HeLa cells revealed that the GNPs did not trigger significant cytotoxicity in spite of being taken inside the cell. However the GNP could interact with intracellular components and trigger specific stresses without inducing significant changes in the expression levels of genes involved in stress response pathways [
153
].
GNPs have been related to the changes in the levels of expression of several genes. Gene expression changes in mice were observed in liver and spleen after a single GNPs intravenous injection [
138
]. The primary genes affected by GNPs included those involved in lipid metabolism and the cytochrome P450 family genes. Some of the cytochrome P450, family genes had an elevated level of gene expression whereas cytochrome P450 family 2, subfamily c, polypeptide 40 showed a reduced gene expression. The response of the gene expression to GNPs was also related to the organs being affected. However, some genes were found to be equally affected in liver and spleen, including the genes involved in DNA dependent transcription and circadian rhythm. PEG-coated GNPs (4 and 100 nm) have also been associated with significant changes in the levels of gene expression upon intravenous administration in mice. Similarly, when 4 and 100 nm particle sizes were administered intravenously to BALB/c mice, it showed significant changes in genes [
22
]. Almost 170 genes have been affected by the 4 nm GNPs whereas those of 100 nm size induced nearly 224 genes. Some of the genes having an altered expression belonged to cellular processes such as apoptosis, cell cycle, inflammation, and metabolic process, stress genes, signal transduction, and metabolic process.
In conclusion, GNPs can be considered as extraordinary molecular carriers for the targeting, intracellular trafficking and delivery of a huge array of biomolecules including DNA, RNA, proteins, peptides, drugs, genes and other molecules of therapeutic significance. They do not cause significant cytotoxicity due to their physiochemical properties. Despite these preliminary studies, efforts need to be taken for designing GNPs to enhance the bioavailability of these fGNPs with less immunogenicity and cytotoxicity to be used 
in vivo.
 A judicious choice between the size and functionalization method of the GNPs is a prerequisite for the use of GNPs in various biomedical applications.
The authors would like to acknowledge funding through NSF-CREST (HRD-0734232). We also acknowledge Eva Dennis for her assistance in drawings of the present review article.
