Repository: ISE-FIZKarlsruhe/Ontology_Evaluation

File: Domain Papers/MDPI/nanomaterials-v01-i01_20240418_texts/nano11051248.txt (part 2 of 2)
In the past decades, the energy consumption of nonrenewable fossil fuels has been increasing, which severely threatens human life. Thus, it is very urgent to develop renewable and reliable energy storage devices with features of environmental harmlessness and low cost. High power density, excellent cycle stability, and a fast charge/discharge process make supercapacitors a promising energy device. However, the energy density of supercapacitors is still less than that of ordinary batteries. As is known to all, the electrochemical performance of supercapacitors is largely dependent on electrode materials. In this review, we firstly introduced six typical transition metal oxides (TMOs) for supercapacitor electrodes, including RuO
 has the advantages of electrochemical surface area, excellent conductivity, short ion diffusion path, and rapid electron and ion transport rate [
168
]. Based on graphene aerogel and CuCo
2
S
4
/CuCo
2
O
4
, the asymmetric supercapacitor is synthesized, which delivers energy density of 33.2 W h kg
−1
, power density of 13.3 kW kg
−1
, and outstanding long-term stability of 73% capacitance retention after 10,000 cycles.
There are three reasons that can explain why the introduction of oxygen vacancies is an effective strategy to improve the electrochemical performance. (i) Introduction of oxygen vacancies can adjust the surface chemical structure and enlarge the electroactive sur-face area exposed to the electrolyte. (ii) Oxygen vacancies can help the diffusion for charge carriers. Therefore, the conductivity of TMOs is improved. (iii) Electrochemical active sites are created when oxygen vacancies are introduced because the oxygen vacancies can serve as active sites for redox reactions. The kinetics of surface reactions is accelerated and the capacitance is increased [
169
,
170
,
171
]. To improve slow reaction kinetics and poor conductivity of CuCo
2
O
4
 electrode material, Feng et al. [
170
] prepared oxygen-vacancy-enriched CuCo
2
O
4
 nanoflowers in hypoxic atmosphere via a hydrothermal method followed by thermal treatment. The presence of oxygen defect sites and impurity bands provides massive reaction sites and fast ion intercalation, which improves electrical conductivity and hydrophilic properties. The electrode material shows a brilliant specific capacitance of 1.2 F cm
−2
 at 1.2 mA cm
−2
 and rate capability of 69.4% capacitance retention at 20 A g
−1
. Yan et al. [
171
] soaked the prepared NiCo
2
O
4
 nanostructures in the different concentration of NaBH
4
 solution (0.1 M, 0.3 M, 0.5 M, 0.7 M) to change the content of oxygen vacancies (
Figure 8
).
The results indicate that an appropriate oxygen vacancy content can increase the diffusion rate of carriers. In addition, oxygen vacancies as active sites for redox reactions can accelerate the surface kinetics reaction. The NiCo
2
O
4
 nanosheets electrode treated with 0.5 M NaBH
4
 has the best electrochemical performance (1590 F g
−1
 at 1 A g
−1
 and a capacitance retention of 79.12% at 10 A g
−1
 after 10,000 cycles).
Compared with carbon materials, pseudocapacitive materials like metal oxides and organic conductive materials have higher specific capacitance owing to redox reaction on the surface of the material. In addition, ternary metal oxides have more active sites and faster redox reactions than single metal oxides, which become one of the materials to replace RuO
2
 [
53
,
172
,
173
,
174
]. As the hotspots of mixed transition metal oxides, the transition metal molybdates have attracted much attention because of their advantages including natural abundance, high theoretical specific capacitance, and low costs [
175
]. The performance of supercapacitors depends largely on the morphology and structure of their electrode materials. Therefore, it is very important to design electrode materials with unique spatial structure characteristics [
176
].
According to Yi’s study [
127
], the design of heterostructure composites has proved to be a hopeful way to promote the electrochemical properties of TMOs. Core–shell structure is a kind of heterostructure. The core–shell structure can supply large specific surface area with rich porosity. Meanwhile, the electron transfer rate is accelerated by core materials and electrochemical redox active sites are provided by shell materials. The volume changes during the cycle process are adjusted by the structure. In addition, the synergistic effect of each component is utilized to improve the electrochemical performance of the electrode [
177
,
178
,
179
,
180
]. Xuan et al. [
181
] designed and prepared 3D self-supported hierarchical CoMoO
4
@CoS core–shell heterostructures on rGO/Ni foam. 
Figure 9
 shows the SEM images of CoMoO
4
, CoS, and CoMoO
4
@CoS with different magnification.
The unique material structure, the excellent conductivity of rGO, and the synergistic effect between the two materials help to increase the electrochemical active sites and enhance the capacitance. According to the electrochemical performance tests, the core–shell CoMoO
4
@CoS composite shows 81.1% retention of the initial capacitance (3380.3 F g
−1
 at 1 A g
−1
) after 6000 cycles at 10 A g
−1
. In order to further improve the performance of MCo
2
O
4
 materials, Hussain and co-workers [
182
] combined CoMoO
4
 with ternary metal sulfide NiCo
2
S
4
 to synthesize three-dimensional walking palm-like core–shell CoMoO
4
@NiCo
2
S
4
@NF nanostructure by a two-step hydrothermal method. At a current density of 5 mA cm
−2
, the synthesized composite exhibits a high capacitance of 17.0 F cm
−2
. Besides, 114% capacitance retention after 10,000 charge/discharge cycles reveals its remarkable cycling stability. The asymmetric supercapacitor fabricated with CoMoO
4
@NiCo
2
S
4
@NF and AC@NF as electrodes shows a high energy density of 60.2 W h kg
−1
 at a power density of 188 W kg
−1
. Moreover, it lights 22 parallel-connected red light emitting diodes for over 60 s.
Quantum dots (QDs) are zero-dimensional nanoparticles of metal or semiconductor crystals with a diameter between 2 and 8 nanometers [
183
]. Quantum dots have attracted much attention for various applications owing to their characteristics such as quantum tunneling effect, surface effect, and quantum confinement effect [
184
]. It is noteworthy that the size of the material largely decides the substantial variation of fundamental electrical and optical properties [
185
]. Therefore, optical, electronic, and mechanical properties of QDs are different from corresponding nanoparticles [
186
]. For example, infinite exciton Bohr radius converts graphene to graphene quantum dots (GQDs) and GQDs start to fluoresce because electron distribution is transparently modified by the crystal boundary with the dimension of the crystal reducing to a nanometer scale [
185
]. Moreover, some unique properties of zero-dimensional nanoparticles like distinct edge and quantum confinement effects help to improve the electrochemical performance [
183
]. Some studies prove that quantum dot modification is an effective method for improving electrochemical performance [
187
,
188
,
189
]. Hence, it can be speculated that quantum dot modification is a promising strategy to improve the performance of AMoO
4
-based electrode. To the best of our knowledge, there are still relatively few reports in this regard. Zhu et al. [
190
] synthesized carbon quantum dots (CQDs) modified porous NiCo
2
O
4
 sphere composites. The CQDs/NiCo
2
O
4
 composite electrode possesses a specific capacitance (856 F g
−1
 at 1 A g
−1
) and excellent rate capability of 83.9%, 72.5%, and 60.8% capacity retention rate at 20, 50, and 100 A g
−1
, respectively. It also has 1.25% capacitance loss over 10,000 cycles at 5 A g
−1
, which indicates its exceptional cycling stability. The maximum capacitance of graphene quantum dot modified nano-needle electrode [
191
] at 1 A g
−1
 is four times higher than that of pure MnCo
2
O
4.5
 nano-spherical electrode (1625 F g
−1
 and 368 F g
−1
, respectively). In Zhang’s research [
192
], mesoporous NiMoO
4
 microspheres were modified by silver quantum dots to fabricate the Ag QDs/NiMoO
4
 microspheres (
Figure 10
).
Owing to high specific surface area, plenty of active sites, enhanced interfacial conductivity, and porous structure, the Ag QDs/NiMoO
4
 microspheres exhibit specific capacitance of 3342.7 F g
−1
 at 1 mV s
−1
 and 2074 F g
−1
 at 1 A g
−1
 (
Figure 11
).
Moreover, the asymmetric supercapacitor assembled with Ag QDs/NiMoO
4
 and spore-derived activated carbon delivers high energy density of 48.5 W h kg
−1
 at a power density of 212.5 kW h kg
−1
 and good cycling performance. 
Table 2
 shows the performance of representative electrodes based binary and ternary TMOs, and 
Table 3
 shows the performance of representative supercapacitors based on binary and ternary TMOs.
The main purpose of developing supercapacitors is to meet the requirement of storing renewable energy. Supercapacitors have the advantages of high-power density, excellent cycle stability, and fast charge/discharge process. The performance of supercapacitors largely depends on the electrode materials. TMOs are the most favored because of their higher energy density and specific capacity than carbon materials, and better chemical stability than conductive polymers.
In this review, we have summarized recent developments of TMOs-based electrode materials for supercapacitors, including design, fabrication, and electrochemical performances. RuO
2
 is the ideal TMOs electrode material, but high cost and toxicity are its fatal shortcomings. Co
3
O
4
, MnO
2
, and ZnO are supposed to substitute RuO
2
. However, existing problems like low conductivity hinder their practical application in electrode materials. Therefore, we have introduced some strategies to solve the problems. (i) Preparing nano scale materials. The small size enlarges the contact surface and shortens the ion diffusion distance between materials and electrolyte. The size of material largely decides the substantial variation of fundamental electrical and optical properties. In addition, optical, electronic, and mechanical properties of QDs are different from corresponding nanoparticles. That is why QDs are very attractive in various fields. (ii) Utilizing the synergistic effect. It is very important that, through different combinations of carbon materials, transition metal oxides, transition metal sulfides, and other materials, the synergistic effect between different components can be used to improve the electrochemical performance effectively. In addition, some electrode materials containing metal sulfides exhibit good electrochemical performance, which indicates that other binary metal materials such as metal phosphides and metal nitrides also have potential for electrode materials. (iii) Synthesizing composites with a special structure. Porous structure, core–shell structure, and hollow structure can enlarge the surface area with generous electrochemical active sites and reduce the resistance of ion and electron transfer, thus increasing the conductivity and the rate of redox reaction. Further, the introduction of oxygen vacancies can not only increase active sites, but also adjust the surface chemical structure, improving the conductivity. (iv) Ternary transition oxides have higher conductivity, faster faradic reaction, and more active sites than single metal oxides. At the same time, 
Table 1
, 
Table 2
 and 
Table 3
 show that ternary transition oxides have better performance than single transition oxides in the practical application of both electrode and supercapacitor. We believe that ternary TMOs will be the focus of future research on transition metal oxides.
Although much promising progress has been obtained in TMOs-based electrode materials, low energy density is still an obstacle for the development of supercapacitors. We have three recommendations on the development of supercapacitors. (i) Researchers should aim efforts towards how to obtain raw material of electrode with low cost and no pollution, and the use of biomass carbon materials is a good example. (ii) The development of portable and wearable electronic devices drives the study of flexible supercapacitors. That means, apart from increasing the energy density, it is necessary to achieve the stability of the capacitance performance under different bending and deformation conditions. (iii) At present, there are many reports on transparent and flexible electrodes for solar batteries. Moreover, supercapacitors based on battery-type electrodes are also widely reported. At the same time, hybrid supercapacitors can shorten the gap between conventional metal ion batteries and supercapacitors [
52
]. We wonder whether supercapacitors could have the possibility of solar charging in the future. If the wonder come true, that will represent significant progress in the development of supercapacitors.
Conceptualization, R.L., Y.D. and P.X.; investigation, J.C. (Junyang Cheng), S.Y. and Y.C.; data curation, J.C.; writing—original draft preparation, R.L.; writing—review and editing, R.L., Y.D. and P.X.; supervision, J.C. (Jianwen Chen) and J.Y. All authors have read and agreed to the published version of the manuscript.
This work was supported by National Natural Science Foundation of China (Grant No. 61804029), Research Fund of Guangdong-Hong Kong-Macao Joint Laboratory for Intelligent Micro-Nano Optoelectronic Technology (No. 2020B1212030010), Guangdong Provincial Key Laboratory of Semiconductor Micro Display (2020B121202003), and the Project of Foshan Education Bureau (Grant No. 2019XJZZ02).
The authors declare no conflict of interest.
Publisher’s Note:
 MDPI stays neutral with regard to jurisdictional claims in published maps and institutional affiliations.
